Repository: sadityakr/Large-MR-due-to-interlayer-hybridization-CrSBr

# Large magnetoresistance from interlayer hybridization in CrSBr: data and analysis code

Data, analysis scripts and Jupyter notebooks for the paper
([arXiv:2608.11389](https://doi.org/10.48550/arXiv.2608.11389))

> **Large bias-tunable magnetoresistance from spin-dependent interlayer
> hybridization in van der Waals antiferromagnet CrSBr-based heterostructures**

The work studies vertical tunnelling transport through a graphene / CrSBr /
graphene junction ("Device 2"). Current-voltage curves
I(V) were recorded as a function of magnetic field applied along the crystal
**b** axis and the **c** axis, at temperatures from 3 K to 160 K. The

File: data/SQUID_bulk_CrSBr/MvH/CrSBr_Hmax_30000 Oe_IPeasy_10K.rso.dat
[Header]
TITLE,MPMS RSO Measurement
BYAPP,MPMS Measurement,1.1,Summary
FILEOPENTIME, 1745009132.644000 4/18/2025, 10:45:32 PM

INFO, APPNAME, MPMS MultiVu Application, Revision 1.61,  Build 082

INFO, NAME, CrSBr_Bulk_IP_easy_axis
INFO, WEIGHT, 0.000
INFO, AREA, 0.000
INFO, LENGTH, 0.000
INFO, SHAPE, 0
INFO, COMMENT, OOP_easy axis
INFO, SEQUENCE FILE: Hyst_30000Oe.seq


INFO, BACKGROUND DATA FILE:, None


STARTUPAXIS,X,4,LINEAR,AUTO,0.000000,0.000000
STARTUPAXIS,Y1,5,LINEAR,AUTO,0.000000,0.000000


STARTUPGROUP,Longitudinal
FIELDGROUP,Longitudinal,1,2,3,4,5,6,7,8,9,10,11,19,20,21,22,23,35
FIELDGROUP,Transverse,1,2,3,4,12,13,14,15,16,17,18,24,25,26,27,28,35

PLOT_APPEARANCE,ALL,HORZ_GRID_ON,VERT_GRID_ON,MARKERS_AND_LINES

[Data]
Time,Comment,Field (Oe),Temperature (K),Long Moment (emu),Long Scan Std Dev,Long Offset (cm),Long Offset Std Dev,Long Algorithm,Long Reg Fit,Long Reg Factor,Trans Moment (emu),Trans Scan Std Dev,Trans Offset (cm),Trans Offset Std Dev,Trans Algorithm,Trans Reg Fit,Trans Reg Factor,Long Moment [w/o ABS] (emu),Long Scan Std Dev [w/o ABS],Long Offset [w/o ABS] (cm),Long Offset Std Dev [w/o ABS],Long Reg Fit [w/o ABS],Trans Moment [w/o ABS] (emu),Trans Scan Std Dev [w/o ABS],Trans Offset [w/o ABS] (cm),Trans Offset Std Dev [w/o ABS],Trans Reg Fit [w/o ABS],RSO Position (deg),Amplitude (cm),Frequency,Cycles to Average,Scans per Measurement,Delta Temp (K),Error,EC Comp. Running,Using ABS,
1745009132.634,,3.011326e+004,1.000249e+001,1.087028e-002,0.000000e+000,0.000000e+000,0.000000e+000,2,9.756104e-001,1.825000e+000,,,,,,,,,,,,,,,,,,0,4.000000e+000,1.000000e+000,4,1,2.070427e-003,0,,0,
1745009162.412,,2.911152e+004,1.000104e+001,1.089157e-002,0.000000e+000,0.000000e+000,0.000000e+000,2,9.757299e-001,1.825000e+000,,,,,,,,,,,,,,,,,,0,4.000000e+000,1.000000e+000,4,1,8.249283e-003,0,,0,
1745009192.584,,2.810760e+004,1.000063e+001,1.091583e-002,0.000000e+000,0.000000e+000,0.000000e+000,2,9.760147e-001,1.825000e+000,,,,,,,,,,,,,,,,,,0,4.000000e+000,1.000000e+000,4,1,4.128456e-003,0,,0,
1745009224.169,,2.710639e+004,1.000145e+001,1.093546e-002,0.000000e+000,0.000000e+000,0.000000e+000,2,9.761683e-001,1.825000e+000,,,,,,,,,,,,,,,,,,0,4.000000e+000,1.000000e+000,4,1,4.954338e-003,0,,0,
1745009254.701,,2.610030e+004,1.000124e+001,1.095505e-002,0.000000e+000,0.000000e+000,0.000000e+000,2,9.763524e-001,1.825000e+000,,,,,,,,,,,,,,,,,,0,4.000000e+000,1.000000e+000,4,1,7.837296e-003,0,,0,
1745009284.364,,2.509366e+004,1.000104e+001,1.097776e-002,0.000000e+000,0.000000e+000,0.000000e+000,2,9.766178e-001,1.825000e+000,,,,,,,,,,,,,,,,,,0,4.000000e+000,1.000000e+000,4,1,4.124641e-003,0,,0,
1745009314.496,,2.409028e+004,1.000145e+001,1.099792e-002,0.000000e+000,0.000000e+000,0.000000e+000,2,9.768351e-001,1.825000e+000,,,,,,,,,,,,,,,,,,0,4.000000e+000,1.000000e+000,4,1,2.480507e-003,0,,0,
1745009344.518,,2.308528e+004,1.000063e+001,1.101851e-002,0.000000e+000,0.000000e+000,0.000000e+000,2,9.771428e-001,1.825000e+000,,,,,,,,,,,,,,,,,,0,4.000000e+000,1.000000e+000,4,1,7.429123e-003,0,,0,
1745009374.636,,2.208353e+004,1.000001e+001,1.103900e-002,0.000000e+000,0.000000e+000,0.000000e+000,2,9.773605e-001,1.825000e+000,,,,,,,,,,,,,,,,,,0,4.000000e+000,1.000000e+000,4,1,4.543304e-003,0,,0,
1745009404.571,,2.107798e+004,1.000166e+001,1.106003e-002,0.000000e+000,0.000000e+000,0.000000e+000,2,9.775882e-001,1.825000e+000,,,,,,,,,,,,,,,,,,0,4.000000e+000,1.000000e+000,4,1,2.059937e-003,0,,0,
1745009434.475,,2.007298e+004,1.000207e+001,1.107452e-002,0.000000e+000,0.000000e+000,0.000000e+000,2,9.777430e-001,1.825000e+000,,,,,,,,,,,,,,,,,,0,4.000000e+000,1.000000e+000,4,1,4.538536e-003,0,,0,
1745009464.093,,1.906960e+004,1.000207e+001,1.109762e-002,0.000000e+000,0.000000e+000,0.000000e+000,2,9.779614e-001,1.825000e+000,,,,,,,,,,,,,,,,,,0,4.000000e+000,1.000000e+000,4,1,6.184578e-003,0,,0,
1745009494.011,,1.806677e+004,1.000042e+001,1.111669e-002,0.000000e+000,0.000000e+000,0.000000e+000,2,9.784202e-001,1.825000e+000,,,,,,,,,,,,,,,,,,0,4.000000e+000,1.000000e+000,4,1,2.061844e-003,0,,0,
1745009523.648,,1.706176e+004,1.000166e+001,1.114017e-002,0.000000e+000,0.000000e+000,0.000000e+000,2,9.789421e-001,1.825000e+000,,,,,,,,,,,,,,,,,,0,4.000000e+000,1.000000e+000,4,1,1.239777e-003,0,,0,
1745009553.140,,1.605838e+004,1.000125e+001,1.115028e-002,0.000000e+000,0.000000e+000,0.000000e+000,2,9.788112e-001,1.825000e+000,,,,,,,,,,,,,,,,,,0,4.000000e+000,1.000000e+000,4,1,2.888680e-003,0,,0,
1745009583.517,,1.505392e+004,1.000125e+001,1.117501e-002,0.000000e+000,0.000000e+000,0.000000e+000,2,9.790806e-001,1.825000e+000,,,,,,,,,,,,,,,,,,0,4.000000e+000,1.000000e+000,4,1,2.888680e-003,0,,0,
1745009612.657,,1.405054e+004,1.000145e+001,1.118659e-002,0.000000e+000,0.000000e+000,0.000000e+000,2,9.795719e-001,1.825000e+000,,,,,,,,,,,,,,,,,,0,4.000000e+000,1.000000e+000,4,1,4.122734e-003,0,,0,
1745009642.864,,1.304716e+004,1.000248e+001,1.120851e-002,0.000000e+000,0.000000e+000,0.000000e+000,2,9.798966e-001,1.825000e+000,,,,,,,,,,,,,,,,,,0,4.000000e+000,1.000000e+000,4,1,7.014275e-003,0,,0,
1745009672.022,,1.204357e+004,1.000145e+001,1.121635e-002,0.000000e+000,0.000000e+000,0.000000e+000,2,9.802157e-001,1.825000e+000,,,,,,,,,,,,,,,,,,0,4.000000e+000,1.000000e+000,4,1,4.122734e-003,0,,0,
1745009701.891,,1.104150e+004,1.000145e+001,1.123348e-002,0.000000e+000,0.000000e+000,0.000000e+000,2,9.802787e-001,1.825000e+000,,,,,,,,,,,,,,,,,,0,4.000000e+000,1.000000e+000,4,1,4.122734e-003,0,,0,
1745009731.830,,1.003703e+004,1.000042e+001,1.125091e-002,0.000000e+000,0.000000e+000,0.000000e+000,2,9.811907e-001,1.825000e+000,,,,,,,,,,,,,,,,,,0,4.000000e+000,1.000000e+000,4,1,2.883911e-003,0,,0,
1745009761.421,,9.033651e+003,1.000104e+001,1.124803e-002,0.000000e+000,0.000000e+000,0.000000e+000,2,9.807762e-001,1.825000e+000,,,,,,,,,,,,,,,,,,0,4.000000e+000,1.000000e+000,4,1,4.124641e-003,0,,0,
1745009790.334,,8.031800e+003,1.000166e+001,1.125962e-002,0.000000e+000,0.000000e+000,0.000000e+000,2,9.812114e-001,1.825000e+000,,,,,,,,,,,,,,,,,,0,4.000000e+000,1.000000e+000,4,1,3.708839e-003,0,,0,
1745009819.965,,7.031025e+003,1.000083e+001,1.126334e-002,0.000000e+000,0.000000e+000,0.000000e+000,2,9.814439e-001,1.825000e+000,,,,,,,,,,,,,,,,,,0,4.000000e+000,1.000000e+000,4,1,4.538536e-003,0,,0,
1745009849.954,,6.025911e+003,1.000000e+001,1.125079e-002,0.000000e+000,0.000000e+000,0.000000e+000,2,9.817859e-001,1.825000e+000,,,,,,,,,,,,,,,,,,0,4.000000e+000,1.000000e+000,4,1,7.013321e-003,0,,0,
1745009922.657,,5.020253e+003,1.000207e+001,1.115021e-002,0.000000e+000,0.000000e+000,0.000000e+000,2,9.823337e-001,1.825000e+000,,,,,,,,,,,,,,,,,,0,4.000000e+000,1.000000e+000,4,1,4.528046e-003,0,,0,
1745009953.119,,4.016007e+003,1.000165e+001,9.414724e-003,0.000000e+000,0.000000e+000,0.000000e+000,2,9.815997e-001,1.825000e+000,,,,,,,,,,,,,,,,,,0,4.000000e+000,1.000000e+000,4,1,4.531860e-003,0,,0,
1745009991.173,,3.011489e+003,1.000351e+001,1.362660e-003,0.000000e+000,0.000000e+000,0.000000e+000,2,9.742196e-001,1.825000e+000,,,,,,,,,,,,,,,,,,0,4.000000e+000,1.000000e+000,4,1,1.639366e-003,0,,0,
1745010021.474,,2.007135e+003,9.999796e+000,1.489138e-004,0.000000e+000,0.000000e+000,0.000000e+000,2,9.068749e-001,1.825000e+000,,,,,,,,,,,,,,,,,,0,4.000000e+000,1.000000e+000,4,1,5.768776e-003,0,,0,
1745010050.597,,1.003507e+003,1.000166e+001,4.814019e-005,0.000000e+000,0.000000e+000,0.000000e+000,2,8.322483e-001,1.825000e+000,,,,,,,,,,,,,,,,,,0,4.000000e+000,1.000000e+000,4,1,3.708839e-003,0,,0,
1745010079.690,,9.773155e-002,1.000062e+001,-3.277585e-006,0.000000e+000,0.000000e+000,0.000000e+000,2,0.000000e+000,1.825000e+000,,,,,,,,,,,,,,,,,,0,4.000000e+000,1.000000e+000,4,1,5.773544e-003,0,,0,
1745010115.654,,-1.003920e+003,1.000062e+001,-4.786628e-005,0.000000e+000,0.000000e+000,0.000000e+000,2,7.786184e-001,1.825000e+000,,,,,,,,,,,,,,,,,,0,4.000000e+000,1.000000e+000,4,1,3.293991e-003,0,,0,
1745010146.019,,-2.007623e+003,1.000165e+001,-6.963090e-005,0.000000e+000,0.000000e+000,0.000000e+000,2,7.199839e-001,1.825000e+000,,,,,,,,,,,,,,,,,,0,4.000000e+000,1.000000e+000,4,1,4.531860e-003,0,,0,
1745010175.832,,-3.011869e+003,1.000145e+001,-7.203401e-004,0.000000e+000,0.000000e+000,0.000000e+000,2,9.621171e-001,1.825000e+000,,,,,,,,,,,,,,,,,,0,4.000000e+000,1.000000e+000,4,1,5.767822e-003,0,,0,
1745010217.361,,-4.016550e+003,1.000228e+001,-9.106208e-003,0.000000e+000,0.000000e+000,0.000000e+000,2,9.822216e-001,1.825000e+000,,,,,,,,,,,,,,,,,,0,4.000000e+000,1.000000e+000,4,1,8.306503e-004,0,,0,
1745010246.838,,-5.020795e+003,1.000104e+001,-1.111630e-002,0.000000e+000,0.000000e+000,0.000000e+000,2,9.820744e-001,1.825000e+000,,,,,,,,,,,,,,,,,,0,4.000000e+000,1.000000e+000,4,1,4.948616e-003,0,,0,
1745010318.164,,-6.025259e+003,1.000206e+001,-1.124985e-002,0.000000e+000,0.000000e+000,0.000000e+000,2,9.819412e-001,1.825000e+000,,,,,,,,,,,,,,,,,,0,4.000000e+000,1.000000e+000,4,1,3.709793e-003,0,,0,
1745010347.548,,-7.032328e+003,1.000125e+001,-1.126501e-002,0.000000e+000,0.000000e+000,0.000000e+000,2,9.819881e-001,1.825000e+000,,,,,,,,,,,,,,,,,,0,4.000000e+000,1.000000e+000,4,1,2.888680e-003,0,,0,
1745010376.469,,-8.031580e+003,1.000248e+001,-1.126042e-002,0.000000e+000,0.000000e+000,0.000000e+000,2,9.815798e-001,1.825000e+000,,,,,,,,,,,,,,,,,,0,4.000000e+000,1.000000e+000,4,1,4.540443e-003,0,,0,
1745010406.728,,-9.033651e+003,1.000042e+001,-1.124712e-002,0.000000e+000,0.000000e+000,0.000000e+000,2,9.815838e-001,1.825000e+000,,,,,,,,,,,,,,,,,,0,4.000000e+000,1.000000e+000,4,1,2.883911e-003,0,,0,
1745010435.976,,-1.003703e+004,1.000062e+001,-1.124320e-002,0.000000e+000,0.000000e+000,0.000000e+000,2,9.809003e-001,1.825000e+000,,,,,,,,,,,,,,,,,,0,4.000000e+000,1.000000e+000,4,1,5.773544e-003,0,,0,
1745010465.916,,-1.104171e+004,1.000269e+001,-1.122758e-002,0.000000e+000,0.000000e+000,0.000000e+000,2,9.803363e-001,1.825000e+000,,,,,,,,,,,,,,,,,,0,4.000000e+000,1.000000e+000,4,1,4.950523e-003,0,,0,
1745010495.547,,-1.204465e+004,1.000124e+001,-1.121976e-002,0.000000e+000,0.000000e+000,0.000000e+000,2,9.803862e-001,1.825000e+000,,,,,,,,,,,,,,,,,,0,4.000000e+000,1.000000e+000,4,1,5.357742e-003,0,,0,
1745010525.274,,-1.305151e+004,1.000165e+001,-1.120285e-002,0.000000e+000,0.000000e+000,0.000000e+000,2,9.800230e-001,1.825000e+000,,,,,,,,,,,,,,,,,,0,4.000000e+000,1.000000e+000,4,1,4.531860e-003,0,,0,
1745010555.400,,-1.405054e+004,1.000207e+001,-1.118767e-002,0.000000e+000,0.000000e+000,0.000000e+000,2,9.797159e-001,1.825000e+000,,,,,,,,,,,,,,,,,,0,4.000000e+000,1.000000e+000,4,1,4.538536e-003,0,,0,
1745010584.903,,-1.505446e+004,1.000166e+001,-1.117515e-002,0.000000e+000,0.000000e+000,0.000000e+000,2,9.796157e-001,1.825000e+000,,,,,,,,,,,,,,,,,,0,4.000000e+000,1.000000e+000,4,1,5.364418e-003,0,,0,
1745010614.777,,-1.605892e+004,1.000062e+001,-1.115480e-002,0.000000e+000,0.000000e+000,0.000000e+000,2,9.792463e-001,1.825000e+000,,,,,,,,,,,,,,,,,,0,4.000000e+000,1.000000e+000,4,1,3.293991e-003,0,,0,
1745010644.564,,-1.706176e+004,1.000124e+001,-1.113822e-002,0.000000e+000,0.000000e+000,0.000000e+000,2,9.787769e-001,1.825000e+000,,,,,,,,,,,,,,,,,,0,4.000000e+000,1.000000e+000,4,1,3.712654e-003,0,,0,
1745010674.096,,-1.806731e+004,1.000104e+001,-1.111767e-002,0.000000e+000,0.000000e+000,0.000000e+000,2,9.783641e-001,1.825000e+000,,,,,,,,,,,,,,,,,,0,4.000000e+000,1.000000e+000,4,1,4.124641e-003,0,,0,
1745010704.475,,-1.907014e+004,1.000104e+001,-1.109406e-002,0.000000e+000,0.000000e+000,0.000000e+000,2,9.783840e-001,1.825000e+000,,,,,,,,,,,,,,,,,,0,4.000000e+000,1.000000e+000,4,1,3.302574e-003,0,,0,
1745010734.376,,-2.007298e+004,1.000207e+001,-1.107797e-002,0.000000e+000,0.000000e+000,0.000000e+000,2,9.776537e-001,1.825000e+000,,,,,,,,,,,,,,,,,,0,4.000000e+000,1.000000e+000,4,1,4.538536e-003,0,,0,
1745010764.024,,-2.107798e+004,1.000042e+001,-1.105925e-002,0.000000e+000,0.000000e+000,0.000000e+000,2,9.772623e-001,1.825000e+000,,,,,,,,,,,,,,,,,,0,4.000000e+000,1.000000e+000,4,1,4.540443e-003,0,,0,
1745010793.821,,-2.208407e+004,1.000145e+001,-1.104318e-002,0.000000e+000,0.000000e+000,0.000000e+000,2,9.768531e-001,1.825000e+000,,,,,,,,,,,,,,,,,,0,4.000000e+000,1.000000e+000,4,1,4.122734e-003,0,,0,
1745010823.536,,-2.308583e+004,1.000187e+001,-1.101923e-002,0.000000e+000,0.000000e+000,0.000000e+000,2,9.764649e-001,1.825000e+000,,,,,,,,,,,,,,,,,,0,4.000000e+000,1.000000e+000,4,1,2.470016e-003,0,,0,
1745010853.220,,-2.409028e+004,1.000145e+001,-1.099954e-002,0.000000e+000,0.000000e+000,0.000000e+000,2,9.760066e-001,1.825000e+000,,,,,,,,,,,,,,,,,,0,4.000000e+000,1.000000e+000,4,1,3.298759e-003,0,,0,
1745010883.023,,-2.509421e+004,1.000125e+001,-1.098017e-002,0.000000e+000,0.000000e+000,0.000000e+000,2,9.756284e-001,1.825000e+000,,,,,,,,,,,,,,,,,,0,4.000000e+000,1.000000e+000,4,1,2.888680e-003,0,,0,
1745010912.514,,-2.610084e+004,1.000207e+001,-1.095796e-002,0.000000e+000,0.000000e+000,0.000000e+000,2,9.751568e-001,1.825000e+000,,,,,,,,,,,,,,,,,,0,4.000000e+000,1.000000e+000,4,1,4.538536e-003,0,,0,
1745010942.315,,-2.710693e+004,1.000125e+001,-1.093683e-002,0.000000e+000,0.000000e+000,0.000000e+000,2,9.746900e-001,1.825000e+000,,,,,,,,,,,,,,,,,,0,4.000000e+000,1.000000e+000,4,1,2.888680e-003,0,,0,
1745010971.914,,-2.810814e+004,1.000124e+001,-1.091938e-002,0.000000e+000,0.000000e+000,0.000000e+000,2,9.743139e-001,1.825000e+000,,,,,,,,,,,,,,,,,,0,4.000000e+000,1.000000e+000,4,1,5.357742e-003,0,,0,
1745011001.802,,-2.911260e+004,1.000021e+001,-1.089562e-002,0.000000e+000,0.000000e+000,0.000000e+000,2,9.737971e-001,1.825000e+000,,,,,,,,,,,,,,,,,,0,4.000000e+000,1.000000e+000,4,1,1.652718e-003,0,,0,
1745011031.444,,-3.011815e+004,1.000207e+001,-1.087639e-002,0.000000e+000,0.000000e+000,0.000000e+000,2,9.734285e-001,1.825000e+000,,,,,,,,,,,,,,,,,,0,4.000000e+000,1.000000e+000,4,1,4.528046e-003,0,,0,
1745011096.779,,-3.010512e+004,1.000083e+001,-1.087457e-002,0.000000e+000,0.000000e+000,0.000000e+000,2,9.731764e-001,1.825000e+000,,,,,,,,,,,,,,,,,,0,4.000000e+000,1.000000e+000,4,1,1.239777e-003,0,,0,
1745011127.451,,-2.910391e+004,1.000104e+001,-1.089510e-002,0.000000e+000,0.000000e+000,0.000000e+000,2,9.735047e-001,1.825000e+000,,,,,,,,,,,,,,,,,,0,4.000000e+000,1.000000e+000,4,1,4.948616e-003,0,,0,
1745011158.516,,-2.809945e+004,1.000186e+001,-1.091810e-002,0.000000e+000,0.000000e+000,0.000000e+000,2,9.737679e-001,1.825000e+000,,,,,,,,,,,,,,,,,,0,4.000000e+000,1.000000e+000,4,1,5.764008e-003,0,,0,
1745011188.681,,-2.709662e+004,1.000104e+001,-1.093830e-002,0.000000e+000,0.000000e+000,0.000000e+000,2,9.740715e-001,1.825000e+000,,,,,,,,,,,,,,,,,,0,4.000000e+000,1.000000e+000,4,1,2.468109e-003,0,,0,
1745011218.215,,-2.609107e+004,1.000186e+001,-1.096049e-002,0.000000e+000,0.000000e+000,0.000000e+000,2,9.743636e-001,1.825000e+000,,,,,,,,,,,,,,,,,,0,4.000000e+000,1.000000e+000,4,1,4.117966e-003,0,,0,
1745011247.896,,-2.508552e+004,1.000124e+001,-1.097988e-002,0.000000e+000,0.000000e+000,0.000000e+000,2,9.746183e-001,1.825000e+000,,,,,,,,,,,,,,,,,,0,4.000000e+000,1.000000e+000,4,1,6.179810e-003,0,,0,
1745011278.090,,-2.408160e+004,1.000248e+001,-1.099970e-002,0.000000e+000,0.000000e+000,0.000000e+000,2,9.749720e-001,1.825000e+000,,,,,,,,,,,,,,,,,,0,4.000000e+000,1.000000e+000,4,1,4.540443e-003,0,,0,
1745011307.747,,-2.307714e+004,1.000083e+001,-1.102035e-002,0.000000e+000,0.000000e+000,0.000000e+000,2,9.752987e-001,1.825000e+000,,,,,,,,,,,,,,,,,,0,4.000000e+000,1.000000e+000,4,1,4.538536e-003,0,,0,
1745011338.167,,-2.207430e+004,1.000104e+001,-1.104121e-002,0.000000e+000,0.000000e+000,0.000000e+000,2,9.755831e-001,1.825000e+000,,,,,,,,,,,,,,,,,,0,4.000000e+000,1.000000e+000,4,1,4.124641e-003,0,,0,
1745011367.854,,-2.106875e+004,1.000022e+001,-1.106168e-002,0.000000e+000,0.000000e+000,0.000000e+000,2,9.760495e-001,1.825000e+000,,,,,,,,,,,,,,,,,,0,4.000000e+000,1.000000e+000,4,1,4.130363e-003,0,,0,
1745011398.000,,-2.006429e+004,1.000186e+001,-1.108097e-002,0.000000e+000,0.000000e+000,0.000000e+000,2,9.763119e-001,1.825000e+000,,,,,,,,,,,,,,,,,,0,4.000000e+000,1.000000e+000,4,1,4.117966e-003,0,,0,
1745011427.809,,-1.906091e+004,1.000083e+001,-1.109986e-002,0.000000e+000,0.000000e+000,0.000000e+000,2,9.767067e-001,1.825000e+000,,,,,,,,,,,,,,,,,,0,4.000000e+000,1.000000e+000,4,1,2.058029e-003,0,,0,
1745011457.300,,-1.805862e+004,1.000166e+001,-1.111686e-002,0.000000e+000,0.000000e+000,0.000000e+000,2,9.769039e-001,1.825000e+000,,,,,,,,,,,,,,,,,,0,4.000000e+000,1.000000e+000,4,1,5.364418e-003,0,,0,
1745011487.268,,-1.705307e+004,1.000083e+001,-1.113817e-002,0.000000e+000,0.000000e+000,0.000000e+000,2,9.773357e-001,1.825000e+000,,,,,,,,,,,,,,,,,,0,4.000000e+000,1.000000e+000,4,1,6.182671e-003,0,,0,
1745011517.228,,-1.605024e+004,1.000104e+001,-1.115126e-002,0.000000e+000,0.000000e+000,0.000000e+000,2,9.774989e-001,1.825000e+000,,,,,,,,,,,,,,,,,,0,4.000000e+000,1.000000e+000,4,1,4.948616e-003,0,,0,
1745011547.679,,-1.504523e+004,1.000269e+001,-1.116930e-002,0.000000e+000,0.000000e+000,0.000000e+000,2,9.779821e-001,1.825000e+000,,,,,,,,,,,,,,,,,,0,4.000000e+000,1.000000e+000,4,1,4.950523e-003,0,,0,
1745011577.798,,-1.404186e+004,1.000083e+001,-1.118742e-002,0.000000e+000,0.000000e+000,0.000000e+000,2,9.782620e-001,1.825000e+000,,,,,,,,,,,,,,,,,,0,4.000000e+000,1.000000e+000,4,1,2.058029e-003,0,,0,
1745011607.517,,-1.303902e+004,1.000166e+001,-1.120466e-002,0.000000e+000,0.000000e+000,0.000000e+000,2,9.786966e-001,1.825000e+000,,,,,,,,,,,,,,,,,,0,4.000000e+000,1.000000e+000,4,1,7.010460e-003,0,,0,
1745011637.211,,-1.203510e+004,1.000125e+001,-1.122078e-002,0.000000e+000,0.000000e+000,0.000000e+000,2,9.786400e-001,1.825000e+000,,,,,,,,,,,,,,,,,,0,4.000000e+000,1.000000e+000,4,1,2.888680e-003,0,,0,
1745011667.118,,-1.103281e+004,1.000083e+001,-1.123439e-002,0.000000e+000,0.000000e+000,0.000000e+000,2,9.794766e-001,1.825000e+000,,,,,,,,,,,,,,,,,,0,4.000000e+000,1.000000e+000,4,1,3.714561e-003,0,,0,
1745011696.499,,-1.002856e+004,1.000124e+001,-1.124374e-002,0.000000e+000,0.000000e+000,0.000000e+000,2,9.798126e-001,1.825000e+000,,,,,,,,,,,,,,,,,,0,4.000000e+000,1.000000e+000,4,1,3.712654e-003,0,,0,
1745011726.360,,-9.024965e+003,1.000062e+001,-1.125481e-002,0.000000e+000,0.000000e+000,0.000000e+000,2,9.801018e-001,1.825000e+000,,,,,,,,,,,,,,,,,,0,4.000000e+000,1.000000e+000,4,1,3.293991e-003,0,,0,
1745011755.926,,-8.022892e+003,1.000166e+001,-1.126379e-002,0.000000e+000,0.000000e+000,0.000000e+000,2,9.804633e-001,1.825000e+000,,,,,,,,,,,,,,,,,,0,4.000000e+000,1.000000e+000,4,1,2.059937e-003,0,,0,
1745011786.140,,-7.022337e+003,1.000104e+001,-1.126334e-002,0.000000e+000,0.000000e+000,0.000000e+000,2,9.807306e-001,1.825000e+000,,,,,,,,,,,,,,,,,,0,4.000000e+000,1.000000e+000,4,1,4.948616e-003,0,,0,
1745011814.986,,-6.017331e+003,1.000165e+001,-1.125481e-002,0.000000e+000,0.000000e+000,0.000000e+000,2,9.810442e-001,1.825000e+000,,,,,,,,,,,,,,,,,,0,4.000000e+000,1.000000e+000,4,1,8.646965e-003,0,,0,
1745011887.369,,-5.020470e+003,1.000206e+001,-1.114282e-002,0.000000e+000,0.000000e+000,0.000000e+000,2,9.810066e-001,1.825000e+000,,,,,,,,,,,,,,,,,,0,4.000000e+000,1.000000e+000,4,1,6.174088e-003,0,,0,
1745011917.220,,-4.016224e+003,1.000125e+001,-9.428259e-003,0.000000e+000,0.000000e+000,0.000000e+000,2,9.816719e-001,1.825000e+000,,,,,,,,,,,,,,,,,,0,4.000000e+000,1.000000e+000,4,1,1.229286e-003,0,,0,
1745011955.402,,-3.011815e+003,1.000330e+001,-1.368437e-003,0.000000e+000,0.000000e+000,0.000000e+000,2,9.730837e-001,1.825000e+000,,,,,,,,,,,,,,,,,,0,4.000000e+000,1.000000e+000,4,1,2.059937e-003,0,,0,
1745012001.929,,-2.007461e+003,1.000227e+001,-1.519542e-004,0.000000e+000,0.000000e+000,0.000000e+000,2,9.057631e-001,1.825000e+000,,,,,,,,,,,,,,,,,,0,4.000000e+000,1.000000e+000,4,1,8.201599e-004,0,,0,
1745012032.141,,-1.003855e+003,1.000124e+001,-5.154752e-005,0.000000e+000,0.000000e+000,0.000000e+000,2,8.661286e-001,1.825000e+000,,,,,,,,,,,,,,,,,,0,4.000000e+000,1.000000e+000,4,1,6.179810e-003,0,,0,
1745012062.812,,-1.628859e-001,1.000165e+001,-1.189154e-006,0.000000e+000,0.000000e+000,0.000000e+000,2,6.633361e-001,1.825000e+000,,,,,,,,,,,,,,,,,,0,4.000000e+000,1.000000e+000,4,1,4.531860e-003,0,,0,
1745012098.517,,1.004007e+003,1.000186e+001,3.233744e-005,0.000000e+000,0.000000e+000,0.000000e+000,2,5.652502e-001,1.825000e+000,,,,,,,,,,,,,,,,,,0,4.000000e+000,1.000000e+000,4,1,2.459526e-003,0,,0,
1745012136.938,,2.007732e+003,1.000289e+001,6.803573e-005,0.000000e+000,0.000000e+000,0.000000e+000,2,7.786949e-001,1.825000e+000,,,,,,,,,,,,,,,,,,0,4.000000e+000,1.000000e+000,4,1,2.880096e-003,0,,0,
1745012178.630,,3.011978e+003,1.000206e+001,7.149739e-004,0.000000e+000,0.000000e+000,0.000000e+000,2,9.601902e-001,1.825000e+000,,,,,,,,,,,,,,,,,,0,4.000000e+000,1.000000e+000,4,1,4.100800e-004,0,,0,
1745012221.359,,4.016550e+003,1.000288e+001,9.101634e-003,0.000000e+000,0.000000e+000,0.000000e+000,2,9.818545e-001,1.825000e+000,,,,,,,,,,,,,,,,,,0,4.000000e+000,1.000000e+000,4,1,4.100800e-004,0,,0,
1745012251.283,,5.020795e+003,1.000021e+001,1.111770e-002,0.000000e+000,0.000000e+000,0.000000e+000,2,9.815764e-001,1.825000e+000,,,,,,,,,,,,,,,,,,0,4.000000e+000,1.000000e+000,4,1,4.942894e-003,0,,0,
1745012322.939,,6.016462e+003,1.000165e+001,1.124506e-002,0.000000e+000,0.000000e+000,0.000000e+000,2,9.814834e-001,1.825000e+000,,,,,,,,,,,,,,,,,,0,4.000000e+000,1.000000e+000,4,1,7.833481e-003,0,,0,
1745012352.862,,7.024075e+003,1.000125e+001,1.126279e-002,0.000000e+000,0.000000e+000,0.000000e+000,2,9.812390e-001,1.825000e+000,,,,,,,,,,,,,,,,,,0,4.000000e+000,1.000000e+000,4,1,1.229286e-003,0,,0,
1745012383.115,,8.023113e+003,1.000124e+001,1.125876e-002,0.000000e+000,0.000000e+000,0.000000e+000,2,9.807782e-001,1.825000e+000,,,,,,,,,,,,,,,,,,0,4.000000e+000,1.000000e+000,4,1,6.179810e-003,0,,0,
1745012412.688,,9.025398e+003,1.000248e+001,1.125465e-002,0.000000e+000,0.000000e+000,0.000000e+000,2,9.806154e-001,1.825000e+000,,,,,,,,,,,,,,,,,,0,4.000000e+000,1.000000e+000,4,1,7.003784e-003,0,,0,
1745012442.337,,1.002878e+004,1.000145e+001,1.123773e-002,0.000000e+000,0.000000e+000,0.000000e+000,2,9.803182e-001,1.825000e+000,,,,,,,,,,,,,,,,,,0,4.000000e+000,1.000000e+000,4,1,8.247375e-003,0,,0,
1745012472.220,,1.103302e+004,1.000062e+001,1.123233e-002,0.000000e+000,0.000000e+000,0.000000e+000,2,9.801257e-001,1.825000e+000,,,,,,,,,,,,,,,,,,0,4.000000e+000,1.000000e+000,4,1,2.471924e-003,0,,0,
1745012502.060,,1.203618e+004,1.000063e+001,1.122054e-002,0.000000e+000,0.000000e+000,0.000000e+000,2,9.797893e-001,1.825000e+000,,,,,,,,,,,,,,,,,,0,4.000000e+000,1.000000e+000,4,1,4.128456e-003,0,,0,
1745012531.552,,1.304119e+004,1.000104e+001,1.120459e-002,0.000000e+000,0.000000e+000,0.000000e+000,2,9.793905e-001,1.825000e+000,,,,,,,,,,,,,,,,,,0,4.000000e+000,1.000000e+000,4,1,3.302574e-003,0,,0,
1745012561.512,,1.404186e+004,1.000207e+001,1.118987e-002,0.000000e+000,0.000000e+000,0.000000e+000,2,9.791710e-001,1.825000e+000,,,,,,,,,,,,,,,,,,0,4.000000e+000,1.000000e+000,4,1,1.240730e-003,0,,0,
1745012591.104,,1.504523e+004,1.000124e+001,1.117352e-002,0.000000e+000,0.000000e+000,0.000000e+000,2,9.789169e-001,1.825000e+000,,,,,,,,,,,,,,,,,,0,4.000000e+000,1.000000e+000,4,1,9.482384e-003,0,,0,
1745012620.688,,1.605024e+004,1.000145e+001,1.115359e-002,0.000000e+000,0.000000e+000,0.000000e+000,2,9.783906e-001,1.825000e+000,,,,,,,,,,,,,,,,,,0,4.000000e+000,1.000000e+000,4,1,4.943848e-003,0,,0,
1745012650.479,,1.705307e+004,1.000042e+001,1.113913e-002,0.000000e+000,0.000000e+000,0.000000e+000,2,9.783074e-001,1.825000e+000,,,,,,,,,,,,,,,,,,0,4.000000e+000,1.000000e+000,4,1,4.205704e-004,0,,0,
1745012680.228,,1.805862e+004,1.000165e+001,1.111984e-002,0.000000e+000,0.000000e+000,0.000000e+000,2,9.778596e-001,1.825000e+000,,,,,,,,,,,,,,,,,,0,4.000000e+000,1.000000e+000,4,1,4.531860e-003,0,,0,
1745012710.576,,1.906091e+004,1.000103e+001,1.110039e-002,0.000000e+000,0.000000e+000,0.000000e+000,2,9.775612e-001,1.825000e+000,,,,,,,,,,,,,,,,,,0,4.000000e+000,1.000000e+000,4,1,4.114151e-003,0,,0,
1745012740.075,,2.006483e+004,1.000145e+001,1.108109e-002,0.000000e+000,0.000000e+000,0.000000e+000,2,9.771357e-001,1.825000e+000,,,,,,,,,,,,,,,,,,0,4.000000e+000,1.000000e+000,4,1,6.600380e-003,0,,0,
1745012770.203,,2.106984e+004,1.000104e+001,1.106244e-002,0.000000e+000,0.000000e+000,0.000000e+000,2,9.767812e-001,1.825000e+000,,,,,,,,,,,,,,,,,,0,4.000000e+000,1.000000e+000,4,1,3.302574e-003,0,,0,
1745012800.133,,2.207539e+004,1.000165e+001,1.104222e-002,0.000000e+000,0.000000e+000,0.000000e+000,2,9.763962e-001,1.825000e+000,,,,,,,,,,,,,,,,,,0,4.000000e+000,1.000000e+000,4,1,4.531860e-003,0,,0,
1745012830.300,,2.307768e+004,1.000186e+001,1.102166e-002,0.000000e+000,0.000000e+000,0.000000e+000,2,9.760580e-001,1.825000e+000,,,,,,,,,,,,,,,,,,0,4.000000e+000,1.000000e+000,4,1,5.774498e-003,0,,0,
1745012860.218,,2.408214e+004,1.000145e+001,1.100026e-002,0.000000e+000,0.000000e+000,0.000000e+000,2,9.755380e-001,1.825000e+000,,,,,,,,,,,,,,,,,,0,4.000000e+000,1.000000e+000,4,1,2.480507e-003,0,,0,
1745012890.517,,2.508552e+004,1.000125e+001,1.098099e-002,0.000000e+000,0.000000e+000,0.000000e+000,2,9.751375e-001,1.825000e+000,,,,,,,,,,,,,,,,,,0,4.000000e+000,1.000000e+000,4,1,2.888680e-003,0,,0,
1745012919.732,,2.609215e+004,1.000206e+001,1.096067e-002,0.000000e+000,0.000000e+000,0.000000e+000,2,9.746990e-001,1.825000e+000,,,,,,,,,,,,,,,,,,0,4.000000e+000,1.000000e+000,4,1,6.174088e-003,0,,0,
1745012949.809,,2.709825e+004,1.000103e+001,1.093643e-002,0.000000e+000,0.000000e+000,0.000000e+000,2,9.742792e-001,1.825000e+000,,,,,,,,,,,,,,,,,,0,4.000000e+000,1.000000e+000,4,1,6.592751e-003,0,,0,
1745012979.367,,2.810000e+004,1.000103e+001,1.091845e-002,0.000000e+000,0.000000e+000,0.000000e+000,2,9.736261e-001,1.825000e+000,,,,,,,,,,,,,,,,,,0,4.000000e+000,1.000000e+000,4,1,3.292084e-003,0,,0,
1745013009.066,,2.910446e+004,1.000165e+001,1.089614e-002,0.000000e+000,0.000000e+000,0.000000e+000,2,9.733732e-001,1.825000e+000,,,,,,,,,,,,,,,,,,0,4.000000e+000,1.000000e+000,4,1,5.353928e-003,0,,0,
1745013038.803,,3.011001e+004,1.000042e+001,1.087568e-002,0.000000e+000,0.000000e+000,0.000000e+000,2,9.729345e-001,1.825000e+000,,,,,,,,,,,,,,,,,,0,4.000000e+000,1.000000e+000,4,1,3.707886e-003,0,,0,

File: data/SQUID_bulk_CrSBr/MvH/CrSBr_Hmax_30000 Oe_IPhard_10K.rso.dat
[Header]
TITLE,MPMS RSO Measurement
BYAPP,MPMS Measurement,1.1,Summary
FILEOPENTIME, 1745136786.664000 4/20/2025, 10:13:06 AM

INFO, APPNAME, MPMS MultiVu Application, Revision 1.61,  Build 082

INFO, NAME, CrSBr_Bulk_IP_hard_axis
INFO, WEIGHT, 0.000
INFO, AREA, 0.000
INFO, LENGTH, 0.000
INFO, SHAPE, 0
INFO, COMMENT, IP_hard axis
INFO, SEQUENCE FILE: Hyst_30000Oe.seq


INFO, BACKGROUND DATA FILE:, None


STARTUPAXIS,X,4,LINEAR,AUTO,0.000000,0.000000
STARTUPAXIS,Y1,5,LINEAR,AUTO,0.000000,0.000000


STARTUPGROUP,Longitudinal
FIELDGROUP,Longitudinal,1,2,3,4,5,6,7,8,9,10,11,19,20,21,22,23,35
FIELDGROUP,Transverse,1,2,3,4,12,13,14,15,16,17,18,24,25,26,27,28,35

PLOT_APPEARANCE,ALL,HORZ_GRID_ON,VERT_GRID_ON,MARKERS_AND_LINES

[Data]
Time,Comment,Field (Oe),Temperature (K),Long Moment (emu),Long Scan Std Dev,Long Offset (cm),Long Offset Std Dev,Long Algorithm,Long Reg Fit,Long Reg Factor,Trans Moment (emu),Trans Scan Std Dev,Trans Offset (cm),Trans Offset Std Dev,Trans Algorithm,Trans Reg Fit,Trans Reg Factor,Long Moment [w/o ABS] (emu),Long Scan Std Dev [w/o ABS],Long Offset [w/o ABS] (cm),Long Offset Std Dev [w/o ABS],Long Reg Fit [w/o ABS],Trans Moment [w/o ABS] (emu),Trans Scan Std Dev [w/o ABS],Trans Offset [w/o ABS] (cm),Trans Offset Std Dev [w/o ABS],Trans Reg Fit [w/o ABS],RSO Position (deg),Amplitude (cm),Frequency,Cycles to Average,Scans per Measurement,Delta Temp (K),Error,EC Comp. Running,Using ABS,
1745136786.664,,3.011598e+004,1.000393e+001,1.331893e-002,0.000000e+000,0.000000e+000,0.000000e+000,2,9.859655e-001,1.825000e+000,,,,,,,,,,,,,,,,,,0,4.000000e+000,1.000000e+000,4,1,1.649857e-003,0,,0,
1745136817.710,,2.911369e+004,1.000145e+001,1.333206e-002,0.000000e+000,0.000000e+000,0.000000e+000,2,9.860782e-001,1.825000e+000,,,,,,,,,,,,,,,,,,0,4.000000e+000,1.000000e+000,4,1,6.600380e-003,0,,0,
1745136847.397,,2.810923e+004,1.000248e+001,1.335110e-002,0.000000e+000,0.000000e+000,0.000000e+000,2,9.861966e-001,1.825000e+000,,,,,,,,,,,,,,,,,,0,4.000000e+000,1.000000e+000,4,1,7.003784e-003,0,,0,
1745136878.099,,2.710748e+004,1.000186e+001,1.336747e-002,0.000000e+000,0.000000e+000,0.000000e+000,2,9.863420e-001,1.825000e+000,,,,,,,,,,,,,,,,,,0,4.000000e+000,1.000000e+000,4,1,5.774498e-003,0,,0,
1745136908.993,,2.610193e+004,1.000228e+001,1.338180e-002,0.000000e+000,0.000000e+000,0.000000e+000,2,9.864118e-001,1.825000e+000,,,,,,,,,,,,,,,,,,0,4.000000e+000,1.000000e+000,4,1,6.604195e-003,0,,0,
1745136939.947,,2.509584e+004,1.000166e+001,1.339829e-002,0.000000e+000,0.000000e+000,0.000000e+000,2,9.865893e-001,1.825000e+000,,,,,,,,,,,,,,,,,,0,4.000000e+000,1.000000e+000,4,1,2.890587e-003,0,,0,
1745136968.695,,2.409137e+004,1.000207e+001,1.341430e-002,0.000000e+000,0.000000e+000,0.000000e+000,2,9.867464e-001,1.825000e+000,,,,,,,,,,,,,,,,,,0,4.000000e+000,1.000000e+000,4,1,6.184578e-003,0,,0,
1745136998.941,,2.308745e+004,1.000187e+001,1.342785e-002,0.000000e+000,0.000000e+000,0.000000e+000,2,9.869922e-001,1.825000e+000,,,,,,,,,,,,,,,,,,0,4.000000e+000,1.000000e+000,4,1,7.430077e-003,0,,0,
1745137028.180,,2.208462e+004,1.000227e+001,1.344468e-002,0.000000e+000,0.000000e+000,0.000000e+000,2,9.871794e-001,1.825000e+000,,,,,,,,,,,,,,,,,,0,4.000000e+000,1.000000e+000,4,1,5.772591e-003,0,,0,
1745137058.170,,2.107961e+004,1.000228e+001,1.345651e-002,0.000000e+000,0.000000e+000,0.000000e+000,2,9.872546e-001,1.825000e+000,,,,,,,,,,,,,,,,,,0,4.000000e+000,1.000000e+000,4,1,6.604195e-003,0,,0,
1745137087.921,,2.007461e+004,1.000186e+001,1.347017e-002,0.000000e+000,0.000000e+000,0.000000e+000,2,9.874591e-001,1.825000e+000,,,,,,,,,,,,,,,,,,0,4.000000e+000,1.000000e+000,4,1,4.952431e-003,0,,0,
1745137117.645,,1.907068e+004,1.000125e+001,1.348458e-002,0.000000e+000,0.000000e+000,0.000000e+000,2,9.874626e-001,1.825000e+000,,,,,,,,,,,,,,,,,,0,4.000000e+000,1.000000e+000,4,1,5.368233e-003,0,,0,
1745137147.393,,1.806893e+004,1.000207e+001,1.349692e-002,0.000000e+000,0.000000e+000,0.000000e+000,2,9.877355e-001,1.825000e+000,,,,,,,,,,,,,,,,,,0,4.000000e+000,1.000000e+000,4,1,2.880096e-003,0,,0,
1745137177.123,,1.706339e+004,1.000207e+001,1.351004e-002,0.000000e+000,0.000000e+000,0.000000e+000,2,9.879680e-001,1.825000e+000,,,,,,,,,,,,,,,,,,0,4.000000e+000,1.000000e+000,4,1,4.538536e-003,0,,0,
1745137207.360,,1.606001e+004,1.000145e+001,1.351759e-002,0.000000e+000,0.000000e+000,0.000000e+000,2,9.879832e-001,1.825000e+000,,,,,,,,,,,,,,,,,,0,4.000000e+000,1.000000e+000,4,1,3.298759e-003,0,,0,
1745137237.115,,1.505554e+004,1.000310e+001,1.353233e-002,0.000000e+000,0.000000e+000,0.000000e+000,2,9.882203e-001,1.825000e+000,,,,,,,,,,,,,,,,,,0,4.000000e+000,1.000000e+000,4,1,7.422447e-003,0,,0,
1745137266.781,,1.405163e+004,1.000083e+001,1.353823e-002,0.000000e+000,0.000000e+000,0.000000e+000,2,9.883702e-001,1.825000e+000,,,,,,,,,,,,,,,,,,0,4.000000e+000,1.000000e+000,4,1,2.892494e-003,0,,0,
1745137297.197,,1.304879e+004,1.000207e+001,1.353638e-002,0.000000e+000,0.000000e+000,0.000000e+000,2,9.883107e-001,1.825000e+000,,,,,,,,,,,,,,,,,,0,4.000000e+000,1.000000e+000,4,1,7.008553e-003,0,,0,
1745137327.000,,1.204487e+004,1.000268e+001,1.353031e-002,0.000000e+000,0.000000e+000,0.000000e+000,2,9.885072e-001,1.825000e+000,,,,,,,,,,,,,,,,,,0,4.000000e+000,1.000000e+000,4,1,6.591797e-003,0,,0,
1745137356.610,,1.104237e+004,1.000166e+001,1.351331e-002,0.000000e+000,0.000000e+000,0.000000e+000,2,9.884292e-001,1.825000e+000,,,,,,,,,,,,,,,,,,0,4.000000e+000,1.000000e+000,4,1,7.010460e-003,0,,0,
1745137386.521,,1.003834e+004,1.000083e+001,1.337347e-002,0.000000e+000,0.000000e+000,0.000000e+000,2,9.886509e-001,1.825000e+000,,,,,,,,,,,,,,,,,,0,4.000000e+000,1.000000e+000,4,1,6.182671e-003,0,,0,
1745137416.373,,9.034954e+003,1.000330e+001,1.229695e-002,0.000000e+000,0.000000e+000,0.000000e+000,2,9.887861e-001,1.825000e+000,,,,,,,,,,,,,,,,,,0,4.000000e+000,1.000000e+000,4,1,8.654594e-003,0,,0,
1745137446.096,,8.032668e+003,1.000186e+001,1.091556e-002,0.000000e+000,0.000000e+000,0.000000e+000,2,9.887131e-001,1.825000e+000,,,,,,,,,,,,,,,,,,0,4.000000e+000,1.000000e+000,4,1,4.941940e-003,0,,0,
1745137475.795,,7.036889e+003,1.000248e+001,9.525338e-003,0.000000e+000,0.000000e+000,0.000000e+000,2,9.886776e-001,1.825000e+000,,,,,,,,,,,,,,,,,,0,4.000000e+000,1.000000e+000,4,1,5.358696e-003,0,,0,
1745137505.593,,6.034055e+003,1.000268e+001,8.133121e-003,0.000000e+000,0.000000e+000,0.000000e+000,2,9.885871e-001,1.825000e+000,,,,,,,,,,,,,,,,,,0,4.000000e+000,1.000000e+000,4,1,6.591797e-003,0,,0,
1745137578.418,,5.020144e+003,1.000310e+001,6.754519e-003,0.000000e+000,0.000000e+000,0.000000e+000,2,9.886673e-001,1.825000e+000,,,,,,,,,,,,,,,,,,0,4.000000e+000,1.000000e+000,4,1,4.940033e-003,0,,0,
1745137607.116,,4.016007e+003,1.000227e+001,5.374552e-003,0.000000e+000,0.000000e+000,0.000000e+000,2,9.891830e-001,1.825000e+000,,,,,,,,,,,,,,,,,,0,4.000000e+000,1.000000e+000,4,1,4.938126e-003,0,,0,
1745137645.700,,3.011489e+003,1.000412e+001,4.011020e-003,0.000000e+000,0.000000e+000,0.000000e+000,2,9.892734e-001,1.825000e+000,,,,,,,,,,,,,,,,,,0,4.000000e+000,1.000000e+000,4,1,4.100800e-004,0,,0,
1745137675.392,,2.007135e+003,1.000166e+001,2.659766e-003,0.000000e+000,0.000000e+000,0.000000e+000,2,9.893126e-001,1.825000e+000,,,,,,,,,,,,,,,,,,0,4.000000e+000,1.000000e+000,4,1,6.188393e-003,0,,0,
1745137713.580,,1.003551e+003,1.000351e+001,1.323941e-003,0.000000e+000,0.000000e+000,0.000000e+000,2,9.889088e-001,1.825000e+000,,,,,,,,,,,,,,,,,,0,4.000000e+000,1.000000e+000,4,1,0.000000e+000,0,,0,
1745137743.585,,1.085906e-001,1.000145e+001,-8.624479e-006,0.000000e+000,0.000000e+000,0.000000e+000,2,4.388399e-003,1.825000e+000,,,,,,,,,,,,,,,,,,0,4.000000e+000,1.000000e+000,4,1,3.298759e-003,0,,0,
1745137779.484,,-1.003898e+003,1.000206e+001,-1.348085e-003,0.000000e+000,0.000000e+000,0.000000e+000,2,9.883296e-001,1.825000e+000,,,,,,,,,,,,,,,,,,0,4.000000e+000,1.000000e+000,4,1,7.829666e-003,0,,0,
1745137817.712,,-2.007623e+003,1.000475e+001,-2.681581e-003,0.000000e+000,0.000000e+000,0.000000e+000,2,9.889157e-001,1.825000e+000,,,,,,,,,,,,,,,,,,0,4.000000e+000,1.000000e+000,4,1,3.289223e-003,0,,0,
1745137847.206,,-3.011869e+003,1.000166e+001,-4.027980e-003,0.000000e+000,0.000000e+000,0.000000e+000,2,9.880255e-001,1.825000e+000,,,,,,,,,,,,,,,,,,0,4.000000e+000,1.000000e+000,4,1,3.708839e-003,0,,0,
1745137877.412,,-4.016550e+003,1.000227e+001,-5.397672e-003,0.000000e+000,0.000000e+000,0.000000e+000,2,9.888002e-001,1.825000e+000,,,,,,,,,,,,,,,,,,0,4.000000e+000,1.000000e+000,4,1,4.119873e-003,0,,0,
1745137914.417,,-5.020795e+003,1.000475e+001,-6.772251e-003,0.000000e+000,0.000000e+000,0.000000e+000,2,9.885958e-001,1.825000e+000,,,,,,,,,,,,,,,,,,0,4.000000e+000,1.000000e+000,4,1,8.306503e-004,0,,0,
1745137985.586,,-6.026128e+003,1.000248e+001,-8.157376e-003,0.000000e+000,0.000000e+000,0.000000e+000,2,9.886615e-001,1.825000e+000,,,,,,,,,,,,,,,,,,0,4.000000e+000,1.000000e+000,4,1,7.827759e-003,0,,0,
1745138015.288,,-7.033849e+003,1.000248e+001,-9.546285e-003,0.000000e+000,0.000000e+000,0.000000e+000,2,9.886978e-001,1.825000e+000,,,,,,,,,,,,,,,,,,0,4.000000e+000,1.000000e+000,4,1,5.348206e-003,0,,0,
1745138045.230,,-8.032234e+003,1.000103e+001,-1.092754e-002,0.000000e+000,0.000000e+000,0.000000e+000,2,9.884815e-001,1.825000e+000,,,,,,,,,,,,,,,,,,0,4.000000e+000,1.000000e+000,4,1,3.292084e-003,0,,0,
1745138075.024,,-9.034954e+003,1.000207e+001,-1.231115e-002,0.000000e+000,0.000000e+000,0.000000e+000,2,9.886897e-001,1.825000e+000,,,,,,,,,,,,,,,,,,0,4.000000e+000,1.000000e+000,4,1,6.184578e-003,0,,0,
1745138104.754,,-1.003834e+004,1.000186e+001,-1.337707e-002,0.000000e+000,0.000000e+000,0.000000e+000,2,9.886198e-001,1.825000e+000,,,,,,,,,,,,,,,,,,0,4.000000e+000,1.000000e+000,4,1,5.774498e-003,0,,0,
1745138134.537,,-1.104258e+004,1.000207e+001,-1.351284e-002,0.000000e+000,0.000000e+000,0.000000e+000,2,9.885546e-001,1.825000e+000,,,,,,,,,,,,,,,,,,0,4.000000e+000,1.000000e+000,4,1,7.840157e-003,0,,0,
1745138164.019,,-1.204596e+004,1.000124e+001,-1.353498e-002,0.000000e+000,0.000000e+000,0.000000e+000,2,9.886150e-001,1.825000e+000,,,,,,,,,,,,,,,,,,0,4.000000e+000,1.000000e+000,4,1,5.357742e-003,0,,0,
1745138193.801,,-1.305096e+004,1.000207e+001,-1.354016e-002,0.000000e+000,0.000000e+000,0.000000e+000,2,9.882755e-001,1.825000e+000,,,,,,,,,,,,,,,,,,0,4.000000e+000,1.000000e+000,4,1,4.538536e-003,0,,0,
1745138222.594,,-1.405163e+004,1.000207e+001,-1.353768e-002,0.000000e+000,0.000000e+000,0.000000e+000,2,9.881884e-001,1.825000e+000,,,,,,,,,,,,,,,,,,0,4.000000e+000,1.000000e+000,4,1,5.362511e-003,0,,0,
1745138252.526,,-1.505609e+004,1.000228e+001,-1.353030e-002,0.000000e+000,0.000000e+000,0.000000e+000,2,9.880586e-001,1.825000e+000,,,,,,,,,,,,,,,,,,0,4.000000e+000,1.000000e+000,4,1,4.130363e-003,0,,0,
1745138282.480,,-1.606055e+004,1.000207e+001,-1.352266e-002,0.000000e+000,0.000000e+000,0.000000e+000,2,9.878821e-001,1.825000e+000,,,,,,,,,,,,,,,,,,0,4.000000e+000,1.000000e+000,4,1,5.362511e-003,0,,0,
1745138312.013,,-1.706339e+004,1.000021e+001,-1.351009e-002,0.000000e+000,0.000000e+000,0.000000e+000,2,9.877201e-001,1.825000e+000,,,,,,,,,,,,,,,,,,0,4.000000e+000,1.000000e+000,4,1,1.652718e-003,0,,0,
1745138341.954,,-1.806948e+004,1.000124e+001,-1.350039e-002,0.000000e+000,0.000000e+000,0.000000e+000,2,9.876148e-001,1.825000e+000,,,,,,,,,,,,,,,,,,0,4.000000e+000,1.000000e+000,4,1,5.357742e-003,0,,0,
1745138371.730,,-1.906852e+004,1.000248e+001,-1.348677e-002,0.000000e+000,0.000000e+000,0.000000e+000,2,9.873902e-001,1.825000e+000,,,,,,,,,,,,,,,,,,0,4.000000e+000,1.000000e+000,4,1,7.838249e-003,0,,0,
1745138401.306,,-2.007515e+004,1.000145e+001,-1.347400e-002,0.000000e+000,0.000000e+000,0.000000e+000,2,9.870685e-001,1.825000e+000,,,,,,,,,,,,,,,,,,0,4.000000e+000,1.000000e+000,4,1,4.943848e-003,0,,0,
1745138431.447,,-2.107961e+004,1.000269e+001,-1.346175e-002,0.000000e+000,0.000000e+000,0.000000e+000,2,9.869542e-001,1.825000e+000,,,,,,,,,,,,,,,,,,0,4.000000e+000,1.000000e+000,4,1,8.248329e-003,0,,0,
1745138461.319,,-2.208516e+004,1.000228e+001,-1.344772e-002,0.000000e+000,0.000000e+000,0.000000e+000,2,9.866387e-001,1.825000e+000,,,,,,,,,,,,,,,,,,0,4.000000e+000,1.000000e+000,4,1,7.428169e-003,0,,0,
1745138491.581,,-2.308745e+004,1.000248e+001,-1.343411e-002,0.000000e+000,0.000000e+000,0.000000e+000,2,9.863302e-001,1.825000e+000,,,,,,,,,,,,,,,,,,0,4.000000e+000,1.000000e+000,4,1,7.014275e-003,0,,0,
1745138520.864,,-2.409192e+004,1.000207e+001,-1.342078e-002,0.000000e+000,0.000000e+000,0.000000e+000,2,9.862339e-001,1.825000e+000,,,,,,,,,,,,,,,,,,0,4.000000e+000,1.000000e+000,4,1,8.663177e-003,0,,0,
1745138550.617,,-2.509638e+004,1.000166e+001,-1.340277e-002,0.000000e+000,0.000000e+000,0.000000e+000,2,9.860384e-001,1.825000e+000,,,,,,,,,,,,,,,,,,0,4.000000e+000,1.000000e+000,4,1,3.708839e-003,0,,0,
1745138580.351,,-2.610193e+004,1.000145e+001,-1.338854e-002,0.000000e+000,0.000000e+000,0.000000e+000,2,9.855995e-001,1.825000e+000,,,,,,,,,,,,,,,,,,0,4.000000e+000,1.000000e+000,4,1,2.480507e-003,0,,0,
1745138610.103,,-2.710802e+004,1.000186e+001,-1.337416e-002,0.000000e+000,0.000000e+000,0.000000e+000,2,9.852033e-001,1.825000e+000,,,,,,,,,,,,,,,,,,0,4.000000e+000,1.000000e+000,4,1,4.117966e-003,0,,0,
1745138639.864,,-2.811031e+004,1.000165e+001,-1.335732e-002,0.000000e+000,0.000000e+000,0.000000e+000,2,9.848254e-001,1.825000e+000,,,,,,,,,,,,,,,,,,0,4.000000e+000,1.000000e+000,4,1,4.531860e-003,0,,0,
1745138669.584,,-2.911423e+004,1.000186e+001,-1.334236e-002,0.000000e+000,0.000000e+000,0.000000e+000,2,9.844195e-001,1.825000e+000,,,,,,,,,,,,,,,,,,0,4.000000e+000,1.000000e+000,4,1,6.598473e-003,0,,0,
1745138699.391,,-3.011978e+004,1.000124e+001,-1.332481e-002,0.000000e+000,0.000000e+000,0.000000e+000,2,9.839871e-001,1.825000e+000,,,,,,,,,,,,,,,,,,0,4.000000e+000,1.000000e+000,4,1,2.059937e-003,0,,0,
1745138764.882,,-3.010566e+004,1.000289e+001,-1.332755e-002,0.000000e+000,0.000000e+000,0.000000e+000,2,9.839947e-001,1.825000e+000,,,,,,,,,,,,,,,,,,0,4.000000e+000,1.000000e+000,4,1,6.177902e-003,0,,0,
1745138795.735,,-2.910554e+004,1.000206e+001,-1.334407e-002,0.000000e+000,0.000000e+000,0.000000e+000,2,9.841292e-001,1.825000e+000,,,,,,,,,,,,,,,,,,0,4.000000e+000,1.000000e+000,4,1,7.829666e-003,0,,0,
1745138826.511,,-2.810108e+004,1.000310e+001,-1.336032e-002,0.000000e+000,0.000000e+000,0.000000e+000,2,9.844335e-001,1.825000e+000,,,,,,,,,,,,,,,,,,0,4.000000e+000,1.000000e+000,4,1,6.598473e-003,0,,0,
1745138856.196,,-2.709933e+004,1.000063e+001,-1.337892e-002,0.000000e+000,0.000000e+000,0.000000e+000,2,9.844627e-001,1.825000e+000,,,,,,,,,,,,,,,,,,0,4.000000e+000,1.000000e+000,4,1,1.647949e-003,0,,0,
1745138886.086,,-2.609324e+004,1.000207e+001,-1.339467e-002,0.000000e+000,0.000000e+000,0.000000e+000,2,9.847837e-001,1.825000e+000,,,,,,,,,,,,,,,,,,0,4.000000e+000,1.000000e+000,4,1,6.184578e-003,0,,0,
1745138915.878,,-2.508715e+004,1.000001e+001,-1.341211e-002,0.000000e+000,0.000000e+000,0.000000e+000,2,9.849845e-001,1.825000e+000,,,,,,,,,,,,,,,,,,0,4.000000e+000,1.000000e+000,4,1,4.543304e-003,0,,0,
1745138945.603,,-2.408269e+004,1.000186e+001,-1.342961e-002,0.000000e+000,0.000000e+000,0.000000e+000,2,9.851075e-001,1.825000e+000,,,,,,,,,,,,,,,,,,0,4.000000e+000,1.000000e+000,4,1,5.774498e-003,0,,0,
1745138975.652,,-2.307876e+004,1.000104e+001,-1.344238e-002,0.000000e+000,0.000000e+000,0.000000e+000,2,9.852842e-001,1.825000e+000,,,,,,,,,,,,,,,,,,0,4.000000e+000,1.000000e+000,4,1,2.478600e-003,0,,0,
1745139005.539,,-2.207647e+004,1.000207e+001,-1.346130e-002,0.000000e+000,0.000000e+000,0.000000e+000,2,9.854736e-001,1.825000e+000,,,,,,,,,,,,,,,,,,0,4.000000e+000,1.000000e+000,4,1,6.184578e-003,0,,0,
1745139035.705,,-2.107038e+004,1.000289e+001,-1.347806e-002,0.000000e+000,0.000000e+000,0.000000e+000,2,9.855431e-001,1.825000e+000,,,,,,,,,,,,,,,,,,0,4.000000e+000,1.000000e+000,4,1,6.177902e-003,0,,0,
1745139065.692,,-2.006592e+004,1.000166e+001,-1.349147e-002,0.000000e+000,0.000000e+000,0.000000e+000,2,9.858267e-001,1.825000e+000,,,,,,,,,,,,,,,,,,0,4.000000e+000,1.000000e+000,4,1,3.708839e-003,0,,0,
1745139095.435,,-1.906254e+004,1.000124e+001,-1.350974e-002,0.000000e+000,0.000000e+000,0.000000e+000,2,9.859993e-001,1.825000e+000,,,,,,,,,,,,,,,,,,0,4.000000e+000,1.000000e+000,4,1,4.534721e-003,0,,0,
1745139125.489,,-1.806025e+004,1.000413e+001,-1.352304e-002,0.000000e+000,0.000000e+000,0.000000e+000,2,9.860854e-001,1.825000e+000,,,,,,,,,,,,,,,,,,0,4.000000e+000,1.000000e+000,4,1,1.031399e-002,0,,0,
1745139155.416,,-1.705470e+004,1.000227e+001,-1.353481e-002,0.000000e+000,0.000000e+000,0.000000e+000,2,9.862499e-001,1.825000e+000,,,,,,,,,,,,,,,,,,0,4.000000e+000,1.000000e+000,4,1,5.772591e-003,0,,0,
1745139185.271,,-1.605078e+004,1.000166e+001,-1.355616e-002,0.000000e+000,0.000000e+000,0.000000e+000,2,9.866307e-001,1.825000e+000,,,,,,,,,,,,,,,,,,0,4.000000e+000,1.000000e+000,4,1,7.010460e-003,0,,0,
1745139214.747,,-1.504685e+004,1.000248e+001,-1.356307e-002,0.000000e+000,0.000000e+000,0.000000e+000,2,9.866923e-001,1.825000e+000,,,,,,,,,,,,,,,,,,0,4.000000e+000,1.000000e+000,4,1,7.838249e-003,0,,0,
1745139244.474,,-1.404294e+004,1.000124e+001,-1.356726e-002,0.000000e+000,0.000000e+000,0.000000e+000,2,9.867279e-001,1.825000e+000,,,,,,,,,,,,,,,,,,0,4.000000e+000,1.000000e+000,4,1,5.357742e-003,0,,0,
1745139274.196,,-1.303957e+004,1.000207e+001,-1.357022e-002,0.000000e+000,0.000000e+000,0.000000e+000,2,9.866785e-001,1.825000e+000,,,,,,,,,,,,,,,,,,0,4.000000e+000,1.000000e+000,4,1,3.720284e-003,0,,0,
1745139303.972,,-1.203618e+004,1.000083e+001,-1.356610e-002,0.000000e+000,0.000000e+000,0.000000e+000,2,9.870003e-001,1.825000e+000,,,,,,,,,,,,,,,,,,0,4.000000e+000,1.000000e+000,4,1,2.892494e-003,0,,0,
1745139333.456,,-1.103346e+004,1.000290e+001,-1.354641e-002,0.000000e+000,0.000000e+000,0.000000e+000,2,9.871240e-001,1.825000e+000,,,,,,,,,,,,,,,,,,0,4.000000e+000,1.000000e+000,4,1,4.529953e-003,0,,0,
1745139363.403,,-1.002965e+004,1.000062e+001,-1.340804e-002,0.000000e+000,0.000000e+000,0.000000e+000,2,9.873698e-001,1.825000e+000,,,,,,,,,,,,,,,,,,0,4.000000e+000,1.000000e+000,4,1,8.253098e-003,0,,0,
1745139393.301,,-9.026267e+003,1.000001e+001,-1.232517e-002,0.000000e+000,0.000000e+000,0.000000e+000,2,9.872791e-001,1.825000e+000,,,,,,,,,,,,,,,,,,0,4.000000e+000,1.000000e+000,4,1,2.064705e-003,0,,0,
1745139422.120,,-8.023547e+003,1.000393e+001,-1.094301e-002,0.000000e+000,0.000000e+000,0.000000e+000,2,9.872953e-001,1.825000e+000,,,,,,,,,,,,,,,,,,0,4.000000e+000,1.000000e+000,4,1,6.589890e-003,0,,0,
1745139451.655,,-7.023423e+003,1.000083e+001,-9.562088e-003,0.000000e+000,0.000000e+000,0.000000e+000,2,9.875249e-001,1.825000e+000,,,,,,,,,,,,,,,,,,0,4.000000e+000,1.000000e+000,4,1,4.538536e-003,0,,0,
1745139481.627,,-6.020589e+003,1.000207e+001,-8.159126e-003,0.000000e+000,0.000000e+000,0.000000e+000,2,9.869598e-001,1.825000e+000,,,,,,,,,,,,,,,,,,0,4.000000e+000,1.000000e+000,4,1,5.362511e-003,0,,0,
1745139554.213,,-5.020470e+003,1.000228e+001,-6.776019e-003,0.000000e+000,0.000000e+000,0.000000e+000,2,9.872647e-001,1.825000e+000,,,,,,,,,,,,,,,,,,0,4.000000e+000,1.000000e+000,4,1,2.470016e-003,0,,0,
1745139583.699,,-4.016224e+003,1.000268e+001,-5.392794e-003,0.000000e+000,0.000000e+000,0.000000e+000,2,9.870226e-001,1.825000e+000,,,,,,,,,,,,,,,,,,0,4.000000e+000,1.000000e+000,4,1,1.071739e-002,0,,0,
1745139614.804,,-3.011815e+003,1.000289e+001,-4.026900e-003,0.000000e+000,0.000000e+000,0.000000e+000,2,9.872794e-001,1.825000e+000,,,,,,,,,,,,,,,,,,0,4.000000e+000,1.000000e+000,4,1,9.480476e-003,0,,0,
1745139644.317,,-2.007461e+003,1.000207e+001,-2.669514e-003,0.000000e+000,0.000000e+000,0.000000e+000,2,9.870795e-001,1.825000e+000,,,,,,,,,,,,,,,,,,0,4.000000e+000,1.000000e+000,4,1,2.880096e-003,0,,0,
1745139682.076,,-1.003855e+003,1.000412e+001,-1.328065e-003,0.000000e+000,0.000000e+000,0.000000e+000,2,9.872480e-001,1.825000e+000,,,,,,,,,,,,,,,,,,0,4.000000e+000,1.000000e+000,4,1,4.529953e-003,0,,0,
1745139728.421,,-2.063222e-001,1.000352e+001,1.229915e-005,0.000000e+000,0.000000e+000,0.000000e+000,2,9.721851e-001,1.825000e+000,,,,,,,,,,,,,,,,,,0,4.000000e+000,1.000000e+000,4,1,2.470016e-003,0,,0,
1745139776.349,,1.003942e+003,1.000413e+001,1.352802e-003,0.000000e+000,0.000000e+000,0.000000e+000,2,9.871320e-001,1.825000e+000,,,,,,,,,,,,,,,,,,0,4.000000e+000,1.000000e+000,4,1,3.699303e-003,0,,0,
1745139806.130,,2.007732e+003,1.000145e+001,2.690705e-003,0.000000e+000,0.000000e+000,0.000000e+000,2,9.869035e-001,1.825000e+000,,,,,,,,,,,,,,,,,,0,4.000000e+000,1.000000e+000,4,1,5.767822e-003,0,,0,
1745139844.724,,3.011923e+003,1.000372e+001,4.038801e-003,0.000000e+000,0.000000e+000,0.000000e+000,2,9.874501e-001,1.825000e+000,,,,,,,,,,,,,,,,,,0,4.000000e+000,1.000000e+000,4,1,2.880096e-003,0,,0,
1745139874.860,,4.016550e+003,1.000145e+001,5.414577e-003,0.000000e+000,0.000000e+000,0.000000e+000,2,9.875968e-001,1.825000e+000,,,,,,,,,,,,,,,,,,0,4.000000e+000,1.000000e+000,4,1,4.943848e-003,0,,0,
1745139904.827,,5.021013e+003,1.000165e+001,6.797621e-003,0.000000e+000,0.000000e+000,0.000000e+000,2,9.870881e-001,1.825000e+000,,,,,,,,,,,,,,,,,,0,4.000000e+000,1.000000e+000,4,1,4.531860e-003,0,,0,
1745139983.946,,6.020915e+003,1.000516e+001,8.186854e-003,0.000000e+000,0.000000e+000,0.000000e+000,2,9.872215e-001,1.825000e+000,,,,,,,,,,,,,,,,,,0,4.000000e+000,1.000000e+000,4,1,2.459526e-003,0,,0,
1745140013.171,,7.026899e+003,1.000124e+001,9.584536e-003,0.000000e+000,0.000000e+000,0.000000e+000,2,9.873098e-001,1.825000e+000,,,,,,,,,,,,,,,,,,0,4.000000e+000,1.000000e+000,4,1,3.712654e-003,0,,0,
1745140042.852,,8.024629e+003,1.000145e+001,1.097706e-002,0.000000e+000,0.000000e+000,0.000000e+000,2,9.872758e-001,1.825000e+000,,,,,,,,,,,,,,,,,,0,4.000000e+000,1.000000e+000,4,1,4.943848e-003,0,,0,
1745140072.823,,9.026922e+003,1.000062e+001,1.236232e-002,0.000000e+000,0.000000e+000,0.000000e+000,2,9.873743e-001,1.825000e+000,,,,,,,,,,,,,,,,,,0,4.000000e+000,1.000000e+000,4,1,2.471924e-003,0,,0,
1745140102.555,,1.003030e+004,1.000269e+001,1.343258e-002,0.000000e+000,0.000000e+000,0.000000e+000,2,9.872695e-001,1.825000e+000,,,,,,,,,,,,,,,,,,0,4.000000e+000,1.000000e+000,4,1,5.768776e-003,0,,0,
1745140131.956,,1.103455e+004,1.000269e+001,1.357255e-002,0.000000e+000,0.000000e+000,0.000000e+000,2,9.871926e-001,1.825000e+000,,,,,,,,,,,,,,,,,,0,4.000000e+000,1.000000e+000,4,1,8.248329e-003,0,,0,
1745140161.972,,1.203771e+004,1.000330e+001,1.359975e-002,0.000000e+000,0.000000e+000,0.000000e+000,2,9.870086e-001,1.825000e+000,,,,,,,,,,,,,,,,,,0,4.000000e+000,1.000000e+000,4,1,7.832527e-003,0,,0,
1745140191.768,,1.303793e+004,1.000165e+001,1.359753e-002,0.000000e+000,0.000000e+000,0.000000e+000,2,9.868791e-001,1.825000e+000,,,,,,,,,,,,,,,,,,0,4.000000e+000,1.000000e+000,4,1,8.656502e-003,0,,0,
1745140221.286,,1.404348e+004,1.000103e+001,1.359423e-002,0.000000e+000,0.000000e+000,0.000000e+000,2,9.866074e-001,1.825000e+000,,,,,,,,,,,,,,,,,,0,4.000000e+000,1.000000e+000,4,1,6.592751e-003,0,,0,
1745140251.065,,1.504740e+004,1.000166e+001,1.359370e-002,0.000000e+000,0.000000e+000,0.000000e+000,2,9.863734e-001,1.825000e+000,,,,,,,,,,,,,,,,,,0,4.000000e+000,1.000000e+000,4,1,2.890587e-003,0,,0,
1745140280.805,,1.605187e+004,1.000289e+001,1.358972e-002,0.000000e+000,0.000000e+000,0.000000e+000,2,9.861768e-001,1.825000e+000,,,,,,,,,,,,,,,,,,0,4.000000e+000,1.000000e+000,4,1,7.012367e-003,0,,0,
1745140310.317,,1.705524e+004,1.000269e+001,1.358120e-002,0.000000e+000,0.000000e+000,0.000000e+000,2,9.859075e-001,1.825000e+000,,,,,,,,,,,,,,,,,,0,4.000000e+000,1.000000e+000,4,1,6.602287e-003,0,,0,
1745140340.575,,1.806025e+004,1.000186e+001,1.356976e-002,0.000000e+000,0.000000e+000,0.000000e+000,2,9.855682e-001,1.825000e+000,,,,,,,,,,,,,,,,,,0,4.000000e+000,1.000000e+000,4,1,8.253098e-003,0,,0,
1745140370.304,,1.906254e+004,1.000165e+001,1.356150e-002,0.000000e+000,0.000000e+000,0.000000e+000,2,9.852670e-001,1.825000e+000,,,,,,,,,,,,,,,,,,0,4.000000e+000,1.000000e+000,4,1,5.353928e-003,0,,0,
1745140399.608,,2.006646e+004,1.000165e+001,1.354705e-002,0.000000e+000,0.000000e+000,0.000000e+000,2,9.851758e-001,1.825000e+000,,,,,,,,,,,,,,,,,,0,4.000000e+000,1.000000e+000,4,1,1.113605e-002,0,,0,
1745140429.323,,2.107146e+004,1.000042e+001,1.353757e-002,0.000000e+000,0.000000e+000,0.000000e+000,2,9.850543e-001,1.825000e+000,,,,,,,,,,,,,,,,,,0,4.000000e+000,1.000000e+000,4,1,5.363464e-003,0,,0,
1745140459.319,,2.207702e+004,1.000165e+001,1.352482e-002,0.000000e+000,0.000000e+000,0.000000e+000,2,9.845817e-001,1.825000e+000,,,,,,,,,,,,,,,,,,0,4.000000e+000,1.000000e+000,4,1,7.833481e-003,0,,0,
1745140489.342,,2.307930e+004,1.000186e+001,1.351128e-002,0.000000e+000,0.000000e+000,0.000000e+000,2,9.843047e-001,1.825000e+000,,,,,,,,,,,,,,,,,,0,4.000000e+000,1.000000e+000,4,1,8.253098e-003,0,,0,
1745140519.027,,2.408323e+004,1.000227e+001,1.349903e-002,0.000000e+000,0.000000e+000,0.000000e+000,2,9.839638e-001,1.825000e+000,,,,,,,,,,,,,,,,,,0,4.000000e+000,1.000000e+000,4,1,5.772591e-003,0,,0,
1745140548.854,,2.508769e+004,1.000021e+001,1.348513e-002,0.000000e+000,0.000000e+000,0.000000e+000,2,9.836752e-001,1.825000e+000,,,,,,,,,,,,,,,,,,0,4.000000e+000,1.000000e+000,4,1,4.953384e-003,0,,0,
1745140578.875,,2.609379e+004,1.000104e+001,1.347155e-002,0.000000e+000,0.000000e+000,0.000000e+000,2,9.833838e-001,1.825000e+000,,,,,,,,,,,,,,,,,,0,4.000000e+000,1.000000e+000,4,1,7.427216e-003,0,,0,
1745140608.582,,2.709988e+004,1.000248e+001,1.345411e-002,0.000000e+000,0.000000e+000,0.000000e+000,2,9.830889e-001,1.825000e+000,,,,,,,,,,,,,,,,,,0,4.000000e+000,1.000000e+000,4,1,4.540443e-003,0,,0,
1745140638.615,,2.810162e+004,1.000269e+001,1.343877e-002,0.000000e+000,0.000000e+000,0.000000e+000,2,9.827160e-001,1.825000e+000,,,,,,,,,,,,,,,,,,0,4.000000e+000,1.000000e+000,4,1,5.778313e-003,0,,0,
1745140668.379,,2.910501e+004,1.000165e+001,1.342338e-002,0.000000e+000,0.000000e+000,0.000000e+000,2,9.822931e-001,1.825000e+000,,,,,,,,,,,,,,,,,,0,4.000000e+000,1.000000e+000,4,1,4.531860e-003,0,,0,
1745140698.581,,3.011163e+004,1.000289e+001,1.340688e-002,0.000000e+000,0.000000e+000,0.000000e+000,2,9.820155e-001,1.825000e+000,,,,,,,,,,,,,,,,,,0,4.000000e+000,1.000000e+000,4,1,7.001877e-003,0,,0,
