Repository: sadityakr/Large-MR-due-to-interlayer-hybridization-CrSBr

# Large magnetoresistance from interlayer hybridization in CrSBr: data and analysis code

Data, analysis scripts and Jupyter notebooks for the paper
([arXiv:2608.11389](https://doi.org/10.48550/arXiv.2608.11389))

> **Large bias-tunable magnetoresistance from spin-dependent interlayer
> hybridization in van der Waals antiferromagnet CrSBr-based heterostructures**

The work studies vertical tunnelling transport through a graphene / CrSBr /
graphene junction ("Device 2"). Current-voltage curves
I(V) were recorded as a function of magnetic field applied along the crystal
**b** axis and the **c** axis, at temperatures from 3 K to 160 K. The

File: data/SQUID_bulk_CrSBr/MvH/CrSBr_Hmax_30000 Oe_OOP_10K.rso.dat
[Header]
TITLE,MPMS RSO Measurement
BYAPP,MPMS Measurement,1.1,Summary
FILEOPENTIME, 1744868228.085000 4/17/2025, 7:37:08 AM

INFO, APPNAME, MPMS MultiVu Application, Revision 1.61,  Build 082

INFO, NAME, CrSBr_Bulk_OOP
INFO, WEIGHT, 0.000
INFO, AREA, 0.000
INFO, LENGTH, 0.000
INFO, SHAPE, 0
INFO, COMMENT, OOP
INFO, SEQUENCE FILE: Hyst_30000Oe.seq


INFO, BACKGROUND DATA FILE:, None


STARTUPAXIS,X,4,LINEAR,AUTO,0.000000,0.000000
STARTUPAXIS,Y1,5,LINEAR,AUTO,0.000000,0.000000


STARTUPGROUP,Longitudinal
FIELDGROUP,Longitudinal,1,2,3,4,5,6,7,8,9,10,11,19,20,21,22,23,35
FIELDGROUP,Transverse,1,2,3,4,12,13,14,15,16,17,18,24,25,26,27,28,35

PLOT_APPEARANCE,ALL,HORZ_GRID_ON,VERT_GRID_ON,MARKERS_AND_LINES

[Data]
Time,Comment,Field (Oe),Temperature (K),Long Moment (emu),Long Scan Std Dev,Long Offset (cm),Long Offset Std Dev,Long Algorithm,Long Reg Fit,Long Reg Factor,Trans Moment (emu),Trans Scan Std Dev,Trans Offset (cm),Trans Offset Std Dev,Trans Algorithm,Trans Reg Fit,Trans Reg Factor,Long Moment [w/o ABS] (emu),Long Scan Std Dev [w/o ABS],Long Offset [w/o ABS] (cm),Long Offset Std Dev [w/o ABS],Long Reg Fit [w/o ABS],Trans Moment [w/o ABS] (emu),Trans Scan Std Dev [w/o ABS],Trans Offset [w/o ABS] (cm),Trans Offset Std Dev [w/o ABS],Trans Reg Fit [w/o ABS],RSO Position (deg),Amplitude (cm),Frequency,Cycles to Average,Scans per Measurement,Delta Temp (K),Error,EC Comp. Running,Using ABS,
1744868228.075,,3.012195e+004,1.000589e+001,1.689274e-002,0.000000e+000,0.000000e+000,0.000000e+000,2,9.815192e-001,1.825000e+000,,,,,,,,,,,,,,,,,,0,4.000000e+000,1.000000e+000,4,1,6.103516e-004,0,,0,
1744868258.633,,2.912074e+004,1.000042e+001,1.689547e-002,0.000000e+000,0.000000e+000,0.000000e+000,2,9.815664e-001,1.825000e+000,,,,,,,,,,,,,,,,,,0,4.000000e+000,1.000000e+000,4,1,4.124641e-003,0,,0,
1744868288.356,,2.811628e+004,1.000279e+001,1.689293e-002,0.000000e+000,0.000000e+000,0.000000e+000,2,9.818018e-001,1.825000e+000,,,,,,,,,,,,,,,,,,0,4.000000e+000,1.000000e+000,4,1,8.041382e-003,0,,0,
1744868319.072,,2.711454e+004,1.000320e+001,1.689031e-002,0.000000e+000,0.000000e+000,0.000000e+000,2,9.822177e-001,1.825000e+000,,,,,,,,,,,,,,,,,,0,4.000000e+000,1.000000e+000,4,1,8.038521e-003,0,,0,
1744868349.821,,2.610844e+004,1.000217e+001,1.688663e-002,0.000000e+000,0.000000e+000,0.000000e+000,2,9.826220e-001,1.825000e+000,,,,,,,,,,,,,,,,,,0,4.000000e+000,1.000000e+000,4,1,7.635117e-003,0,,0,
1744868380.021,,2.510235e+004,1.000228e+001,1.687633e-002,0.000000e+000,0.000000e+000,0.000000e+000,2,9.829568e-001,1.825000e+000,,,,,,,,,,,,,,,,,,0,4.000000e+000,1.000000e+000,4,1,6.604195e-003,0,,0,
1744868409.889,,2.409735e+004,1.000217e+001,1.686849e-002,0.000000e+000,0.000000e+000,0.000000e+000,2,9.830217e-001,1.825000e+000,,,,,,,,,,,,,,,,,,0,4.000000e+000,1.000000e+000,4,1,5.572319e-003,0,,0,
1744868439.582,,2.309397e+004,1.000227e+001,1.685355e-002,0.000000e+000,0.000000e+000,0.000000e+000,2,9.832391e-001,1.825000e+000,,,,,,,,,,,,,,,,,,0,4.000000e+000,1.000000e+000,4,1,5.772591e-003,0,,0,
1744868469.193,,2.209114e+004,1.000011e+001,1.683421e-002,0.000000e+000,0.000000e+000,0.000000e+000,2,9.834938e-001,1.825000e+000,,,,,,,,,,,,,,,,,,0,4.000000e+000,1.000000e+000,4,1,2.274513e-003,0,,0,
1744868499.296,,2.108558e+004,1.000197e+001,1.680907e-002,0.000000e+000,0.000000e+000,0.000000e+000,2,9.837527e-001,1.825000e+000,,,,,,,,,,,,,,,,,,0,4.000000e+000,1.000000e+000,4,1,4.328728e-003,0,,0,
1744868529.290,,2.008058e+004,1.000258e+001,1.677676e-002,0.000000e+000,0.000000e+000,0.000000e+000,2,9.842043e-001,1.825000e+000,,,,,,,,,,,,,,,,,,0,4.000000e+000,1.000000e+000,4,1,6.392479e-003,0,,0,
1744868559.220,,1.907720e+004,1.000145e+001,1.673743e-002,0.000000e+000,0.000000e+000,0.000000e+000,2,9.843733e-001,1.825000e+000,,,,,,,,,,,,,,,,,,0,4.000000e+000,1.000000e+000,4,1,3.298759e-003,0,,0,
1744868588.443,,1.807491e+004,1.000176e+001,1.665678e-002,0.000000e+000,0.000000e+000,0.000000e+000,2,9.842994e-001,1.825000e+000,,,,,,,,,,,,,,,,,,0,4.000000e+000,1.000000e+000,4,1,6.805420e-003,0,,0,
1744868618.191,,1.706990e+004,1.000372e+001,1.644635e-002,0.000000e+000,0.000000e+000,0.000000e+000,2,9.842402e-001,1.825000e+000,,,,,,,,,,,,,,,,,,0,4.000000e+000,1.000000e+000,4,1,8.243561e-003,0,,0,
1744868647.850,,1.606653e+004,1.000207e+001,1.598997e-002,0.000000e+000,0.000000e+000,0.000000e+000,2,9.843548e-001,1.825000e+000,,,,,,,,,,,,,,,,,,0,4.000000e+000,1.000000e+000,4,1,4.953384e-003,0,,0,
1744868677.577,,1.506206e+004,1.000124e+001,1.534418e-002,0.000000e+000,0.000000e+000,0.000000e+000,2,9.843102e-001,1.825000e+000,,,,,,,,,,,,,,,,,,0,4.000000e+000,1.000000e+000,4,1,5.775452e-003,0,,0,
1744868707.277,,1.405814e+004,1.000341e+001,1.459538e-002,0.000000e+000,0.000000e+000,0.000000e+000,2,9.843019e-001,1.825000e+000,,,,,,,,,,,,,,,,,,0,4.000000e+000,1.000000e+000,4,1,6.800652e-003,0,,0,
1744868737.135,,1.305476e+004,1.000186e+001,1.378402e-002,0.000000e+000,0.000000e+000,0.000000e+000,2,9.846863e-001,1.825000e+000,,,,,,,,,,,,,,,,,,0,4.000000e+000,1.000000e+000,4,1,5.358696e-003,0,,0,
1744868766.664,,1.205138e+004,1.000279e+001,1.287846e-002,0.000000e+000,0.000000e+000,0.000000e+000,2,9.844082e-001,1.825000e+000,,,,,,,,,,,,,,,,,,0,4.000000e+000,1.000000e+000,4,1,4.740715e-003,0,,0,
1744868796.868,,1.104888e+004,1.000258e+001,1.184742e-002,0.000000e+000,0.000000e+000,0.000000e+000,2,9.846795e-001,1.825000e+000,,,,,,,,,,,,,,,,,,0,4.000000e+000,1.000000e+000,4,1,8.455276e-003,0,,0,
1744868826.297,,1.004485e+004,1.000248e+001,1.067198e-002,0.000000e+000,0.000000e+000,0.000000e+000,2,9.851364e-001,1.825000e+000,,,,,,,,,,,,,,,,,,0,4.000000e+000,1.000000e+000,4,1,8.245468e-003,0,,0,
1744868856.222,,9.041473e+003,1.000217e+001,9.425953e-003,0.000000e+000,0.000000e+000,0.000000e+000,2,9.855744e-001,1.825000e+000,,,,,,,,,,,,,,,,,,0,4.000000e+000,1.000000e+000,4,1,8.457184e-003,0,,0,
1744868886.087,,8.038746e+003,1.000227e+001,8.233048e-003,0.000000e+000,0.000000e+000,0.000000e+000,2,9.856068e-001,1.825000e+000,,,,,,,,,,,,,,,,,,0,4.000000e+000,1.000000e+000,4,1,7.835388e-003,0,,0,
1744868915.515,,7.039062e+003,1.000207e+001,7.101448e-003,0.000000e+000,0.000000e+000,0.000000e+000,2,9.861186e-001,1.825000e+000,,,,,,,,,,,,,,,,,,0,4.000000e+000,1.000000e+000,4,1,5.362511e-003,0,,0,
1744868945.594,,6.032970e+003,1.000227e+001,5.979048e-003,0.000000e+000,0.000000e+000,0.000000e+000,2,9.864706e-001,1.825000e+000,,,,,,,,,,,,,,,,,,0,4.000000e+000,1.000000e+000,4,1,9.073257e-003,0,,0,
1744869016.792,,5.020144e+003,1.000258e+001,4.876032e-003,0.000000e+000,0.000000e+000,0.000000e+000,2,9.864982e-001,1.825000e+000,,,,,,,,,,,,,,,,,,0,4.000000e+000,1.000000e+000,4,1,6.381989e-003,0,,0,
1744869055.027,,4.016007e+003,1.000393e+001,3.802463e-003,0.000000e+000,0.000000e+000,0.000000e+000,2,9.865861e-001,1.825000e+000,,,,,,,,,,,,,,,,,,0,4.000000e+000,1.000000e+000,4,1,4.100800e-004,0,,0,
1744869084.932,,3.011490e+003,1.000248e+001,2.794067e-003,0.000000e+000,0.000000e+000,0.000000e+000,2,9.865035e-001,1.825000e+000,,,,,,,,,,,,,,,,,,0,4.000000e+000,1.000000e+000,4,1,6.598473e-003,0,,0,
1744869122.480,,2.006972e+003,1.000444e+001,1.848067e-003,0.000000e+000,0.000000e+000,0.000000e+000,2,9.868432e-001,1.825000e+000,,,,,,,,,,,,,,,,,,0,4.000000e+000,1.000000e+000,4,1,6.198883e-004,0,,0,
1744869151.452,,1.003508e+003,1.000083e+001,9.200987e-004,0.000000e+000,0.000000e+000,0.000000e+000,2,9.870710e-001,1.825000e+000,,,,,,,,,,,,,,,,,,0,4.000000e+000,1.000000e+000,4,1,3.714561e-003,0,,0,
1744869189.638,,9.773155e-002,1.000475e+001,-5.933636e-006,0.000000e+000,0.000000e+000,0.000000e+000,2,8.093911e-001,1.825000e+000,,,,,,,,,,,,,,,,,,0,4.000000e+000,1.000000e+000,4,1,4.530907e-003,0,,0,
1744869238.753,,-1.003855e+003,1.000382e+001,-9.347648e-004,0.000000e+000,0.000000e+000,0.000000e+000,2,9.875499e-001,1.825000e+000,,,,,,,,,,,,,,,,,,0,4.000000e+000,1.000000e+000,4,1,2.680779e-003,0,,0,
1744869268.720,,-2.007569e+003,1.000052e+001,-1.854993e-003,0.000000e+000,0.000000e+000,0.000000e+000,2,9.869601e-001,1.825000e+000,,,,,,,,,,,,,,,,,,0,4.000000e+000,1.000000e+000,4,1,4.739761e-003,0,,0,
1744869298.494,,-3.011815e+003,1.000258e+001,-2.789639e-003,0.000000e+000,0.000000e+000,0.000000e+000,2,9.864897e-001,1.825000e+000,,,,,,,,,,,,,,,,,,0,4.000000e+000,1.000000e+000,4,1,8.860588e-003,0,,0,
1744869336.409,,-4.016441e+003,1.000341e+001,-3.782047e-003,0.000000e+000,0.000000e+000,0.000000e+000,2,9.869677e-001,1.825000e+000,,,,,,,,,,,,,,,,,,0,4.000000e+000,1.000000e+000,4,1,2.280235e-003,0,,0,
1744869366.126,,-5.020687e+003,1.000104e+001,-4.846513e-003,0.000000e+000,0.000000e+000,0.000000e+000,2,9.864532e-001,1.825000e+000,,,,,,,,,,,,,,,,,,0,4.000000e+000,1.000000e+000,4,1,6.187439e-003,0,,0,
1744869437.213,,-6.032861e+003,1.000392e+001,-5.942768e-003,0.000000e+000,0.000000e+000,0.000000e+000,2,9.865329e-001,1.825000e+000,,,,,,,,,,,,,,,,,,0,4.000000e+000,1.000000e+000,4,1,8.653641e-003,0,,0,
1744869466.098,,-7.041016e+003,1.000207e+001,-7.055604e-003,0.000000e+000,0.000000e+000,0.000000e+000,2,9.861652e-001,1.825000e+000,,,,,,,,,,,,,,,,,,0,4.000000e+000,1.000000e+000,4,1,7.008553e-003,0,,0,
1744869503.740,,-8.039401e+003,1.000362e+001,-8.182993e-003,0.000000e+000,0.000000e+000,0.000000e+000,2,9.865837e-001,1.825000e+000,,,,,,,,,,,,,,,,,,0,4.000000e+000,1.000000e+000,4,1,3.499985e-003,0,,0,
1744869532.953,,-9.041907e+003,1.000207e+001,-9.354100e-003,0.000000e+000,0.000000e+000,0.000000e+000,2,9.857205e-001,1.825000e+000,,,,,,,,,,,,,,,,,,0,4.000000e+000,1.000000e+000,4,1,7.425308e-003,0,,0,
1744869562.798,,-1.004528e+004,1.000258e+001,-1.060272e-002,0.000000e+000,0.000000e+000,0.000000e+000,2,9.856586e-001,1.825000e+000,,,,,,,,,,,,,,,,,,0,4.000000e+000,1.000000e+000,4,1,5.150795e-003,0,,0,
1744869592.482,,-1.104931e+004,1.000104e+001,-1.180061e-002,0.000000e+000,0.000000e+000,0.000000e+000,2,9.850840e-001,1.825000e+000,,,,,,,,,,,,,,,,,,0,4.000000e+000,1.000000e+000,4,1,3.707886e-003,0,,0,
1744869622.133,,-1.205291e+004,1.000300e+001,-1.285006e-002,0.000000e+000,0.000000e+000,0.000000e+000,2,9.851913e-001,1.825000e+000,,,,,,,,,,,,,,,,,,0,4.000000e+000,1.000000e+000,4,1,8.044243e-003,0,,0,
1744869652.009,,-1.305856e+004,1.000134e+001,-1.377372e-002,0.000000e+000,0.000000e+000,0.000000e+000,2,9.849775e-001,1.825000e+000,,,,,,,,,,,,,,,,,,0,4.000000e+000,1.000000e+000,4,1,7.630348e-003,0,,0,
1744869681.678,,-1.405869e+004,1.000238e+001,-1.460387e-002,0.000000e+000,0.000000e+000,0.000000e+000,2,9.849732e-001,1.825000e+000,,,,,,,,,,,,,,,,,,0,4.000000e+000,1.000000e+000,4,1,6.388664e-003,0,,0,
1744869711.599,,-1.506260e+004,1.000197e+001,-1.533665e-002,0.000000e+000,0.000000e+000,0.000000e+000,2,9.849743e-001,1.825000e+000,,,,,,,,,,,,,,,,,,0,4.000000e+000,1.000000e+000,4,1,5.568504e-003,0,,0,
1744869741.219,,-1.606653e+004,1.000248e+001,-1.597843e-002,0.000000e+000,0.000000e+000,0.000000e+000,2,9.849352e-001,1.825000e+000,,,,,,,,,,,,,,,,,,0,4.000000e+000,1.000000e+000,4,1,5.358696e-003,0,,0,
1744869770.006,,-1.706990e+004,1.000176e+001,-1.644225e-002,0.000000e+000,0.000000e+000,0.000000e+000,2,9.848663e-001,1.825000e+000,,,,,,,,,,,,,,,,,,0,4.000000e+000,1.000000e+000,4,1,4.742622e-003,0,,0,
1744869799.892,,-1.807545e+004,1.000341e+001,-1.664921e-002,0.000000e+000,0.000000e+000,0.000000e+000,2,9.848228e-001,1.825000e+000,,,,,,,,,,,,,,,,,,0,4.000000e+000,1.000000e+000,4,1,7.218361e-003,0,,0,
1744869829.699,,-1.907774e+004,1.000238e+001,-1.672330e-002,0.000000e+000,0.000000e+000,0.000000e+000,2,9.844397e-001,1.825000e+000,,,,,,,,,,,,,,,,,,0,4.000000e+000,1.000000e+000,4,1,9.283066e-003,0,,0,
1744869859.757,,-2.008112e+004,1.000238e+001,-1.676905e-002,0.000000e+000,0.000000e+000,0.000000e+000,2,9.840958e-001,1.825000e+000,,,,,,,,,,,,,,,,,,0,4.000000e+000,1.000000e+000,4,1,5.982399e-003,0,,0,
1744869889.089,,-2.108612e+004,1.000300e+001,-1.680186e-002,0.000000e+000,0.000000e+000,0.000000e+000,2,9.840562e-001,1.825000e+000,,,,,,,,,,,,,,,,,,0,4.000000e+000,1.000000e+000,4,1,8.868217e-003,0,,0,
1744869918.970,,-2.209168e+004,1.000248e+001,-1.682705e-002,0.000000e+000,0.000000e+000,0.000000e+000,2,9.836438e-001,1.825000e+000,,,,,,,,,,,,,,,,,,0,4.000000e+000,1.000000e+000,4,1,4.540443e-003,0,,0,
1744869948.684,,-2.309397e+004,1.000196e+001,-1.684566e-002,0.000000e+000,0.000000e+000,0.000000e+000,2,9.831383e-001,1.825000e+000,,,,,,,,,,,,,,,,,,0,4.000000e+000,1.000000e+000,4,1,6.391525e-003,0,,0,
1744869978.781,,-2.409843e+004,1.000155e+001,-1.686572e-002,0.000000e+000,0.000000e+000,0.000000e+000,2,9.827903e-001,1.825000e+000,,,,,,,,,,,,,,,,,,0,4.000000e+000,1.000000e+000,4,1,4.332542e-003,0,,0,
1744870008.721,,-2.510181e+004,1.000083e+001,-1.687039e-002,0.000000e+000,0.000000e+000,0.000000e+000,2,9.821811e-001,1.825000e+000,,,,,,,,,,,,,,,,,,0,4.000000e+000,1.000000e+000,4,1,4.944801e-003,0,,0,
1744870038.220,,-2.610844e+004,1.000279e+001,-1.687263e-002,0.000000e+000,0.000000e+000,0.000000e+000,2,9.817379e-001,1.825000e+000,,,,,,,,,,,,,,,,,,0,4.000000e+000,1.000000e+000,4,1,8.041382e-003,0,,0,
1744870066.991,,-2.711454e+004,1.000197e+001,-1.688380e-002,0.000000e+000,0.000000e+000,0.000000e+000,2,9.812678e-001,1.825000e+000,,,,,,,,,,,,,,,,,,0,4.000000e+000,1.000000e+000,4,1,4.328728e-003,0,,0,
1744870097.010,,-2.811683e+004,1.000124e+001,-1.688714e-002,0.000000e+000,0.000000e+000,0.000000e+000,2,9.809615e-001,1.825000e+000,,,,,,,,,,,,,,,,,,0,4.000000e+000,1.000000e+000,4,1,2.470016e-003,0,,0,
1744870126.185,,-2.912074e+004,1.000093e+001,-1.688867e-002,0.000000e+000,0.000000e+000,0.000000e+000,2,9.801099e-001,1.825000e+000,,,,,,,,,,,,,,,,,,0,4.000000e+000,1.000000e+000,4,1,7.217407e-003,0,,0,
1744870155.842,,-3.012630e+004,1.000031e+001,-1.688838e-002,0.000000e+000,0.000000e+000,0.000000e+000,2,9.796668e-001,1.825000e+000,,,,,,,,,,,,,,,,,,0,4.000000e+000,1.000000e+000,4,1,5.570412e-003,0,,0,
1744870221.210,,-3.011218e+004,1.000206e+001,-1.688699e-002,0.000000e+000,0.000000e+000,0.000000e+000,2,9.795036e-001,1.825000e+000,,,,,,,,,,,,,,,,,,0,4.000000e+000,1.000000e+000,4,1,3.709793e-003,0,,0,
1744870251.730,,-2.911151e+004,1.000114e+001,-1.688847e-002,0.000000e+000,0.000000e+000,0.000000e+000,2,9.799180e-001,1.825000e+000,,,,,,,,,,,,,,,,,,0,4.000000e+000,1.000000e+000,4,1,5.575180e-003,0,,0,
1744870281.476,,-2.810705e+004,1.000238e+001,-1.688720e-002,0.000000e+000,0.000000e+000,0.000000e+000,2,9.801693e-001,1.825000e+000,,,,,,,,,,,,,,,,,,0,4.000000e+000,1.000000e+000,4,1,7.628441e-003,0,,0,
1744870312.230,,-2.710530e+004,1.000176e+001,-1.688456e-002,0.000000e+000,0.000000e+000,0.000000e+000,2,9.806845e-001,1.825000e+000,,,,,,,,,,,,,,,,,,0,4.000000e+000,1.000000e+000,4,1,6.805420e-003,0,,0,
1744870343.515,,-2.609975e+004,1.000310e+001,-1.688068e-002,0.000000e+000,0.000000e+000,0.000000e+000,2,9.807986e-001,1.825000e+000,,,,,,,,,,,,,,,,,,0,4.000000e+000,1.000000e+000,4,1,7.422447e-003,0,,0,
1744870373.055,,-2.509258e+004,1.000279e+001,-1.687181e-002,0.000000e+000,0.000000e+000,0.000000e+000,2,9.812416e-001,1.825000e+000,,,,,,,,,,,,,,,,,,0,4.000000e+000,1.000000e+000,4,1,8.874893e-003,0,,0,
1744870403.033,,-2.408921e+004,1.000186e+001,-1.686362e-002,0.000000e+000,0.000000e+000,0.000000e+000,2,9.815720e-001,1.825000e+000,,,,,,,,,,,,,,,,,,0,4.000000e+000,1.000000e+000,4,1,4.117966e-003,0,,0,
1744870432.586,,-2.308528e+004,1.000290e+001,-1.684772e-002,0.000000e+000,0.000000e+000,0.000000e+000,2,9.818259e-001,1.825000e+000,,,,,,,,,,,,,,,,,,0,4.000000e+000,1.000000e+000,4,1,7.428169e-003,0,,0,
1744870462.360,,-2.208245e+004,1.000279e+001,-1.682819e-002,0.000000e+000,0.000000e+000,0.000000e+000,2,9.821011e-001,1.825000e+000,,,,,,,,,,,,,,,,,,0,4.000000e+000,1.000000e+000,4,1,7.218361e-003,0,,0,
1744870492.357,,-2.107635e+004,1.000249e+001,-1.680318e-002,0.000000e+000,0.000000e+000,0.000000e+000,2,9.823460e-001,1.825000e+000,,,,,,,,,,,,,,,,,,0,4.000000e+000,1.000000e+000,4,1,5.368233e-003,0,,0,
1744870521.935,,-2.007189e+004,1.000166e+001,-1.677308e-002,0.000000e+000,0.000000e+000,0.000000e+000,2,9.826360e-001,1.825000e+000,,,,,,,,,,,,,,,,,,0,4.000000e+000,1.000000e+000,4,1,5.364418e-003,0,,0,
1744870552.208,,-1.906852e+004,1.000372e+001,-1.672751e-002,0.000000e+000,0.000000e+000,0.000000e+000,2,9.829248e-001,1.825000e+000,,,,,,,,,,,,,,,,,,0,4.000000e+000,1.000000e+000,4,1,7.420540e-003,0,,0,
1744870582.102,,-1.806622e+004,1.000258e+001,-1.665004e-002,0.000000e+000,0.000000e+000,0.000000e+000,2,9.831365e-001,1.825000e+000,,,,,,,,,,,,,,,,,,0,4.000000e+000,1.000000e+000,4,1,7.214546e-003,0,,0,
1744870611.831,,-1.706013e+004,1.000093e+001,-1.644272e-002,0.000000e+000,0.000000e+000,0.000000e+000,2,9.830633e-001,1.825000e+000,,,,,,,,,,,,,,,,,,0,4.000000e+000,1.000000e+000,4,1,3.913879e-003,0,,0,
1744870641.304,,-1.605675e+004,1.000146e+001,-1.598577e-002,0.000000e+000,0.000000e+000,0.000000e+000,2,9.835148e-001,1.825000e+000,,,,,,,,,,,,,,,,,,0,4.000000e+000,1.000000e+000,4,1,2.890587e-003,0,,0,
1744870670.241,,-1.505283e+004,1.000290e+001,-1.534387e-002,0.000000e+000,0.000000e+000,0.000000e+000,2,9.830940e-001,1.825000e+000,,,,,,,,,,,,,,,,,,0,4.000000e+000,1.000000e+000,4,1,5.370140e-003,0,,0,
1744870699.988,,-1.404837e+004,1.000320e+001,-1.459600e-002,0.000000e+000,0.000000e+000,0.000000e+000,2,9.832468e-001,1.825000e+000,,,,,,,,,,,,,,,,,,0,4.000000e+000,1.000000e+000,4,1,6.390572e-003,0,,0,
1744870730.101,,-1.304499e+004,1.000393e+001,-1.376909e-002,0.000000e+000,0.000000e+000,0.000000e+000,2,9.832134e-001,1.825000e+000,,,,,,,,,,,,,,,,,,0,4.000000e+000,1.000000e+000,4,1,7.840157e-003,0,,0,
1744870759.105,,-1.204205e+004,1.000125e+001,-1.286172e-002,0.000000e+000,0.000000e+000,0.000000e+000,2,9.832191e-001,1.825000e+000,,,,,,,,,,,,,,,,,,0,4.000000e+000,1.000000e+000,4,1,1.650810e-003,0,,0,
1744870788.852,,-1.103932e+004,1.000238e+001,-1.185063e-002,0.000000e+000,0.000000e+000,0.000000e+000,2,9.834887e-001,1.825000e+000,,,,,,,,,,,,,,,,,,0,4.000000e+000,1.000000e+000,4,1,6.388664e-003,0,,0,
1744870818.801,,-1.003551e+004,1.000289e+001,-1.067005e-002,0.000000e+000,0.000000e+000,0.000000e+000,2,9.835778e-001,1.825000e+000,,,,,,,,,,,,,,,,,,0,4.000000e+000,1.000000e+000,4,1,6.593704e-003,0,,0,
1744870849.035,,-9.032352e+003,1.000402e+001,-9.425428e-003,0.000000e+000,0.000000e+000,0.000000e+000,2,9.844095e-001,1.825000e+000,,,,,,,,,,,,,,,,,,0,4.000000e+000,1.000000e+000,4,1,5.570412e-003,0,,0,
1744870878.003,,-8.030493e+003,1.000258e+001,-8.229599e-003,0.000000e+000,0.000000e+000,0.000000e+000,2,9.849509e-001,1.825000e+000,,,,,,,,,,,,,,,,,,0,4.000000e+000,1.000000e+000,4,1,7.214546e-003,0,,0,
1744870907.772,,-7.033849e+003,1.000155e+001,-7.104197e-003,0.000000e+000,0.000000e+000,0.000000e+000,2,9.850907e-001,1.825000e+000,,,,,,,,,,,,,,,,,,0,4.000000e+000,1.000000e+000,4,1,5.571365e-003,0,,0,
1744870937.545,,-6.030906e+003,1.000114e+001,-5.979106e-003,0.000000e+000,0.000000e+000,0.000000e+000,2,9.855633e-001,1.825000e+000,,,,,,,,,,,,,,,,,,0,4.000000e+000,1.000000e+000,4,1,2.260208e-003,0,,0,
1744871009.352,,-5.021122e+003,1.000310e+001,-4.878832e-003,0.000000e+000,0.000000e+000,0.000000e+000,2,9.855648e-001,1.825000e+000,,,,,,,,,,,,,,,,,,0,4.000000e+000,1.000000e+000,4,1,6.180763e-003,0,,0,
1744871039.415,,-4.016875e+003,9.999596e+000,-3.812917e-003,0.000000e+000,0.000000e+000,0.000000e+000,2,9.851373e-001,1.825000e+000,,,,,,,,,,,,,,,,,,0,4.000000e+000,1.000000e+000,4,1,2.068520e-003,0,,0,
1744871069.433,,-3.011870e+003,1.000217e+001,-2.791118e-003,0.000000e+000,0.000000e+000,0.000000e+000,2,9.860843e-001,1.825000e+000,,,,,,,,,,,,,,,,,,0,4.000000e+000,1.000000e+000,4,1,3.079414e-003,0,,0,
1744871107.249,,-2.007298e+003,1.000516e+001,-1.847966e-003,0.000000e+000,0.000000e+000,0.000000e+000,2,9.860591e-001,1.825000e+000,,,,,,,,,,,,,,,,,,0,4.000000e+000,1.000000e+000,4,1,3.700256e-003,0,,0,
1744871145.611,,-1.003681e+003,1.000434e+001,-9.207523e-004,0.000000e+000,0.000000e+000,0.000000e+000,2,9.859917e-001,1.825000e+000,,,,,,,,,,,,,,,,,,0,4.000000e+000,1.000000e+000,4,1,8.201599e-004,0,,0,
1744871184.105,,-6.515435e-002,1.000382e+001,4.948742e-006,0.000000e+000,0.000000e+000,0.000000e+000,2,8.407695e-001,1.825000e+000,,,,,,,,,,,,,,,,,,0,4.000000e+000,1.000000e+000,4,1,3.920555e-003,0,,0,
1744871231.464,,1.003833e+003,1.000362e+001,9.345429e-004,0.000000e+000,0.000000e+000,0.000000e+000,2,9.889783e-001,1.825000e+000,,,,,,,,,,,,,,,,,,0,4.000000e+000,1.000000e+000,4,1,3.089905e-003,0,,0,
1744871261.765,,2.008112e+003,1.000279e+001,1.859796e-003,0.000000e+000,0.000000e+000,0.000000e+000,2,9.863166e-001,1.825000e+000,,,,,,,,,,,,,,,,,,0,4.000000e+000,1.000000e+000,4,1,7.207870e-003,0,,0,
1744871291.430,,3.013063e+003,1.000083e+001,2.788174e-003,0.000000e+000,0.000000e+000,0.000000e+000,2,9.863343e-001,1.825000e+000,,,,,,,,,,,,,,,,,,0,4.000000e+000,1.000000e+000,4,1,3.714561e-003,0,,0,
1744871329.492,,4.017744e+003,1.000505e+001,3.783555e-003,0.000000e+000,0.000000e+000,0.000000e+000,2,9.860746e-001,1.825000e+000,,,,,,,,,,,,,,,,,,0,4.000000e+000,1.000000e+000,4,1,2.669334e-003,0,,0,
1744871359.491,,5.021990e+003,1.000279e+001,4.860106e-003,0.000000e+000,0.000000e+000,0.000000e+000,2,9.860560e-001,1.825000e+000,,,,,,,,,,,,,,,,,,0,4.000000e+000,1.000000e+000,4,1,5.978584e-003,0,,0,
1744871431.014,,6.035032e+003,1.000352e+001,5.940689e-003,0.000000e+000,0.000000e+000,0.000000e+000,2,9.858862e-001,1.825000e+000,,,,,,,,,,,,,,,,,,0,4.000000e+000,1.000000e+000,4,1,7.010460e-003,0,,0,
1744871468.582,,7.041016e+003,1.000465e+001,7.058782e-003,0.000000e+000,0.000000e+000,0.000000e+000,2,9.860594e-001,1.825000e+000,,,,,,,,,,,,,,,,,,0,4.000000e+000,1.000000e+000,4,1,1.859665e-003,0,,0,
1744871498.655,,8.037659e+003,1.000196e+001,8.180738e-003,0.000000e+000,0.000000e+000,0.000000e+000,2,9.856520e-001,1.825000e+000,,,,,,,,,,,,,,,,,,0,4.000000e+000,1.000000e+000,4,1,8.036613e-003,0,,0,
1744871528.148,,9.037782e+003,1.000114e+001,9.362303e-003,0.000000e+000,0.000000e+000,0.000000e+000,2,9.852461e-001,1.825000e+000,,,,,,,,,,,,,,,,,,0,4.000000e+000,1.000000e+000,4,1,4.741669e-003,0,,0,
1744871558.279,,1.003812e+004,1.000186e+001,1.060272e-002,0.000000e+000,0.000000e+000,0.000000e+000,2,9.850824e-001,1.825000e+000,,,,,,,,,,,,,,,,,,0,4.000000e+000,1.000000e+000,4,1,5.358696e-003,0,,0,
1744871587.909,,1.104062e+004,1.000331e+001,1.180730e-002,0.000000e+000,0.000000e+000,0.000000e+000,2,9.846012e-001,1.825000e+000,,,,,,,,,,,,,,,,,,0,4.000000e+000,1.000000e+000,4,1,5.359650e-003,0,,0,
1744871617.417,,1.204422e+004,1.000217e+001,1.286172e-002,0.000000e+000,0.000000e+000,0.000000e+000,2,9.842918e-001,1.825000e+000,,,,,,,,,,,,,,,,,,0,4.000000e+000,1.000000e+000,4,1,5.572319e-003,0,,0,
1744871647.418,,1.304879e+004,1.000310e+001,1.378034e-002,0.000000e+000,0.000000e+000,0.000000e+000,2,9.841097e-001,1.825000e+000,,,,,,,,,,,,,,,,,,0,4.000000e+000,1.000000e+000,4,1,8.254051e-003,0,,0,
1744871676.951,,1.404946e+004,1.000269e+001,1.460589e-002,0.000000e+000,0.000000e+000,0.000000e+000,2,9.841248e-001,1.825000e+000,,,,,,,,,,,,,,,,,,0,4.000000e+000,1.000000e+000,4,1,4.119873e-003,0,,0,
1744871706.939,,1.505337e+004,1.000083e+001,1.534649e-002,0.000000e+000,0.000000e+000,0.000000e+000,2,9.842083e-001,1.825000e+000,,,,,,,,,,,,,,,,,,0,4.000000e+000,1.000000e+000,4,1,4.538536e-003,0,,0,
1744871736.398,,1.605783e+004,1.000289e+001,1.597963e-002,0.000000e+000,0.000000e+000,0.000000e+000,2,9.842188e-001,1.825000e+000,,,,,,,,,,,,,,,,,,0,4.000000e+000,1.000000e+000,4,1,7.418633e-003,0,,0,
1744871766.401,,1.706122e+004,1.000114e+001,1.644380e-002,0.000000e+000,0.000000e+000,0.000000e+000,2,9.839638e-001,1.825000e+000,,,,,,,,,,,,,,,,,,0,4.000000e+000,1.000000e+000,4,1,6.397247e-003,0,,0,
1744871796.186,,1.806676e+004,1.000186e+001,1.665307e-002,0.000000e+000,0.000000e+000,0.000000e+000,2,9.838259e-001,1.825000e+000,,,,,,,,,,,,,,,,,,0,4.000000e+000,1.000000e+000,4,1,5.774498e-003,0,,0,
1744871826.111,,1.906852e+004,1.000279e+001,1.672952e-002,0.000000e+000,0.000000e+000,0.000000e+000,2,9.836745e-001,1.825000e+000,,,,,,,,,,,,,,,,,,0,4.000000e+000,1.000000e+000,4,1,8.458138e-003,0,,0,
1744871856.013,,2.007135e+004,1.000124e+001,1.677002e-002,0.000000e+000,0.000000e+000,0.000000e+000,2,9.835746e-001,1.825000e+000,,,,,,,,,,,,,,,,,,0,4.000000e+000,1.000000e+000,4,1,4.534721e-003,0,,0,
1744871885.862,,2.107689e+004,1.000290e+001,1.680614e-002,0.000000e+000,0.000000e+000,0.000000e+000,2,9.832040e-001,1.825000e+000,,,,,,,,,,,,,,,,,,0,4.000000e+000,1.000000e+000,4,1,9.490013e-003,0,,0,
1744871915.940,,2.208245e+004,1.000249e+001,1.683062e-002,0.000000e+000,0.000000e+000,0.000000e+000,2,9.829670e-001,1.825000e+000,,,,,,,,,,,,,,,,,,0,4.000000e+000,1.000000e+000,4,1,2.889633e-003,0,,0,
1744871945.531,,2.308528e+004,1.000290e+001,1.685041e-002,0.000000e+000,0.000000e+000,0.000000e+000,2,9.824813e-001,1.825000e+000,,,,,,,,,,,,,,,,,,0,4.000000e+000,1.000000e+000,4,1,5.370140e-003,0,,0,
1744871974.456,,2.408921e+004,1.000217e+001,1.686625e-002,0.000000e+000,0.000000e+000,0.000000e+000,2,9.821767e-001,1.825000e+000,,,,,,,,,,,,,,,,,,0,4.000000e+000,1.000000e+000,4,1,5.572319e-003,0,,0,
1744872003.839,,2.509421e+004,1.000269e+001,1.687295e-002,0.000000e+000,0.000000e+000,0.000000e+000,2,9.815922e-001,1.825000e+000,,,,,,,,,,,,,,,,,,0,4.000000e+000,1.000000e+000,4,1,6.183624e-003,0,,0,
1744872033.690,,2.609975e+004,1.000279e+001,1.688306e-002,0.000000e+000,0.000000e+000,0.000000e+000,2,9.810835e-001,1.825000e+000,,,,,,,,,,,,,,,,,,0,4.000000e+000,1.000000e+000,4,1,5.160332e-003,0,,0,
1744872063.568,,2.710585e+004,1.000227e+001,1.688747e-002,0.000000e+000,0.000000e+000,0.000000e+000,2,9.805058e-001,1.825000e+000,,,,,,,,,,,,,,,,,,0,4.000000e+000,1.000000e+000,4,1,5.772591e-003,0,,0,
1744872093.317,,2.810760e+004,1.000165e+001,1.689016e-002,0.000000e+000,0.000000e+000,0.000000e+000,2,9.800685e-001,1.825000e+000,,,,,,,,,,,,,,,,,,0,4.000000e+000,1.000000e+000,4,1,1.649857e-003,0,,0,
1744872122.201,,2.911151e+004,9.999800e+000,1.689292e-002,0.000000e+000,0.000000e+000,0.000000e+000,2,9.795867e-001,1.825000e+000,,,,,,,,,,,,,,,,,,0,4.000000e+000,1.000000e+000,4,1,3.299713e-003,0,,0,
1744872151.792,,3.011761e+004,1.000238e+001,1.688989e-002,0.000000e+000,0.000000e+000,0.000000e+000,2,9.789026e-001,1.825000e+000,,,,,,,,,,,,,,,,,,0,4.000000e+000,1.000000e+000,4,1,5.982399e-003,0,,0,

File: data/SQUID_bulk_CrSBr/MvH/CrSBr_Hmax_10000 Oe_IPeasy_10K.rso.dat (part 2 of 2)
PLOT_APPEARANCE,ALL,HORZ_GRID_ON,VERT_GRID_ON,MARKERS_AND_LINES
[Data]
Time,Comment,Field (Oe),Temperature (K),Long Moment (emu),Long Scan Std Dev,Long Offset (cm),Long Offset Std Dev,Long Algorithm,Long Reg Fit,Long Reg Factor,Trans Moment (emu),Trans Scan Std Dev,Trans Offset (cm),Trans Offset Std Dev,Trans Algorithm,Trans Reg Fit,Trans Reg Factor,Long Moment [w/o ABS] (emu),Long Scan Std Dev [w/o ABS],Long Offset [w/o ABS] (cm),Long Offset Std Dev [w/o ABS],Long Reg Fit [w/o ABS],Trans Moment [w/o ABS] (emu),Trans Scan Std Dev [w/o ABS],Trans Offset [w/o ABS] (cm),Trans Offset Std Dev [w/o ABS],Trans Reg Fit [w/o ABS],RSO Position (deg),Amplitude (cm),Frequency,Cycles to Average,Scans per Measurement,Delta Temp (K),Error,EC Comp. Running,Using ABS,
1748120155.581,,-1.806567e+003,1.000165e+001,-1.183425e-004,0.000000e+000,0.000000e+000,0.000000e+000,2,9.259119e-001,1.825000e+000,,,,,,,,,,,,,,,,,,0,4.000000e+000,1.000000e+000,4,1,5.353928e-003,0,,0,
1748120183.063,,-1.706013e+003,1.000083e+001,-1.044316e-004,0.000000e+000,0.000000e+000,0.000000e+000,2,9.201257e-001,1.825000e+000,,,,,,,,,,,,,,,,,,0,4.000000e+000,1.000000e+000,4,1,9.486198e-003,0,,0,
1748120211.200,,-1.605729e+003,1.000207e+001,-9.196462e-005,0.000000e+000,0.000000e+000,0.000000e+000,2,8.999537e-001,1.825000e+000,,,,,,,,,,,,,,,,,,0,4.000000e+000,1.000000e+000,4,1,7.008553e-003,0,,0,
1748120247.920,,-1.505283e+003,1.000578e+001,-8.327427e-005,0.000000e+000,0.000000e+000,0.000000e+000,2,9.125771e-001,1.825000e+000,,,,,,,,,,,,,,,,,,0,4.000000e+000,1.000000e+000,4,1,3.995895e-004,0,,0,
1748120276.011,,-1.404946e+003,1.000124e+001,-7.460723e-005,0.000000e+000,0.000000e+000,0.000000e+000,2,9.106430e-001,1.825000e+000,,,,,,,,,,,,,,,,,,0,4.000000e+000,1.000000e+000,4,1,5.357742e-003,0,,0,
1748120304.023,,-1.304607e+003,1.000227e+001,-6.724636e-005,0.000000e+000,0.000000e+000,0.000000e+000,2,8.969546e-001,1.825000e+000,,,,,,,,,,,,,,,,,,0,4.000000e+000,1.000000e+000,4,1,8.239746e-003,0,,0,
1748120331.977,,-1.204292e+003,1.000289e+001,-6.098424e-005,0.000000e+000,0.000000e+000,0.000000e+000,2,9.028481e-001,1.825000e+000,,,,,,,,,,,,,,,,,,0,4.000000e+000,1.000000e+000,4,1,6.177902e-003,0,,0,
1748120360.876,,-1.103998e+003,1.000248e+001,-5.589184e-005,0.000000e+000,0.000000e+000,0.000000e+000,2,9.060199e-001,1.825000e+000,,,,,,,,,,,,,,,,,,0,4.000000e+000,1.000000e+000,4,1,7.003784e-003,0,,0,
1748120389.149,,-1.003595e+003,1.000248e+001,-5.078183e-005,0.000000e+000,0.000000e+000,0.000000e+000,2,9.067822e-001,1.825000e+000,,,,,,,,,,,,,,,,,,0,4.000000e+000,1.000000e+000,4,1,7.827759e-003,0,,0,
1748120417.567,,-9.032351e+002,9.999588e+000,-4.538476e-005,0.000000e+000,0.000000e+000,0.000000e+000,2,8.677867e-001,1.825000e+000,,,,,,,,,,,,,,,,,,0,4.000000e+000,1.000000e+000,4,1,6.182671e-003,0,,0,
1748120445.597,,-8.030492e+002,1.000330e+001,-4.194925e-005,0.000000e+000,0.000000e+000,0.000000e+000,2,9.108486e-001,1.825000e+000,,,,,,,,,,,,,,,,,,0,4.000000e+000,1.000000e+000,4,1,1.112270e-002,0,,0,
1748120473.259,,-7.030156e+002,1.000351e+001,-3.835773e-005,0.000000e+000,0.000000e+000,0.000000e+000,2,9.131910e-001,1.825000e+000,,,,,,,,,,,,,,,,,,0,4.000000e+000,1.000000e+000,4,1,8.242607e-003,0,,0,
1748120501.407,,-6.025802e+002,1.000268e+001,-3.508162e-005,0.000000e+000,0.000000e+000,0.000000e+000,2,9.227889e-001,1.825000e+000,,,,,,,,,,,,,,,,,,0,4.000000e+000,1.000000e+000,4,1,1.730919e-002,0,,0,
1748120529.139,,-5.020035e+002,1.000372e+001,-3.170580e-005,0.000000e+000,0.000000e+000,0.000000e+000,2,9.183453e-001,1.825000e+000,,,,,,,,,,,,,,,,,,0,4.000000e+000,1.000000e+000,4,1,7.010460e-003,0,,0,
1748120557.051,,-4.016984e+002,1.000372e+001,-2.874305e-005,0.000000e+000,0.000000e+000,0.000000e+000,2,9.404660e-001,1.825000e+000,,,,,,,,,,,,,,,,,,0,4.000000e+000,1.000000e+000,4,1,7.828712e-003,0,,0,
1748120585.508,,-3.012847e+002,1.000186e+001,-2.599026e-005,0.000000e+000,0.000000e+000,0.000000e+000,2,9.498672e-001,1.825000e+000,,,,,,,,,,,,,,,,,,0,4.000000e+000,1.000000e+000,4,1,1.236820e-002,0,,0,
1748120614.957,,-2.010012e+002,1.000227e+001,-2.325985e-005,0.000000e+000,0.000000e+000,0.000000e+000,2,9.578014e-001,1.825000e+000,,,,,,,,,,,,,,,,,,0,4.000000e+000,1.000000e+000,4,1,5.762100e-003,0,,0,
1748120642.971,,-1.004246e+002,1.000227e+001,-2.050562e-005,0.000000e+000,0.000000e+000,0.000000e+000,2,9.128255e-001,1.825000e+000,,,,,,,,,,,,,,,,,,0,4.000000e+000,1.000000e+000,4,1,7.417679e-003,0,,0,
1748120671.147,,-4.343623e-002,1.000454e+001,-6.507134e-006,0.000000e+000,0.000000e+000,0.000000e+000,2,9.286499e-001,1.825000e+000,,,,,,,,,,,,,,,,,,0,4.000000e+000,1.000000e+000,4,1,5.360603e-003,0,,0,
1748120706.489,,1.004681e+002,1.000145e+001,1.481890e-005,0.000000e+000,0.000000e+000,0.000000e+000,2,9.244371e-001,1.825000e+000,,,,,,,,,,,,,,,,,,0,4.000000e+000,1.000000e+000,4,1,5.767822e-003,0,,0,
1748120734.930,,2.010446e+002,1.000433e+001,1.721388e-005,0.000000e+000,0.000000e+000,0.000000e+000,2,8.843259e-001,1.825000e+000,,,,,,,,,,,,,,,,,,0,4.000000e+000,1.000000e+000,4,1,9.892464e-003,0,,0,
1748120763.843,,3.013281e+002,1.000248e+001,2.008228e-005,0.000000e+000,0.000000e+000,0.000000e+000,2,9.186466e-001,1.825000e+000,,,,,,,,,,,,,,,,,,0,4.000000e+000,1.000000e+000,4,1,3.699303e-003,0,,0,
1748120791.901,,4.017309e+002,1.000289e+001,2.249554e-005,0.000000e+000,0.000000e+000,0.000000e+000,2,9.151758e-001,1.825000e+000,,,,,,,,,,,,,,,,,,0,4.000000e+000,1.000000e+000,4,1,6.177902e-003,0,,0,
1748120820.817,,5.020470e+002,1.000351e+001,2.465809e-005,0.000000e+000,0.000000e+000,0.000000e+000,2,9.024573e-001,1.825000e+000,,,,,,,,,,,,,,,,,,0,4.000000e+000,1.000000e+000,4,1,7.408142e-003,0,,0,
1748120848.748,,6.026019e+002,1.000412e+001,2.703833e-005,0.000000e+000,0.000000e+000,0.000000e+000,2,8.875037e-001,1.825000e+000,,,,,,,,,,,,,,,,,,0,4.000000e+000,1.000000e+000,4,1,9.471893e-003,0,,0,
1748120877.701,,7.030590e+002,1.000227e+001,2.836971e-005,0.000000e+000,0.000000e+000,0.000000e+000,2,8.849866e-001,1.825000e+000,,,,,,,,,,,,,,,,,,0,4.000000e+000,1.000000e+000,4,1,5.762100e-003,0,,0,
1748120906.393,,8.030927e+002,1.000351e+001,3.129142e-005,0.000000e+000,0.000000e+000,0.000000e+000,2,8.850754e-001,1.825000e+000,,,,,,,,,,,,,,,,,,0,4.000000e+000,1.000000e+000,4,1,6.600380e-003,0,,0,
1748120934.393,,9.032999e+002,1.000330e+001,3.280169e-005,0.000000e+000,0.000000e+000,0.000000e+000,2,8.711846e-001,1.825000e+000,,,,,,,,,,,,,,,,,,0,4.000000e+000,1.000000e+000,4,1,1.029968e-002,0,,0,
1748120969.753,,1.003638e+003,1.000681e+001,3.497393e-005,0.000000e+000,0.000000e+000,0.000000e+000,2,8.630818e-001,1.825000e+000,,,,,,,,,,,,,,,,,,0,4.000000e+000,1.000000e+000,4,1,2.460480e-003,0,,0,
1748120997.757,,1.104062e+003,1.000288e+001,3.710695e-005,0.000000e+000,0.000000e+000,0.000000e+000,2,8.607242e-001,1.825000e+000,,,,,,,,,,,,,,,,,,0,4.000000e+000,1.000000e+000,4,1,1.277256e-002,0,,0,
1748121026.342,,1.204335e+003,1.000309e+001,3.941209e-005,0.000000e+000,0.000000e+000,0.000000e+000,2,8.516178e-001,1.825000e+000,,,,,,,,,,,,,,,,,,0,4.000000e+000,1.000000e+000,4,1,1.071262e-002,0,,0,
1748121054.656,,1.304662e+003,1.000248e+001,4.197875e-005,0.000000e+000,0.000000e+000,0.000000e+000,2,8.619159e-001,1.825000e+000,,,,,,,,,,,,,,,,,,0,4.000000e+000,1.000000e+000,4,1,3.699303e-003,0,,0,
1748121083.867,,1.405000e+003,1.000309e+001,4.403773e-005,0.000000e+000,0.000000e+000,0.000000e+000,2,8.465990e-001,1.825000e+000,,,,,,,,,,,,,,,,,,0,4.000000e+000,1.000000e+000,4,1,7.411957e-003,0,,0,
1748121111.570,,1.505337e+003,1.000227e+001,4.738782e-005,0.000000e+000,0.000000e+000,0.000000e+000,2,8.173236e-001,1.825000e+000,,,,,,,,,,,,,,,,,,0,4.000000e+000,1.000000e+000,4,1,9.886742e-003,0,,0,
1748121140.524,,1.605783e+003,1.000145e+001,5.259758e-005,0.000000e+000,0.000000e+000,0.000000e+000,2,7.724535e-001,1.825000e+000,,,,,,,,,,,,,,,,,,0,4.000000e+000,1.000000e+000,4,1,4.122734e-003,0,,0,
1748121167.856,,1.706067e+003,1.000125e+001,5.407185e-005,0.000000e+000,0.000000e+000,0.000000e+000,2,8.247420e-001,1.825000e+000,,,,,,,,,,,,,,,,,,0,4.000000e+000,1.000000e+000,4,1,2.888680e-003,0,,0,
1748121196.690,,1.806567e+003,1.000207e+001,5.953875e-005,0.000000e+000,0.000000e+000,0.000000e+000,2,8.512394e-001,1.825000e+000,,,,,,,,,,,,,,,,,,0,4.000000e+000,1.000000e+000,4,1,5.362511e-003,0,,0,
1748121247.978,,1.906851e+003,1.000372e+001,5.927106e-005,0.000000e+000,0.000000e+000,0.000000e+000,2,8.387246e-001,1.825000e+000,,,,,,,,,,,,,,,,,,0,4.000000e+000,1.000000e+000,4,1,3.720284e-003,0,,0,
1748121275.977,,2.007135e+003,1.000248e+001,6.369370e-005,0.000000e+000,0.000000e+000,0.000000e+000,2,8.261588e-001,1.825000e+000,,,,,,,,,,,,,,,,,,0,4.000000e+000,1.000000e+000,4,1,1.360798e-002,0,,0,
1748121319.373,,2.107689e+003,1.000372e+001,6.897909e-005,0.000000e+000,0.000000e+000,0.000000e+000,2,8.505680e-001,1.825000e+000,,,,,,,,,,,,,,,,,,0,4.000000e+000,1.000000e+000,4,1,4.196167e-004,0,,0,
1748121346.773,,2.208190e+003,1.000186e+001,7.702586e-005,0.000000e+000,0.000000e+000,0.000000e+000,2,8.655841e-001,1.825000e+000,,,,,,,,,,,,,,,,,,0,4.000000e+000,1.000000e+000,4,1,1.072311e-002,0,,0,
1748121374.538,,2.308419e+003,1.000351e+001,7.920584e-005,0.000000e+000,0.000000e+000,0.000000e+000,2,8.239949e-001,1.825000e+000,,,,,,,,,,,,,,,,,,0,4.000000e+000,1.000000e+000,4,1,8.242607e-003,0,,0,
1748121402.481,,2.408811e+003,1.000331e+001,9.221483e-005,0.000000e+000,0.000000e+000,0.000000e+000,2,8.698593e-001,1.825000e+000,,,,,,,,,,,,,,,,,,0,4.000000e+000,1.000000e+000,4,1,9.488106e-003,0,,0,
1748121430.579,,2.509258e+003,1.000309e+001,1.070239e-004,0.000000e+000,0.000000e+000,0.000000e+000,2,8.862261e-001,1.825000e+000,,,,,,,,,,,,,,,,,,0,4.000000e+000,1.000000e+000,4,1,7.411957e-003,0,,0,
1748121458.350,,2.609813e+003,1.000227e+001,1.278445e-004,0.000000e+000,0.000000e+000,0.000000e+000,2,8.903249e-001,1.825000e+000,,,,,,,,,,,,,,,,,,0,4.000000e+000,1.000000e+000,4,1,1.318741e-002,0,,0,
1748121487.027,,2.710421e+003,1.000248e+001,1.659963e-004,0.000000e+000,0.000000e+000,0.000000e+000,2,9.119616e-001,1.825000e+000,,,,,,,,,,,,,,,,,,0,4.000000e+000,1.000000e+000,4,1,4.540443e-003,0,,0,
1748121531.062,,2.810542e+003,1.000578e+001,2.338361e-004,0.000000e+000,0.000000e+000,0.000000e+000,2,9.359376e-001,1.825000e+000,,,,,,,,,,,,,,,,,,0,4.000000e+000,1.000000e+000,4,1,1.239777e-003,0,,0,
1748121558.995,,2.911043e+003,1.000145e+001,3.788417e-004,0.000000e+000,0.000000e+000,0.000000e+000,2,9.588295e-001,1.825000e+000,,,,,,,,,,,,,,,,,,0,4.000000e+000,1.000000e+000,4,1,9.068489e-003,0,,0,
1748121587.015,,3.011598e+003,1.000145e+001,7.087177e-004,0.000000e+000,0.000000e+000,0.000000e+000,2,9.698443e-001,1.825000e+000,,,,,,,,,,,,,,,,,,0,4.000000e+000,1.000000e+000,4,1,8.247375e-003,0,,0,
1748121627.031,,3.112099e+003,1.000475e+001,1.353906e-003,0.000000e+000,0.000000e+000,0.000000e+000,2,9.787101e-001,1.825000e+000,,,,,,,,,,,,,,,,,,0,4.000000e+000,1.000000e+000,4,1,4.119873e-003,0,,0,
1748121655.249,,3.212599e+003,1.000289e+001,2.266066e-003,0.000000e+000,0.000000e+000,0.000000e+000,2,9.821123e-001,1.825000e+000,,,,,,,,,,,,,,,,,,0,4.000000e+000,1.000000e+000,4,1,9.480476e-003,0,,0,
1748121691.207,,3.312882e+003,1.000496e+001,3.315158e-003,0.000000e+000,0.000000e+000,0.000000e+000,2,9.836169e-001,1.825000e+000,,,,,,,,,,,,,,,,,,0,4.000000e+000,1.000000e+000,4,1,2.049446e-003,0,,0,
1748121719.479,,3.413220e+003,1.000269e+001,4.393045e-003,0.000000e+000,0.000000e+000,0.000000e+000,2,9.846264e-001,1.825000e+000,,,,,,,,,,,,,,,,,,0,4.000000e+000,1.000000e+000,4,1,8.248329e-003,0,,0,
1748121747.212,,3.513666e+003,1.000310e+001,5.431662e-003,0.000000e+000,0.000000e+000,0.000000e+000,2,9.850346e-001,1.825000e+000,,,,,,,,,,,,,,,,,,0,4.000000e+000,1.000000e+000,4,1,9.890556e-003,0,,0,
1748121775.347,,3.614222e+003,1.000289e+001,6.400779e-003,0.000000e+000,0.000000e+000,0.000000e+000,2,9.852604e-001,1.825000e+000,,,,,,,,,,,,,,,,,,0,4.000000e+000,1.000000e+000,4,1,7.012367e-003,0,,0,
1748121810.455,,3.714668e+003,1.000598e+001,7.245113e-003,0.000000e+000,0.000000e+000,0.000000e+000,2,9.852133e-001,1.825000e+000,,,,,,,,,,,,,,,,,,0,4.000000e+000,1.000000e+000,4,1,4.939079e-003,0,,0,
1748121837.896,,3.815006e+003,1.000351e+001,7.971485e-003,0.000000e+000,0.000000e+000,0.000000e+000,2,9.852418e-001,1.825000e+000,,,,,,,,,,,,,,,,,,0,4.000000e+000,1.000000e+000,4,1,1.236725e-002,0,,0,
1748121865.580,,3.915451e+003,1.000103e+001,8.588288e-003,0.000000e+000,0.000000e+000,0.000000e+000,2,9.854946e-001,1.825000e+000,,,,,,,,,,,,,,,,,,0,4.000000e+000,1.000000e+000,4,1,7.416725e-003,0,,0,
1748121892.729,,4.015898e+003,1.000412e+001,9.105227e-003,0.000000e+000,0.000000e+000,0.000000e+000,2,9.851870e-001,1.825000e+000,,,,,,,,,,,,,,,,,,0,4.000000e+000,1.000000e+000,4,1,1.111794e-002,0,,0,
1748121919.718,,4.116562e+003,1.000248e+001,9.544505e-003,0.000000e+000,0.000000e+000,0.000000e+000,2,9.855869e-001,1.825000e+000,,,,,,,,,,,,,,,,,,0,4.000000e+000,1.000000e+000,4,1,8.660316e-003,0,,0,
1748121946.340,,4.216900e+003,1.000227e+001,9.908812e-003,0.000000e+000,0.000000e+000,0.000000e+000,2,9.860949e-001,1.825000e+000,,,,,,,,,,,,,,,,,,0,4.000000e+000,1.000000e+000,4,1,6.594658e-003,0,,0,
1748121975.147,,4.317237e+003,1.000186e+001,1.020091e-002,0.000000e+000,0.000000e+000,0.000000e+000,2,9.855058e-001,1.825000e+000,,,,,,,,,,,,,,,,,,0,4.000000e+000,1.000000e+000,4,1,8.242607e-003,0,,0,
1748122003.236,,4.417574e+003,1.000166e+001,1.042408e-002,0.000000e+000,0.000000e+000,0.000000e+000,2,9.850315e-001,1.825000e+000,,,,,,,,,,,,,,,,,,0,4.000000e+000,1.000000e+000,4,1,6.188393e-003,0,,0,
1748122031.066,,4.518021e+003,1.000145e+001,1.061300e-002,0.000000e+000,0.000000e+000,0.000000e+000,2,9.855021e-001,1.825000e+000,,,,,,,,,,,,,,,,,,0,4.000000e+000,1.000000e+000,4,1,6.600380e-003,0,,0,
1748122059.518,,4.618576e+003,1.000145e+001,1.074811e-002,0.000000e+000,0.000000e+000,0.000000e+000,2,9.851401e-001,1.825000e+000,,,,,,,,,,,,,,,,,,0,4.000000e+000,1.000000e+000,4,1,5.767822e-003,0,,0,
1748122087.140,,4.719022e+003,1.000248e+001,1.085224e-002,0.000000e+000,0.000000e+000,0.000000e+000,2,9.852071e-001,1.825000e+000,,,,,,,,,,,,,,,,,,0,4.000000e+000,1.000000e+000,4,1,5.358696e-003,0,,0,
1748122114.654,,4.819360e+003,1.000165e+001,1.092162e-002,0.000000e+000,0.000000e+000,0.000000e+000,2,9.854373e-001,1.825000e+000,,,,,,,,,,,,,,,,,,0,4.000000e+000,1.000000e+000,4,1,5.353928e-003,0,,0,
1748122143.016,,4.919806e+003,1.000166e+001,1.098284e-002,0.000000e+000,0.000000e+000,0.000000e+000,2,9.852101e-001,1.825000e+000,,,,,,,,,,,,,,,,,,0,4.000000e+000,1.000000e+000,4,1,6.188393e-003,0,,0,
1748122171.689,,5.020253e+003,1.000227e+001,1.102433e-002,0.000000e+000,0.000000e+000,0.000000e+000,2,9.852610e-001,1.825000e+000,,,,,,,,,,,,,,,,,,0,4.000000e+000,1.000000e+000,4,1,9.897232e-003,0,,0,
1748122198.812,,5.120807e+003,1.000289e+001,1.105841e-002,0.000000e+000,0.000000e+000,0.000000e+000,2,9.850871e-001,1.825000e+000,,,,,,,,,,,,,,,,,,0,4.000000e+000,1.000000e+000,4,1,9.480476e-003,0,,0,
1748122268.452,,5.217779e+003,1.000454e+001,1.107777e-002,0.000000e+000,0.000000e+000,0.000000e+000,2,9.852450e-001,1.825000e+000,,,,,,,,,,,,,,,,,,0,4.000000e+000,1.000000e+000,4,1,8.660316e-003,0,,0,
1748122295.037,,5.319420e+003,1.000310e+001,1.109930e-002,0.000000e+000,0.000000e+000,0.000000e+000,2,9.850655e-001,1.825000e+000,,,,,,,,,,,,,,,,,,0,4.000000e+000,1.000000e+000,4,1,8.244514e-003,0,,0,
1748122321.548,,5.419432e+003,1.000330e+001,1.111125e-002,0.000000e+000,0.000000e+000,0.000000e+000,2,9.850990e-001,1.825000e+000,,,,,,,,,,,,,,,,,,0,4.000000e+000,1.000000e+000,4,1,7.832527e-003,0,,0,
1748122348.878,,5.519444e+003,1.000124e+001,1.112422e-002,0.000000e+000,0.000000e+000,0.000000e+000,2,9.851483e-001,1.825000e+000,,,,,,,,,,,,,,,,,,0,4.000000e+000,1.000000e+000,4,1,4.534721e-003,0,,0,
1748122376.879,,5.619130e+003,1.000330e+001,1.112938e-002,0.000000e+000,0.000000e+000,0.000000e+000,2,9.852225e-001,1.825000e+000,,,,,,,,,,,,,,,,,,0,4.000000e+000,1.000000e+000,4,1,8.654594e-003,0,,0,
1748122404.266,,5.719902e+003,1.000206e+001,1.113699e-002,0.000000e+000,0.000000e+000,0.000000e+000,2,9.847701e-001,1.825000e+000,,,,,,,,,,,,,,,,,,0,4.000000e+000,1.000000e+000,4,1,8.652687e-003,0,,0,
1748122432.451,,5.820349e+003,1.000186e+001,1.114551e-002,0.000000e+000,0.000000e+000,0.000000e+000,2,9.849550e-001,1.825000e+000,,,,,,,,,,,,,,,,,,0,4.000000e+000,1.000000e+000,4,1,4.941940e-003,0,,0,
1748122459.847,,5.921338e+003,1.000207e+001,1.114769e-002,0.000000e+000,0.000000e+000,0.000000e+000,2,9.851119e-001,1.825000e+000,,,,,,,,,,,,,,,,,,0,4.000000e+000,1.000000e+000,4,1,6.184578e-003,0,,0,
1748122487.925,,6.021894e+003,1.000145e+001,1.115374e-002,0.000000e+000,0.000000e+000,0.000000e+000,2,9.849972e-001,1.825000e+000,,,,,,,,,,,,,,,,,,0,4.000000e+000,1.000000e+000,4,1,4.943848e-003,0,,0,
1748122563.991,,6.022545e+003,1.000310e+001,1.115270e-002,0.000000e+000,0.000000e+000,0.000000e+000,2,9.850059e-001,1.825000e+000,,,,,,,,,,,,,,,,,,0,4.000000e+000,1.000000e+000,4,1,7.422447e-003,0,,0,
1748122593.104,,6.525427e+003,1.000331e+001,1.116304e-002,0.000000e+000,0.000000e+000,0.000000e+000,2,9.850474e-001,1.825000e+000,,,,,,,,,,,,,,,,,,0,4.000000e+000,1.000000e+000,4,1,9.488106e-003,0,,0,
1748122621.806,,7.027984e+003,1.000351e+001,1.116248e-002,0.000000e+000,0.000000e+000,0.000000e+000,2,9.847616e-001,1.825000e+000,,,,,,,,,,,,,,,,,,0,4.000000e+000,1.000000e+000,4,1,6.600380e-003,0,,0,
1748122650.737,,7.526850e+003,1.000331e+001,1.116156e-002,0.000000e+000,0.000000e+000,0.000000e+000,2,9.846491e-001,1.825000e+000,,,,,,,,,,,,,,,,,,0,4.000000e+000,1.000000e+000,4,1,1.031017e-002,0,,0,
1748122679.414,,8.028320e+003,1.000351e+001,1.116200e-002,0.000000e+000,0.000000e+000,0.000000e+000,2,9.843364e-001,1.825000e+000,,,,,,,,,,,,,,,,,,0,4.000000e+000,1.000000e+000,4,1,7.418633e-003,0,,0,
1748122707.861,,8.530225e+003,1.000228e+001,1.115849e-002,0.000000e+000,0.000000e+000,0.000000e+000,2,9.844095e-001,1.825000e+000,,,,,,,,,,,,,,,,,,0,4.000000e+000,1.000000e+000,4,1,4.948616e-003,0,,0,
1748122736.962,,9.030393e+003,1.000290e+001,1.115637e-002,0.000000e+000,0.000000e+000,0.000000e+000,2,9.843659e-001,1.825000e+000,,,,,,,,,,,,,,,,,,0,4.000000e+000,1.000000e+000,4,1,6.188393e-003,0,,0,
1748122765.583,,9.531649e+003,1.000434e+001,1.115379e-002,0.000000e+000,0.000000e+000,0.000000e+000,2,9.841312e-001,1.825000e+000,,,,,,,,,,,,,,,,,,0,4.000000e+000,1.000000e+000,4,1,1.072407e-002,0,,0,
1748122793.914,,1.003377e+004,1.000392e+001,1.114970e-002,0.000000e+000,0.000000e+000,0.000000e+000,2,9.836327e-001,1.825000e+000,,,,,,,,,,,,,,,,,,0,4.000000e+000,1.000000e+000,4,1,9.072304e-003,0,,0,
