Repository: sadityakr/Large-MR-due-to-interlayer-hybridization-CrSBr

# Large magnetoresistance from interlayer hybridization in CrSBr: data and analysis code

Data, analysis scripts and Jupyter notebooks for the paper
([arXiv:2608.11389](https://doi.org/10.48550/arXiv.2608.11389))

> **Large bias-tunable magnetoresistance from spin-dependent interlayer
> hybridization in van der Waals antiferromagnet CrSBr-based heterostructures**

The work studies vertical tunnelling transport through a graphene / CrSBr /
graphene junction ("Device 2"). Current-voltage curves
I(V) were recorded as a function of magnetic field applied along the crystal
**b** axis and the **c** axis, at temperatures from 3 K to 160 K. The
notebooks turn these into the magnetoresistance, the conductance-peak
spectroscopy, the Fowler-Nordheim analysis and the barrier-height versus
spin-canting-angle results reported in the paper. Bulk SQUID magnetometry and
an AFM topography scan of the device are included as well.

## Citation

If you use this code or data, please cite the paper (see also
[CITATION.cff](CITATION.cff)):

> S. Hameed, A. Kumar, C. Yu, A. P. Balan, X. Wang, L. Zhang, Y. Mokrousov and
> M. Kläui, *Large bias-tunable magnetoresistance from spin-dependent interlayer
> hybridization in van der Waals antiferromagnet CrSBr-based heterostructures*,
> arXiv:2608.11389 (2026). https://doi.org/10.48550/arXiv.2608.11389

```bibtex
@misc{hameed2026crsbr,
  title         = {Large bias-tunable magnetoresistance from spin-dependent interlayer hybridization in van der Waals antiferromagnet CrSBr-based heterostructures},
  author        = {Hameed, Sadeed and Kumar, Aditya and Yu, Chengjie and Balan, Aravind P. and Wang, Xinran and Zhang, Lichuan and Mokrousov, Yuriy and Kl{\"a}ui, Mathias},
  year          = {2026},
  eprint        = {2608.11389},
  archivePrefix = {arXiv},
  primaryClass  = {cond-mat.mes-hall},
  doi           = {10.48550/arXiv.2608.11389}
}
```

## Repository layout

```
├── data/                      Raw measurement files (read-only inputs)
│   ├── device 2/
│   │   ├── b_scans/           Field along b: H_scans/ (field sweeps) and IV_H_scans/ (I(V) at each H)
│   │   └── c_scans/           Field along c: same structure
│   ├── SQUID_bulk_CrSBr/      Bulk SQUID M(H) and M(T)
│   └── AFM data/              Bruker NanoScope scan of Device 2
├── output/IV_H_scans/         Processed tables the notebooks read (see below)
├── scripts/                   Loaders and analysis modules (importable package `scripts`)
├── notebooks/                 Analysis notebooks; run these
│   ├── Device_2/              Main analysis (b_scans/, c_scans/, barrier and canting analysis/, ...)
│   ├── compose figures/       Fig. 1c-e panels
│   ├── AFM data.ipynb         AFM topography and thickness line cut
│   └── SQUID_Bulk_MvsH.ipynb  Bulk magnetometry
└── pyproject.toml             Dependencies
```

## Running the notebooks

- Open a notebook and run it top to bottom. Notebooks are stored **without
  outputs**, so figures appear only after you run them.
- Most notebooks start with
  `from scripts.utils import setup_notebook; PROJECT_ROOT, np, pd, plt, Path = setup_notebook()`,
  which sets the plotting style and finds the repository root. Paths inside the
  notebooks are relative to it or to the notebook's own folder, so launch
  Jupyter from the repository root or the notebook's folder.
- Notebooks write figures and intermediate files to `output/`. Rendered images
  (`*.png`, `*.pdf`) under `output/` are git-ignored; processed tables
  (`*.csv`, `*.pkl`) are tracked.

Where to start:

| Goal | Notebook |
|---|---|
| One temperature, I(H) curves, I(V) at fixed field, MR vs bias | `notebooks/Device_2/b_scans/analysis_<T>K.ipynb` and `c_scans/analysis_<T>K.ipynb` |
| MR across all temperatures | `notebooks/Device_2/MR_summary_main.ipynb` |
| Conductance-peak spectroscopy and Fowler-Nordheim analysis | `notebooks/Device_2/barrier and canting analysis/Spectroscopy and FN analysis_<T>K.ipynb` |
| Barrier height vs canting angle | `notebooks/Device_2/barrier and canting analysis/Barrier_vs_canting_<T>K.ipynb`, `Summary_T_dependence.ipynb` |
| Transport regimes (Arrhenius, canting, hopping) | `notebooks/Device_2/Transport_regimes_story.ipynb`, `Tunneling regime analysis*.ipynb` |
| Fig.

## Data

### Raw files (`data/`)

Each measurement is a tab-separated `.dat` file with a `!`-prefixed header
(date, sample name and ID, instruments, comments) followed by a column table
(date, time, `Tcryo`, `Tsample`, `Hx`, `Hy`, `Hz`, `|H|`, `phi`, `theta`, and
lock-in channels `L1_Ch1` ... `L5_Ch2`).

`IV_H_scans/` holds one `*.datfolder` per temperature and field sweep. The
folder name records the start timestamp, scan type (`b_scan` or `c_scan`),
temperature, number of field steps, maximum field and field angles, for example
`20251106153846b_scan_30K_92steps_H0.90T_phi_84.0to84.0_theta_0.0to0.0°_v0.datfolder`.
Inside, each `*.txt.dat` file is one I(V) curve at one field value.

File: data/SQUID_bulk_CrSBr/MvT/CrSBr_M_T_1000 Oe_IPeasy_10K_300K.rso.dat (part 1 of 2)
[Header]
TITLE,MPMS RSO Measurement
BYAPP,MPMS Measurement,1.1,Summary
FILEOPENTIME, 1745065757.844000 4/19/2025, 2:29:17 PM

INFO, APPNAME, MPMS MultiVu Application, Revision 1.61,  Build 082

INFO, NAME, CrSBr_Bulk_IP_easy_axis
INFO, WEIGHT, 0.000
INFO, AREA, 0.000
INFO, LENGTH, 0.000
INFO, SHAPE, 0
INFO, COMMENT, OOP_easy axis
INFO, SEQUENCE FILE: MvsT_specific.seq


INFO, BACKGROUND DATA FILE:, None


STARTUPAXIS,X,4,LINEAR,AUTO,0.000000,0.000000
STARTUPAXIS,Y1,5,LINEAR,AUTO,0.000000,0.000000


STARTUPGROUP,Longitudinal
FIELDGROUP,Longitudinal,1,2,3,4,5,6,7,8,9,10,11,19,20,21,22,23,35
FIELDGROUP,Transverse,1,2,3,4,12,13,14,15,16,17,18,24,25,26,27,28,35

PLOT_APPEARANCE,ALL,HORZ_GRID_ON,VERT_GRID_ON,MARKERS_AND_LINES

[Data]
Time,Comment,Field (Oe),Temperature (K),Long Moment (emu),Long Scan Std Dev,Long Offset (cm),Long Offset Std Dev,Long Algorithm,Long Reg Fit,Long Reg Factor,Trans Moment (emu),Trans Scan Std Dev,Trans Offset (cm),Trans Offset Std Dev,Trans Algorithm,Trans Reg Fit,Trans Reg Factor,Long Moment [w/o ABS] (emu),Long Scan Std Dev [w/o ABS],Long Offset [w/o ABS] (cm),Long Offset Std Dev [w/o ABS],Long Reg Fit [w/o ABS],Trans Moment [w/o ABS] (emu),Trans Scan Std Dev [w/o ABS],Trans Offset [w/o ABS] (cm),Trans Offset Std Dev [w/o ABS],Trans Reg Fit [w/o ABS],RSO Position (deg),Amplitude (cm),Frequency,Cycles to Average,Scans per Measurement,Delta Temp (K),Error,EC Comp. Running,Using ABS,
1745065757.844,,1.000000e+003,1.000228e+001,2.425033e-005,0.000000e+000,2.139726e-001,0.000000e+000,3,8.319478e-001,1.825000e+000,,,,,,,,,,,,,,,,,,0,4.000000e+000,1.000000e+000,5,1,4.139900e-003,0,,0,
1745065839.003,,1.000000e+003,1.110748e+001,2.487881e-005,0.000000e+000,2.039291e-001,0.000000e+000,3,8.406498e-001,1.825000e+000,,,,,,,,,,,,,,,,,,0,4.000000e+000,1.000000e+000,5,1,1.526699e-001,0,,0,
1745065903.381,,1.000000e+003,1.211656e+001,2.541507e-005,0.000000e+000,1.991081e-001,0.000000e+000,3,8.434613e-001,1.825000e+000,,,,,,,,,,,,,,,,,,0,4.000000e+000,1.000000e+000,5,1,1.140995e-001,0,,0,
1745065966.024,,1.000000e+003,1.308601e+001,2.602477e-005,0.000000e+000,1.885141e-001,0.000000e+000,3,8.545565e-001,1.825000e+000,,,,,,,,,,,,,,,,,,0,4.000000e+000,1.000000e+000,5,1,1.717300e-001,0,,0,
1745066024.756,,1.000000e+003,1.410127e+001,2.656452e-005,0.000000e+000,1.824217e-001,0.000000e+000,3,8.592556e-001,1.825000e+000,,,,,,,,,,,,,,,,,,0,4.000000e+000,1.000000e+000,5,1,1.679907e-001,0,,0,
1745066085.586,,1.000000e+003,1.512483e+001,2.715918e-005,0.000000e+000,1.885368e-001,0.000000e+000,3,8.519422e-001,1.825000e+000,,,,,,,,,,,,,,,,,,0,4.000000e+000,1.000000e+000,5,1,1.638603e-001,0,,0,
1745066143.352,,1.000000e+003,1.609400e+001,2.774043e-005,0.000000e+000,1.843484e-001,0.000000e+000,3,8.548723e-001,1.825000e+000,,,,,,,,,,,,,,,,,,0,4.000000e+000,1.000000e+000,5,1,1.601200e-001,0,,0,
1745066203.241,,1.000000e+003,1.709850e+001,2.824734e-005,0.000000e+000,1.849928e-001,0.000000e+000,3,8.545955e-001,1.825000e+000,,,,,,,,,,,,,,,,,,0,4.000000e+000,1.000000e+000,5,1,1.539707e-001,0,,0,
1745066265.389,,1.000000e+003,1.810742e+001,2.879658e-005,0.000000e+000,1.821752e-001,0.000000e+000,3,8.574336e-001,1.825000e+000,,,,,,,,,,,,,,,,,,0,4.000000e+000,1.000000e+000,5,1,1.595802e-001,0,,0,
1745066325.482,,1.000000e+003,1.908260e+001,2.937175e-005,0.000000e+000,1.789933e-001,0.000000e+000,3,8.602276e-001,1.825000e+000,,,,,,,,,,,,,,,,,,0,4.000000e+000,1.000000e+000,5,1,1.631794e-001,0,,0,
1745066389.041,,1.000000e+003,2.010873e+001,3.006285e-005,0.000000e+000,1.749900e-001,0.000000e+000,3,8.627359e-001,1.825000e+000,,,,,,,,,,,,,,,,,,0,4.000000e+000,1.000000e+000,5,1,1.481209e-001,0,,0,
1745066448.144,,1.000000e+003,2.108279e+001,3.084593e-005,0.000000e+000,1.696696e-001,0.000000e+000,3,8.659871e-001,1.825000e+000,,,,,,,,,,,,,,,,,,0,4.000000e+000,1.000000e+000,5,1,1.615696e-001,0,,0,
1745066513.280,,1.000000e+003,2.211112e+001,3.174947e-005,0.000000e+000,1.598046e-001,0.000000e+000,3,8.731310e-001,1.825000e+000,,,,,,,,,,,,,,,,,,0,4.000000e+000,1.000000e+000,5,1,1.588001e-001,0,,0,
1745066575.847,,1.000000e+003,2.310039e+001,3.246107e-005,0.000000e+000,1.562821e-001,0.000000e+000,3,8.764619e-001,1.825000e+000,,,,,,,,,,,,,,,,,,0,4.000000e+000,1.000000e+000,5,1,1.547699e-001,0,,0,
1745066637.352,,1.000000e+003,2.412016e+001,3.322550e-005,0.000000e+000,1.492527e-001,0.000000e+000,3,8.816903e-001,1.825000e+000,,,,,,,,,,,,,,,,,,0,4.000000e+000,1.000000e+000,5,1,1.422596e-001,0,,0,
1745066695.829,,1.000000e+003,2.508457e+001,3.392504e-005,0.000000e+000,1.484816e-001,0.000000e+000,3,8.822736e-001,1.825000e+000,,,,,,,,,,,,,,,,,,0,4.000000e+000,1.000000e+000,5,1,1.577988e-001,0,,0,
1745066757.289,,1.000000e+003,2.610176e+001,3.467465e-005,0.000000e+000,1.458581e-001,0.000000e+000,3,8.835443e-001,1.825000e+000,,,,,,,,,,,,,,,,,,0,4.000000e+000,1.000000e+000,5,1,1.555290e-001,0,,0,
1745066815.313,,1.000000e+003,2.707790e+001,3.536089e-005,0.000000e+000,1.458591e-001,0.000000e+000,3,8.833586e-001,1.825000e+000,,,,,,,,,,,,,,,,,,0,4.000000e+000,1.000000e+000,5,1,1.541309e-001,0,,0,
1745066876.341,,1.000000e+003,2.808488e+001,3.617234e-005,0.000000e+000,1.415563e-001,0.000000e+000,3,8.871983e-001,1.825000e+000,,,,,,,,,,,,,,,,,,0,4.000000e+000,1.000000e+000,5,1,1.649284e-001,0,,0,
1745066938.344,,1.000000e+003,2.911047e+001,3.664836e-005,0.000000e+000,1.437909e-001,0.000000e+000,3,8.866768e-001,1.825000e+000,,,,,,,,,,,,,,,,,,0,4.000000e+000,1.000000e+000,5,1,1.609097e-001,0,,0,
1745066997.290,,1.000000e+003,3.008544e+001,3.741322e-005,0.000000e+000,1.409519e-001,0.000000e+000,3,8.890597e-001,1.825000e+000,,,,,,,,,,,,,,,,,,0,4.000000e+000,1.000000e+000,5,1,1.680603e-001,0,,0,
1745067059.343,,1.000000e+003,3.108327e+001,3.806565e-005,0.000000e+000,1.387562e-001,0.000000e+000,3,8.924065e-001,1.825000e+000,,,,,,,,,,,,,,,,,,0,4.000000e+000,1.000000e+000,5,1,1.617184e-001,0,,0,
1745067122.448,,1.000000e+003,3.211662e+001,3.912278e-005,0.000000e+000,1.347969e-001,0.000000e+000,3,8.942358e-001,1.825000e+000,,,,,,,,,,,,,,,,,,0,4.000000e+000,1.000000e+000,5,1,1.487198e-001,0,,0,
1745067182.025,,1.000000e+003,3.308284e+001,4.018185e-005,0.000000e+000,1.295875e-001,0.000000e+000,3,8.966596e-001,1.825000e+000,,,,,,,,,,,,,,,,,,0,4.000000e+000,1.000000e+000,5,1,1.598892e-001,0,,0,
1745067243.117,,1.000000e+003,3.408839e+001,4.111464e-005,0.000000e+000,1.251117e-001,0.000000e+000,3,9.004416e-001,1.825000e+000,,,,,,,,,,,,,,,,,,0,4.000000e+000,1.000000e+000,5,1,1.438904e-001,0,,0,
1745067304.214,,1.000000e+003,3.510670e+001,4.207165e-005,0.000000e+000,1.197312e-001,0.000000e+000,3,9.044713e-001,1.825000e+000,,,,,,,,,,,,,,,,,,0,4.000000e+000,1.000000e+000,5,1,1.656113e-001,0,,0,
1745067364.191,,1.000000e+003,3.610506e+001,4.300035e-005,0.000000e+000,1.166977e-001,0.000000e+000,3,9.063719e-001,1.825000e+000,,,,,,,,,,,,,,,,,,0,4.000000e+000,1.000000e+000,5,1,1.448212e-001,0,,0,
1745067422.762,,1.000000e+003,3.708987e+001,4.387381e-005,0.000000e+000,1.078873e-001,0.000000e+000,3,9.159488e-001,1.825000e+000,,,,,,,,,,,,,,,,,,0,4.000000e+000,1.000000e+000,5,1,1.467705e-001,0,,0,
1745067484.626,,1.000000e+003,3.811311e+001,4.478936e-005,0.000000e+000,1.135828e-001,0.000000e+000,3,9.083158e-001,1.825000e+000,,,,,,,,,,,,,,,,,,0,4.000000e+000,1.000000e+000,5,1,1.645088e-001,0,,0,
1745067544.990,,1.000000e+003,3.910434e+001,4.567028e-005,0.000000e+000,1.131766e-001,0.000000e+000,3,9.086530e-001,1.825000e+000,,,,,,,,,,,,,,,,,,0,4.000000e+000,1.000000e+000,5,1,1.625290e-001,0,,0,
1745067605.333,,1.000000e+003,4.010001e+001,4.649989e-005,0.000000e+000,1.126193e-001,0.000000e+000,3,9.094661e-001,1.825000e+000,,,,,,,,,,,,,,,,,,0,4.000000e+000,1.000000e+000,5,1,1.438103e-001,0,,0,
1745067668.729,,1.000000e+003,4.110238e+001,4.736762e-005,0.000000e+000,1.112078e-001,0.000000e+000,3,9.112662e-001,1.825000e+000,,,,,,,,,,,,,,,,,,0,4.000000e+000,1.000000e+000,5,1,1.508598e-001,0,,0,
1745067731.674,,1.000000e+003,4.209523e+001,4.808423e-005,0.000000e+000,1.102191e-001,0.000000e+000,3,9.130728e-001,1.825000e+000,,,,,,,,,,,,,,,,,,0,4.000000e+000,1.000000e+000,5,1,1.433601e-001,0,,0,
1745067794.006,,1.000000e+003,4.309867e+001,4.931509e-005,0.000000e+000,1.069377e-001,0.000000e+000,3,9.144658e-001,1.825000e+000,,,,,,,,,,,,,,,,,,0,4.000000e+000,1.000000e+000,5,1,1.631393e-001,0,,0,
1745067855.235,,1.000000e+003,4.408207e+001,5.063117e-005,0.000000e+000,1.021599e-001,0.000000e+000,3,9.173175e-001,1.825000e+000,,,,,,,,,,,,,,,,,,0,4.000000e+000,1.000000e+000,5,1,1.607819e-001,0,,0,
1745067916.277,,1.000000e+003,4.509676e+001,5.185036e-005,0.000000e+000,9.555420e-002,0.000000e+000,3,9.223298e-001,1.825000e+000,,,,,,,,,,,,,,,,,,0,4.000000e+000,1.000000e+000,5,1,1.631622e-001,0,,0,
1745067977.814,,1.000000e+003,4.611266e+001,5.289422e-005,0.000000e+000,9.412515e-002,0.000000e+000,3,9.241721e-001,1.825000e+000,,,,,,,,,,,,,,,,,,0,4.000000e+000,1.000000e+000,5,1,1.627502e-001,0,,0,
1745068036.612,,1.000000e+003,4.708961e+001,5.400164e-005,0.000000e+000,8.849870e-002,0.000000e+000,3,9.295813e-001,1.825000e+000,,,,,,,,,,,,,,,,,,0,4.000000e+000,1.000000e+000,5,1,1.698723e-001,0,,0,
1745068095.901,,1.000000e+003,4.809516e+001,5.503935e-005,0.000000e+000,9.312630e-002,0.000000e+000,3,9.238218e-001,1.825000e+000,,,,,,,,,,,,,,,,,,0,4.000000e+000,1.000000e+000,5,1,1.393776e-001,0,,0,
1745068157.294,,1.000000e+003,4.912355e+001,5.618120e-005,0.000000e+000,9.164636e-002,0.000000e+000,3,9.247814e-001,1.825000e+000,,,,,,,,,,,,,,,,,,0,4.000000e+000,1.000000e+000,5,1,1.413994e-001,0,,0,
1745068215.407,,1.000000e+003,5.010371e+001,5.723882e-005,0.000000e+000,9.078982e-002,0.000000e+000,3,9.250939e-001,1.825000e+000,,,,,,,,,,,,,,,,,,0,4.000000e+000,1.000000e+000,5,1,1.265106e-001,0,,0,
1745068277.147,,1.000000e+003,5.108708e+001,5.835397e-005,0.000000e+000,8.973335e-002,0.000000e+000,3,9.261767e-001,1.825000e+000,,,,,,,,,,,,,,,,,,0,4.000000e+000,1.000000e+000,5,1,1.508827e-001,0,,0,
1745068342.696,,1.000000e+003,5.209802e+001,5.930288e-005,0.000000e+000,8.933824e-002,0.000000e+000,3,9.283528e-001,1.825000e+000,,,,,,,,,,,,,,,,,,0,4.000000e+000,1.000000e+000,5,1,1.510391e-001,0,,0,
1745068405.964,,1.000000e+003,5.310033e+001,6.050378e-005,0.000000e+000,8.769823e-002,0.000000e+000,3,9.291028e-001,1.825000e+000,,,,,,,,,,,,,,,,,,0,4.000000e+000,1.000000e+000,5,1,1.459427e-001,0,,0,
1745068471.558,,1.000000e+003,5.412578e+001,6.185142e-005,0.000000e+000,8.571810e-002,0.000000e+000,3,9.303653e-001,1.825000e+000,,,,,,,,,,,,,,,,,,0,4.000000e+000,1.000000e+000,5,1,1.455421e-001,0,,0,
1745068531.939,,1.000000e+003,5.508983e+001,6.303416e-005,0.000000e+000,8.443590e-002,0.000000e+000,3,9.316182e-001,1.825000e+000,,,,,,,,,,,,,,,,,,0,4.000000e+000,1.000000e+000,5,1,1.516228e-001,0,,0,
1745068592.425,,1.000000e+003,5.610291e+001,6.444620e-005,0.000000e+000,8.224413e-002,0.000000e+000,3,9.328142e-001,1.825000e+000,,,,,,,,,,,,,,,,,,0,4.000000e+000,1.000000e+000,5,1,1.671715e-001,0,,0,
1745068651.936,,1.000000e+003,5.710509e+001,6.602097e-005,0.000000e+000,7.939658e-002,0.000000e+000,3,9.336612e-001,1.825000e+000,,,,,,,,,,,,,,,,,,0,4.000000e+000,1.000000e+000,5,1,1.590500e-001,0,,0,
1745068711.134,,1.000000e+003,5.810944e+001,6.748095e-005,0.000000e+000,7.699993e-002,0.000000e+000,3,9.351100e-001,1.825000e+000,,,,,,,,,,,,,,,,,,0,4.000000e+000,1.000000e+000,5,1,1.598816e-001,0,,0,
1745068770.916,,1.000000e+003,5.911082e+001,6.874158e-005,0.000000e+000,7.673915e-002,0.000000e+000,3,9.361896e-001,1.825000e+000,,,,,,,,,,,,,,,,,,0,4.000000e+000,1.000000e+000,5,1,1.387482e-001,0,,0,
1745068830.264,,1.000000e+003,6.010265e+001,7.045550e-005,0.000000e+000,7.153030e-002,0.000000e+000,3,9.397349e-001,1.825000e+000,,,,,,,,,,,,,,,,,,0,4.000000e+000,1.000000e+000,5,1,1.487579e-001,0,,0,
1745068890.119,,1.000000e+003,6.110065e+001,7.196990e-005,0.000000e+000,6.890514e-002,0.000000e+000,3,9.414794e-001,1.825000e+000,,,,,,,,,,,,,,,,,,0,4.000000e+000,1.000000e+000,5,1,1.487312e-001,0,,0,
1745068952.362,,1.000000e+003,6.210920e+001,7.341553e-005,0.000000e+000,6.923190e-002,0.000000e+000,3,9.411741e-001,1.825000e+000,,,,,,,,,,,,,,,,,,0,4.000000e+000,1.000000e+000,5,1,1.399384e-001,0,,0,
1745069013.111,,1.000000e+003,6.307967e+001,7.487949e-005,0.000000e+000,6.847938e-002,0.000000e+000,3,9.414341e-001,1.825000e+000,,,,,,,,,,,,,,,,,,0,4.000000e+000,1.000000e+000,5,1,1.303635e-001,0,,0,
1745069077.746,,1.000000e+003,6.410638e+001,7.641992e-005,0.000000e+000,6.776480e-002,0.000000e+000,3,9.418761e-001,1.825000e+000,,,,,,,,,,,,,,,,,,0,4.000000e+000,1.000000e+000,5,1,1.452713e-001,0,,0,
1745069141.969,,1.000000e+003,6.510658e+001,7.797479e-005,0.000000e+000,6.700598e-002,0.000000e+000,3,9.427572e-001,1.825000e+000,,,,,,,,,,,,,,,,,,0,4.000000e+000,1.000000e+000,5,1,1.630630e-001,0,,0,
1745069205.755,,1.000000e+003,6.608658e+001,7.926745e-005,0.000000e+000,6.699406e-002,0.000000e+000,3,9.434593e-001,1.825000e+000,,,,,,,,,,,,,,,,,,0,4.000000e+000,1.000000e+000,5,1,1.408997e-001,0,,0,
1745069268.152,,1.000000e+003,6.707939e+001,8.075472e-005,0.000000e+000,6.574333e-002,0.000000e+000,3,9.452400e-001,1.825000e+000,,,,,,,,,,,,,,,,,,0,4.000000e+000,1.000000e+000,5,1,1.567383e-001,0,,0,
1745069332.603,,1.000000e+003,6.811771e+001,8.265663e-005,0.000000e+000,6.426977e-002,0.000000e+000,3,9.456651e-001,1.825000e+000,,,,,,,,,,,,,,,,,,0,4.000000e+000,1.000000e+000,5,1,1.633530e-001,0,,0,
1745069392.217,,1.000000e+003,6.910348e+001,8.465883e-005,0.000000e+000,6.196379e-002,0.000000e+000,3,9.461401e-001,1.825000e+000,,,,,,,,,,,,,,,,,,0,4.000000e+000,1.000000e+000,5,1,1.648102e-001,0,,0,
1745069451.009,,1.000000e+003,7.010210e+001,8.650641e-005,0.000000e+000,6.048864e-002,0.000000e+000,3,9.472343e-001,1.825000e+000,,,,,,,,,,,,,,,,,,0,4.000000e+000,1.000000e+000,5,1,1.265488e-001,0,,0,
1745069510.451,,1.000000e+003,7.110786e+001,8.845236e-005,0.000000e+000,5.882408e-002,0.000000e+000,3,9.482383e-001,1.825000e+000,,,,,,,,,,,,,,,,,,0,4.000000e+000,1.000000e+000,5,1,1.511536e-001,0,,0,
1745069571.176,,1.000000e+003,7.212107e+001,9.054799e-005,0.000000e+000,5.549717e-002,0.000000e+000,3,9.508240e-001,1.825000e+000,,,,,,,,,,,,,,,,,,0,4.000000e+000,1.000000e+000,5,1,1.547394e-001,0,,0,
1745069631.483,,1.000000e+003,7.310185e+001,9.249937e-005,0.000000e+000,5.333859e-002,0.000000e+000,3,9.521715e-001,1.825000e+000,,,,,,,,,,,,,,,,,,0,4.000000e+000,1.000000e+000,5,1,1.695328e-001,0,,0,
1745069691.746,,1.000000e+003,7.407750e+001,9.445495e-005,0.000000e+000,5.309885e-002,0.000000e+000,3,9.521747e-001,1.825000e+000,,,,,,,,,,,,,,,,,,0,4.000000e+000,1.000000e+000,5,1,1.415482e-001,0,,0,
1745069757.177,,1.000000e+003,7.512375e+001,9.646390e-005,0.000000e+000,5.325980e-002,0.000000e+000,3,9.520563e-001,1.825000e+000,,,,,,,,,,,,,,,,,,0,4.000000e+000,1.000000e+000,5,1,1.389771e-001,0,,0,
1745069820.074,,1.000000e+003,7.609808e+001,9.823981e-005,0.000000e+000,5.351896e-002,0.000000e+000,3,9.523373e-001,1.825000e+000,,,,,,,,,,,,,,,,,,0,4.000000e+000,1.000000e+000,5,1,1.299057e-001,0,,0,
1745069883.916,,1.000000e+003,7.709216e+001,1.006393e-004,0.000000e+000,5.169948e-002,0.000000e+000,3,9.529854e-001,1.825000e+000,,,,,,,,,,,,,,,,,,0,4.000000e+000,1.000000e+000,5,1,1.481857e-001,0,,0,
1745069946.144,,1.000000e+003,7.809869e+001,1.026327e-004,0.000000e+000,5.131166e-002,0.000000e+000,3,9.538714e-001,1.825000e+000,,,,,,,,,,,,,,,,,,0,4.000000e+000,1.000000e+000,5,1,1.545868e-001,0,,0,
1745070005.194,,1.000000e+003,7.907007e+001,1.047070e-004,0.000000e+000,5.048043e-002,0.000000e+000,3,9.550598e-001,1.825000e+000,,,,,,,,,,,,,,,,,,0,4.000000e+000,1.000000e+000,5,1,1.256027e-001,0,,0,
1745070066.643,,1.000000e+003,8.009876e+001,1.074165e-004,0.000000e+000,4.882760e-002,0.000000e+000,3,9.552423e-001,1.825000e+000,,,,,,,,,,,,,,,,,,0,4.000000e+000,1.000000e+000,5,1,1.348877e-001,0,,0,
1745070125.990,,1.000000e+003,8.109619e+001,1.099609e-004,0.000000e+000,4.742978e-002,0.000000e+000,3,9.559519e-001,1.825000e+000,,,,,,,,,,,,,,,,,,0,4.000000e+000,1.000000e+000,5,1,1.578903e-001,0,,0,
1745070184.085,,1.000000e+003,8.208364e+001,1.125994e-004,0.000000e+000,4.566381e-002,0.000000e+000,3,9.570726e-001,1.825000e+000,,,,,,,,,,,,,,,,,,0,4.000000e+000,1.000000e+000,5,1,1.542358e-001,0,,0,
1745070246.400,,1.000000e+003,8.310712e+001,1.153745e-004,0.000000e+000,4.417665e-002,0.000000e+000,3,9.580213e-001,1.825000e+000,,,,,,,,,,,,,,,,,,0,4.000000e+000,1.000000e+000,5,1,1.469879e-001,0,,0,
1745070306.361,,1.000000e+003,8.408253e+001,1.181354e-004,0.000000e+000,4.086342e-002,0.000000e+000,3,9.604531e-001,1.825000e+000,,,,,,,,,,,,,,,,,,0,4.000000e+000,1.000000e+000,5,1,1.570358e-001,0,,0,
1745070367.449,,1.000000e+003,8.508096e+001,1.209133e-004,0.000000e+000,4.011837e-002,0.000000e+000,3,9.605766e-001,1.825000e+000,,,,,,,,,,,,,,,,,,0,4.000000e+000,1.000000e+000,5,1,1.383362e-001,0,,0,
1745070431.324,,1.000000e+003,8.610322e+001,1.237837e-004,0.000000e+000,4.081840e-002,0.000000e+000,3,9.597914e-001,1.825000e+000,,,,,,,,,,,,,,,,,,0,4.000000e+000,1.000000e+000,5,1,1.485901e-001,0,,0,
1745070492.697,,1.000000e+003,8.709138e+001,1.264380e-004,0.000000e+000,4.113755e-002,0.000000e+000,3,9.604830e-001,1.825000e+000,,,,,,,,,,,,,,,,,,0,4.000000e+000,1.000000e+000,5,1,1.173859e-001,0,,0,
1745070556.745,,1.000000e+003,8.811240e+001,1.297083e-004,0.000000e+000,3.979848e-002,0.000000e+000,3,9.608104e-001,1.825000e+000,,,,,,,,,,,,,,,,,,0,4.000000e+000,1.000000e+000,5,1,1.583328e-001,0,,0,
1745070616.425,,1.000000e+003,8.909921e+001,1.325811e-004,0.000000e+000,3.933557e-002,0.000000e+000,3,9.616536e-001,1.825000e+000,,,,,,,,,,,,,,,,,,0,4.000000e+000,1.000000e+000,5,1,1.495056e-001,0,,0,
1745070678.636,,1.000000e+003,9.012411e+001,1.360178e-004,0.000000e+000,3.824905e-002,0.000000e+000,3,9.624724e-001,1.825000e+000,,,,,,,,,,,,,,,,,,0,4.000000e+000,1.000000e+000,5,1,1.684647e-001,0,,0,
1745070737.120,,1.000000e+003,9.109338e+001,1.394640e-004,0.000000e+000,3.709621e-002,0.000000e+000,3,9.627560e-001,1.825000e+000,,,,,,,,,,,,,,,,,,0,4.000000e+000,1.000000e+000,5,1,1.347656e-001,0,,0,
1745070796.910,,1.000000e+003,9.209488e+001,1.433006e-004,0.000000e+000,3.566195e-002,0.000000e+000,3,9.633163e-001,1.825000e+000,,,,,,,,,,,,,,,,,,0,4.000000e+000,1.000000e+000,5,1,1.539078e-001,0,,0,
1745070856.640,,1.000000e+003,9.310663e+001,1.470658e-004,0.000000e+000,3.454531e-002,0.000000e+000,3,9.639167e-001,1.825000e+000,,,,,,,,,,,,,,,,,,0,4.000000e+000,1.000000e+000,5,1,1.737289e-001,0,,0,
1745070917.508,,1.000000e+003,9.408334e+001,1.512183e-004,0.000000e+000,3.259575e-002,0.000000e+000,3,9.648608e-001,1.825000e+000,,,,,,,,,,,,,,,,,,0,4.000000e+000,1.000000e+000,5,1,1.552200e-001,0,,0,
1745070980.024,,1.000000e+003,9.511485e+001,1.553461e-004,0.000000e+000,3.161045e-002,0.000000e+000,3,9.655387e-001,1.825000e+000,,,,,,,,,,,,,,,,,,0,4.000000e+000,1.000000e+000,5,1,1.405716e-001,0,,0,
1745071039.568,,1.000000e+003,9.608072e+001,1.595099e-004,0.000000e+000,3.005597e-002,0.000000e+000,3,9.667429e-001,1.825000e+000,,,,,,,,,,,,,,,,,,0,4.000000e+000,1.000000e+000,5,1,1.608658e-001,0,,0,
1745071102.185,,1.000000e+003,9.707245e+001,1.639484e-004,0.000000e+000,3.000307e-002,0.000000e+000,3,9.666402e-001,1.825000e+000,,,,,,,,,,,,,,,,,,0,4.000000e+000,1.000000e+000,5,1,1.818848e-001,0,,0,
1745071166.068,,1.000000e+003,9.814186e+001,1.687197e-004,0.000000e+000,2.939890e-002,0.000000e+000,3,9.670423e-001,1.825000e+000,,,,,,,,,,,,,,,,,,0,4.000000e+000,1.000000e+000,5,1,1.667786e-001,0,,0,
1745071233.370,,1.000000e+003,9.923148e+001,1.742673e-004,0.000000e+000,3.038708e-002,0.000000e+000,3,9.541630e-001,1.825000e+000,,,,,,,,,,,,,,,,,,0,4.000000e+000,1.000000e+000,5,1,1.605072e-001,0,,0,
1745071283.080,,1.000000e+003,1.000899e+002,1.784894e-004,0.000000e+000,2.960860e-002,0.000000e+000,3,9.549234e-001,1.825000e+000,,,,,,,,,,,,,,,,,,0,4.000000e+000,1.000000e+000,5,1,1.339951e-001,0,,0,
1745071343.850,,1.000000e+003,1.011003e+002,1.833617e-004,0.000000e+000,2.935543e-002,0.000000e+000,3,9.563878e-001,1.825000e+000,,,,,,,,,,,,,,,,,,0,4.000000e+000,1.000000e+000,5,1,1.603928e-001,0,,0,
1745071403.067,,1.000000e+003,1.020898e+002,1.887499e-004,0.000000e+000,2.839658e-002,0.000000e+000,3,9.576517e-001,1.825000e+000,,,,,,,,,,,,,,,,,,0,4.000000e+000,1.000000e+000,5,1,1.726990e-001,0,,0,
1745071464.348,,1.000000e+003,1.031095e+002,1.955100e-004,0.000000e+000,2.687502e-002,0.000000e+000,3,9.579681e-001,1.825000e+000,,,,,,,,,,,,,,,,,,0,4.000000e+000,1.000000e+000,5,1,1.252975e-001,0,,0,
1745071522.272,,1.000000e+003,1.040766e+002,2.021155e-004,0.000000e+000,2.503005e-002,0.000000e+000,3,9.590848e-001,1.825000e+000,,,,,,,,,,,,,,,,,,0,4.000000e+000,1.000000e+000,5,1,1.627960e-001,0,,0,
1745071585.140,,1.000000e+003,1.051175e+002,2.094535e-004,0.000000e+000,2.340915e-002,0.000000e+000,3,9.606459e-001,1.825000e+000,,,,,,,,,,,,,,,,,,0,4.000000e+000,1.000000e+000,5,1,1.654053e-001,0,,0,
1745071645.750,,1.000000e+003,1.061276e+002,2.168755e-004,0.000000e+000,2.124374e-002,0.000000e+000,3,9.623042e-001,1.825000e+000,,,,,,,,,,,,,,,,,,0,4.000000e+000,1.000000e+000,5,1,1.574020e-001,0,,0,
1745071706.493,,1.000000e+003,1.070973e+002,2.246172e-004,0.000000e+000,2.020789e-002,0.000000e+000,3,9.634367e-001,1.825000e+000,,,,,,,,,,,,,,,,,,0,4.000000e+000,1.000000e+000,5,1,1.330032e-001,0,,0,
1745071770.088,,1.000000e+003,1.081134e+002,2.327044e-004,0.000000e+000,2.074768e-002,0.000000e+000,3,9.631644e-001,1.825000e+000,,,,,,,,,,,,,,,,,,0,4.000000e+000,1.000000e+000,5,1,1.512985e-001,0,,0,
1745071833.464,,1.000000e+003,1.091204e+002,2.412372e-004,0.000000e+000,2.054781e-002,0.000000e+000,3,9.636998e-001,1.825000e+000,,,,,,,,,,,,,,,,,,0,4.000000e+000,1.000000e+000,5,1,1.535950e-001,0,,0,
1745071895.295,,1.000000e+003,1.101006e+002,2.505473e-004,0.000000e+000,1.966980e-002,0.000000e+000,3,9.650001e-001,1.825000e+000,,,,,,,,,,,,,,,,,,0,4.000000e+000,1.000000e+000,5,1,1.724014e-001,0,,0,
1745071958.786,,1.000000e+003,1.111315e+002,2.613529e-004,0.000000e+000,1.875654e-002,0.000000e+000,3,9.660921e-001,1.825000e+000,,,,,,,,,,,,,,,,,,0,4.000000e+000,1.000000e+000,5,1,1.524048e-001,0,,0,
1745072019.396,,1.000000e+003,1.120950e+002,2.736713e-004,0.000000e+000,1.717128e-002,0.000000e+000,3,9.666982e-001,1.825000e+000,,,,,,,,,,,,,,,,,,0,4.000000e+000,1.000000e+000,5,1,1.716995e-001,0,,0,
1745072081.505,,1.000000e+003,1.131206e+002,2.875041e-004,0.000000e+000,1.558458e-002,0.000000e+000,3,9.678568e-001,1.825000e+000,,,,,,,,,,,,,,,,,,0,4.000000e+000,1.000000e+000,5,1,1.688004e-001,0,,0,
1745072140.119,,1.000000e+003,1.141147e+002,3.023003e-004,0.000000e+000,1.337950e-002,0.000000e+000,3,9.696333e-001,1.825000e+000,,,,,,,,,,,,,,,,,,0,4.000000e+000,1.000000e+000,5,1,1.772995e-001,0,,0,
1745072196.969,,1.000000e+003,1.150828e+002,3.178257e-004,0.000000e+000,1.260500e-002,0.000000e+000,3,9.701204e-001,1.825000e+000,,,,,,,,,,,,,,,,,,0,4.000000e+000,1.000000e+000,5,1,1.500015e-001,0,,0,
1745072256.580,,1.000000e+003,1.161147e+002,3.356964e-004,0.000000e+000,1.251172e-002,0.000000e+000,3,9.706822e-001,1.825000e+000,,,,,,,,,,,,,,,,,,0,4.000000e+000,1.000000e+000,5,1,1.585999e-001,0,,0,
1745072325.583,,1.000000e+003,1.172567e+002,3.593795e-004,0.000000e+000,1.373125e-002,0.000000e+000,3,9.733231e-001,1.825000e+000,,,,,,,,,,,,,,,,,,0,4.000000e+000,1.000000e+000,5,1,1.677017e-001,0,,0,
1745072376.931,,1.000000e+003,1.181385e+002,3.794065e-004,0.000000e+000,1.340288e-002,0.000000e+000,3,9.751613e-001,1.825000e+000,,,,,,,,,,,,,,,,,,0,4.000000e+000,1.000000e+000,5,1,1.322937e-001,0,,0,
1745072439.037,,1.000000e+003,1.191283e+002,4.078472e-004,0.000000e+000,1.181459e-002,0.000000e+000,3,9.763039e-001,1.825000e+000,,,,,,,,,,,,,,,,,,0,4.000000e+000,1.000000e+000,5,1,1.215057e-001,0,,0,
1745072498.709,,1.000000e+003,1.200813e+002,4.393754e-004,0.000000e+000,1.021897e-002,0.000000e+000,3,9.772056e-001,1.825000e+000,,,,,,,,,,,,,,,,,,0,4.000000e+000,1.000000e+000,5,1,1.102982e-001,0,,0,
1745072561.637,,1.000000e+003,1.210813e+002,4.792245e-004,0.000000e+000,8.965332e-003,0.000000e+000,3,9.784587e-001,1.825000e+000,,,,,,,,,,,,,,,,,,0,4.000000e+000,1.000000e+000,5,1,1.250992e-001,0,,0,
1745072625.632,,1.000000e+003,1.221166e+002,5.304170e-004,0.000000e+000,7.209314e-003,0.000000e+000,3,9.795094e-001,1.825000e+000,,,,,,,,,,,,,,,,,,0,4.000000e+000,1.000000e+000,5,1,1.672058e-001,0,,0,
1745072684.452,,1.000000e+003,1.230833e+002,5.896875e-004,0.000000e+000,5.750429e-003,0.000000e+000,3,9.804350e-001,1.825000e+000,,,,,,,,,,,,,,,,,,0,4.000000e+000,1.000000e+000,5,1,1.492996e-001,0,,0,
1745072744.610,,1.000000e+003,1.240986e+002,6.674040e-004,0.000000e+000,4.304020e-003,0.000000e+000,3,9.814548e-001,1.825000e+000,,,,,,,,,,,,,,,,,,0,4.000000e+000,1.000000e+000,5,1,1.722031e-001,0,,0,
1745072832.847,,1.000000e+003,1.255677e+002,8.277179e-004,0.000000e+000,1.013273e-002,0.000000e+000,3,9.492238e-001,1.825000e+000,,,,,,,,,,,,,,,,,,0,4.000000e+000,1.000000e+000,5,1,1.337967e-001,0,,0,
1745072864.261,,1.000000e+003,1.261082e+002,9.085395e-004,0.000000e+000,7.176151e-003,0.000000e+000,3,9.521986e-001,1.825000e+000,,,,,,,,,,,,,,,,,,0,4.000000e+000,1.000000e+000,5,1,1.418991e-001,0,,0,
1745072922.536,,1.000000e+003,1.271166e+002,1.089211e-003,0.000000e+000,4.682213e-003,0.000000e+000,3,9.603052e-001,1.825000e+000,,,,,,,,,,,,,,,,,,0,4.000000e+000,1.000000e+000,5,1,1.726074e-001,0,,0,
1745072985.160,,1.000000e+003,1.281045e+002,1.344420e-003,0.000000e+000,2.717937e-003,0.000000e+000,3,9.680302e-001,1.825000e+000,,,,,,,,,,,,,,,,,,0,4.000000e+000,1.000000e+000,5,1,1.529999e-001,0,,0,
1745073049.228,,1.000000e+003,1.290976e+002,1.688094e-003,0.000000e+000,2.046999e-004,0.000000e+000,3,9.735370e-001,1.825000e+000,,,,,,,,,,,,,,,,,,0,4.000000e+000,1.000000e+000,5,1,1.327972e-001,0,,0,
1745073119.896,,1.000000e+003,1.301042e+002,2.076404e-003,0.000000e+000,-1.473818e-003,0.000000e+000,3,9.778208e-001,1.825000e+000,,,,,,,,,,,,,,,,,,0,4.000000e+000,1.000000e+000,5,1,1.568909e-001,0,,0,
1745073180.825,,1.000000e+003,1.311041e+002,2.192448e-003,0.000000e+000,-2.708850e-003,0.000000e+000,3,9.778609e-001,1.825000e+000,,,,,,,,,,,,,,,,,,0,4.000000e+000,1.000000e+000,5,1,1.362000e-001,0,,0,
1745073239.450,,1.000000e+003,1.320766e+002,2.145492e-003,0.000000e+000,-1.959676e-003,0.000000e+000,3,9.786243e-001,1.825000e+000,,,,,,,,,,,,,,,,,,0,4.000000e+000,1.000000e+000,5,1,1.416931e-001,0,,0,
1745073300.430,,1.000000e+003,1.330939e+002,2.055524e-003,0.000000e+000,-1.670673e-003,0.000000e+000,3,9.782117e-001,1.825000e+000,,,,,,,,,,,,,,,,,,0,4.000000e+000,1.000000e+000,5,1,1.668091e-001,0,,0,
1745073359.011,,1.000000e+003,1.341007e+002,1.956038e-003,0.000000e+000,-1.881805e-003,0.000000e+000,3,9.770727e-001,1.825000e+000,,,,,,,,,,,,,,,,,,0,4.000000e+000,1.000000e+000,5,1,1.609955e-001,0,,0,
1745073418.901,,1.000000e+003,1.351182e+002,1.847566e-003,0.000000e+000,-1.259546e-003,0.000000e+000,3,9.764461e-001,1.825000e+000,,,,,,,,,,,,,,,,,,0,4.000000e+000,1.000000e+000,5,1,1.589966e-001,0,,0,
1745073475.806,,1.000000e+003,1.360822e+002,1.744552e-003,0.000000e+000,-1.336087e-003,0.000000e+000,3,9.750180e-001,1.825000e+000,,,,,,,,,,,,,,,,,,0,4.000000e+000,1.000000e+000,5,1,1.609039e-001,0,,0,
1745073537.681,,1.000000e+003,1.371167e+002,1.634856e-003,0.000000e+000,-1.390644e-003,0.000000e+000,3,9.733071e-001,1.825000e+000,,,,,,,,,,,,,,,,,,0,4.000000e+000,1.000000e+000,5,1,1.589050e-001,0,,0,
1745073598.427,,1.000000e+003,1.380963e+002,1.531738e-003,0.000000e+000,-1.253912e-003,0.000000e+000,3,9.717362e-001,1.825000e+000,,,,,,,,,,,,,,,,,,0,4.000000e+000,1.000000e+000,5,1,1.361084e-001,0,,0,
1745073660.303,,1.000000e+003,1.390833e+002,1.431869e-003,0.000000e+000,-3.593440e-004,0.000000e+000,3,9.705311e-001,1.825000e+000,,,,,,,,,,,,,,,,,,0,4.000000e+000,1.000000e+000,5,1,1.292877e-001,0,,0,
1745073725.124,,1.000000e+003,1.401097e+002,1.334286e-003,0.000000e+000,1.935508e-004,0.000000e+000,3,9.688091e-001,1.825000e+000,,,,,,,,,,,,,,,,,,0,4.000000e+000,1.000000e+000,5,1,1.183014e-001,0,,0,
1745073787.925,,1.000000e+003,1.410719e+002,1.244351e-003,0.000000e+000,1.222504e-003,0.000000e+000,3,9.669200e-001,1.825000e+000,,,,,,,,,,,,,,,,,,0,4.000000e+000,1.000000e+000,5,1,1.409912e-001,0,,0,
1745073853.402,,1.000000e+003,1.421078e+002,1.160042e-003,0.000000e+000,3.558485e-004,0.000000e+000,3,9.628848e-001,1.825000e+000,,,,,,,,,,,,,,,,,,0,4.000000e+000,1.000000e+000,5,1,1.254883e-001,0,,0,
1745073914.203,,1.000000e+003,1.430734e+002,1.079378e-003,0.000000e+000,1.860891e-003,0.000000e+000,3,9.616368e-001,1.825000e+000,,,,,,,,,,,,,,,,,,0,4.000000e+000,1.000000e+000,5,1,1.443939e-001,0,,0,
1745073976.739,,1.000000e+003,1.440910e+002,1.002120e-003,0.000000e+000,2.056715e-003,0.000000e+000,3,9.579443e-001,1.825000e+000,,,,,,,,,,,,,,,,,,0,4.000000e+000,1.000000e+000,5,1,1.549988e-001,0,,0,
1745074036.337,,1.000000e+003,1.450957e+002,9.322367e-004,0.000000e+000,2.726206e-003,0.000000e+000,3,9.548023e-001,1.825000e+000,,,,,,,,,,,,,,,,,,0,4.000000e+000,1.000000e+000,5,1,1.344910e-001,0,,0,
1745074094.907,,1.000000e+003,1.461060e+002,8.686326e-004,0.000000e+000,2.843894e-003,0.000000e+000,3,9.506341e-001,1.825000e+000,,,,,,,,,,,,,,,,,,0,4.000000e+000,1.000000e+000,5,1,1.452026e-001,0,,0,
1745074155.279,,1.000000e+003,1.471055e+002,8.057839e-004,0.000000e+000,4.815742e-003,0.000000e+000,3,9.480526e-001,1.825000e+000,,,,,,,,,,,,,,,,,,0,4.000000e+000,1.000000e+000,5,1,1.560974e-001,0,,0,
1745074214.323,,1.000000e+003,1.480962e+002,7.546011e-004,0.000000e+000,3.474333e-003,0.000000e+000,3,9.410962e-001,1.825000e+000,,,,,,,,,,,,,,,,,,0,4.000000e+000,1.000000e+000,5,1,1.254120e-001,0,,0,
1745074275.663,,1.000000e+003,1.490916e+002,6.998061e-004,0.000000e+000,6.465571e-003,0.000000e+000,3,9.399833e-001,1.825000e+000,,,,,,,,,,,,,,,,,,0,4.000000e+000,1.000000e+000,5,1,1.268921e-001,0,,0,
1745074336.843,,1.000000e+003,1.500891e+002,6.534219e-004,0.000000e+000,6.920223e-003,0.000000e+000,3,9.351289e-001,1.825000e+000,,,,,,,,,,,,,,,,,,0,4.000000e+000,1.000000e+000,5,1,1.473999e-001,0,,0,
1745074399.948,,1.000000e+003,1.510936e+002,6.078586e-004,0.000000e+000,9.499768e-003,0.000000e+000,3,9.321295e-001,1.825000e+000,,,,,,,,,,,,,,,,,,0,4.000000e+000,1.000000e+000,5,1,1.492004e-001,0,,0,
1745074463.425,,1.000000e+003,1.521050e+002,5.687770e-004,0.000000e+000,8.555720e-003,0.000000e+000,3,9.246890e-001,1.825000e+000,,,,,,,,,,,,,,,,,,0,4.000000e+000,1.000000e+000,5,1,1.606903e-001,0,,0,
1745074523.598,,1.000000e+003,1.530891e+002,5.325450e-004,0.000000e+000,1.011991e-002,0.000000e+000,3,9.195063e-001,1.825000e+000,,,,,,,,,,,,,,,,,,0,4.000000e+000,1.000000e+000,5,1,1.625061e-001,0,,0,
1745074587.036,,1.000000e+003,1.541116e+002,4.976745e-004,0.000000e+000,1.046834e-002,0.000000e+000,3,9.122059e-001,1.825000e+000,,,,,,,,,,,,,,,,,,0,4.000000e+000,1.000000e+000,5,1,1.493988e-001,0,,0,
1745074645.932,,1.000000e+003,1.550934e+002,4.662135e-004,0.000000e+000,1.223412e-002,0.000000e+000,3,9.065227e-001,1.825000e+000,,,,,,,,,,,,,,,,,,0,4.000000e+000,1.000000e+000,5,1,1.510925e-001,0,,0,
1745074705.564,,1.000000e+003,1.561039e+002,4.356078e-004,0.000000e+000,1.531941e-002,0.000000e+000,3,9.020596e-001,1.825000e+000,,,,,,,,,,,,,,,,,,0,4.000000e+000,1.000000e+000,5,1,1.477966e-001,0,,0,
1745074766.907,,1.000000e+003,1.571184e+002,4.093570e-004,0.000000e+000,1.440684e-002,0.000000e+000,3,8.923239e-001,1.825000e+000,,,,,,,,,,,,,,,,,,0,4.000000e+000,1.000000e+000,5,1,1.699982e-001,0,,0,
1745074824.645,,1.000000e+003,1.581003e+002,3.823741e-004,0.000000e+000,1.946796e-002,0.000000e+000,3,8.887300e-001,1.825000e+000,,,,,,,,,,,,,,,,,,0,4.000000e+000,1.000000e+000,5,1,1.459045e-001,0,,0,
1745074884.832,,1.000000e+003,1.590982e+002,3.604041e-004,0.000000e+000,1.908030e-002,0.000000e+000,3,8.794249e-001,1.825000e+000,,,,,,,,,,,,,,,,,,0,4.000000e+000,1.000000e+000,5,1,1.528015e-001,0,,0,
1745074955.014,,1.000000e+003,1.602592e+002,3.356450e-004,0.000000e+000,8.854501e-003,0.000000e+000,3,9.365910e-001,1.825000e+000,,,,,,,,,,,,,,,,,,0,4.000000e+000,1.000000e+000,5,1,1.441040e-001,0,,0,
1745075006.081,,1.000000e+003,1.610793e+002,3.191268e-004,0.000000e+000,1.074577e-002,0.000000e+000,3,9.344180e-001,1.825000e+000,,,,,,,,,,,,,,,,,,0,4.000000e+000,1.000000e+000,5,1,1.346130e-001,0,,0,
1745075068.868,,1.000000e+003,1.620731e+002,2.999370e-004,0.000000e+000,1.279199e-002,0.000000e+000,3,9.309329e-001,1.825000e+000,,,,,,,,,,,,,,,,,,0,4.000000e+000,1.000000e+000,5,1,1.414948e-001,0,,0,
1745075133.732,,1.000000e+003,1.631019e+002,2.833142e-004,0.000000e+000,1.327228e-002,0.000000e+000,3,9.258696e-001,1.825000e+000,,,,,,,,,,,,,,,,,,0,4.000000e+000,1.000000e+000,5,1,1.430969e-001,0,,0,
1745075196.206,,1.000000e+003,1.640980e+002,2.680474e-004,0.000000e+000,1.267643e-002,0.000000e+000,3,9.195859e-001,1.825000e+000,,,,,,,,,,,,,,,,,,0,4.000000e+000,1.000000e+000,5,1,1.334991e-001,0,,0,
1745075257.773,,1.000000e+003,1.650991e+002,2.525707e-004,0.000000e+000,1.524690e-002,0.000000e+000,3,9.160327e-001,1.825000e+000,,,,,,,,,,,,,,,,,,0,4.000000e+000,1.000000e+000,5,1,1.461945e-001,0,,0,
1745075318.346,,1.000000e+003,1.660997e+002,2.387386e-004,0.000000e+000,1.706552e-002,0.000000e+000,3,9.122546e-001,1.825000e+000,,,,,,,,,,,,,,,,,,0,4.000000e+000,1.000000e+000,5,1,1.250916e-001,0,,0,
1745075377.355,,1.000000e+003,1.670854e+002,2.260929e-004,0.000000e+000,1.883714e-002,0.000000e+000,3,9.062733e-001,1.825000e+000,,,,,,,,,,,,,,,,,,0,4.000000e+000,1.000000e+000,5,1,1.664886e-001,0,,0,
1745075437.910,,1.000000e+003,1.681075e+002,2.135513e-004,0.000000e+000,2.135980e-002,0.000000e+000,3,9.024516e-001,1.825000e+000,,,,,,,,,,,,,,,,,,0,4.000000e+000,1.000000e+000,5,1,1.450958e-001,0,,0,
1745075497.429,,1.000000e+003,1.690966e+002,2.029843e-004,0.000000e+000,2.183496e-002,0.000000e+000,3,8.958147e-001,1.825000e+000,,,,,,,,,,,,,,,,,,0,4.000000e+000,1.000000e+000,5,1,1.643066e-001,0,,0,
1745075559.325,,1.000000e+003,1.700992e+002,1.932984e-004,0.000000e+000,2.135598e-002,0.000000e+000,3,8.877274e-001,1.825000e+000,,,,,,,,,,,,,,,,,,0,4.000000e+000,1.000000e+000,5,1,1.423035e-001,0,,0,
1745075623.224,,1.000000e+003,1.710973e+002,1.829282e-004,0.000000e+000,2.405665e-002,0.000000e+000,3,8.834821e-001,1.825000e+000,,,,,,,,,,,,,,,,,,0,4.000000e+000,1.000000e+000,5,1,1.378021e-001,0,,0,
1745075686.521,,1.000000e+003,1.720968e+002,1.740964e-004,0.000000e+000,2.557719e-002,0.000000e+000,3,8.760278e-001,1.825000e+000,,,,,,,,,,,,,,,,,,0,4.000000e+000,1.000000e+000,5,1,1.391907e-001,0,,0,
1745075751.353,,1.000000e+003,1.731067e+002,1.656105e-004,0.000000e+000,2.701600e-002,0.000000e+000,3,8.684577e-001,1.825000e+000,,,,,,,,,,,,,,,,,,0,4.000000e+000,1.000000e+000,5,1,1.284027e-001,0,,0,
1745075813.538,,1.000000e+003,1.740932e+002,1.577126e-004,0.000000e+000,2.937643e-002,0.000000e+000,3,8.622028e-001,1.825000e+000,,,,,,,,,,,,,,,,,,0,4.000000e+000,1.000000e+000,5,1,1.358948e-001,0,,0,
1745075885.810,,1.000000e+003,1.752459e+002,1.482443e-004,0.000000e+000,1.610957e-002,0.000000e+000,3,9.442544e-001,1.825000e+000,,,,,,,,,,,,,,,,,,0,4.000000e+000,1.000000e+000,5,1,1.562042e-001,0,,0,
1745075938.571,,1.000000e+003,1.761154e+002,1.422677e-004,0.000000e+000,1.604522e-002,0.000000e+000,3,9.405417e-001,1.825000e+000,,,,,,,,,,,,,,,,,,0,4.000000e+000,1.000000e+000,5,1,1.640015e-001,0,,0,
1745075997.175,,1.000000e+003,1.770913e+002,1.358379e-004,0.000000e+000,1.677441e-002,0.000000e+000,3,9.367925e-001,1.825000e+000,,,,,,,,,,,,,,,,,,0,4.000000e+000,1.000000e+000,5,1,1.399994e-001,0,,0,
1745076056.288,,1.000000e+003,1.780993e+002,1.290928e-004,0.000000e+000,1.992041e-002,0.000000e+000,3,9.350964e-001,1.825000e+000,,,,,,,,,,,,,,,,,,0,4.000000e+000,1.000000e+000,5,1,1.737061e-001,0,,0,
1745076116.109,,1.000000e+003,1.791015e+002,1.232414e-004,0.000000e+000,2.067642e-002,0.000000e+000,3,9.323716e-001,1.825000e+000,,,,,,,,,,,,,,,,,,0,4.000000e+000,1.000000e+000,5,1,1.493988e-001,0,,0,
1745076175.985,,1.000000e+003,1.801104e+002,1.177517e-004,0.000000e+000,2.109788e-002,0.000000e+000,3,9.279832e-001,1.825000e+000,,,,,,,,,,,,,,,,,,0,4.000000e+000,1.000000e+000,5,1,1.444092e-001,0,,0,
1745076234.798,,1.000000e+003,1.810864e+002,1.123708e-004,0.000000e+000,2.383402e-002,0.000000e+000,3,9.257404e-001,1.825000e+000,,,,,,,,,,,,,,,,,,0,4.000000e+000,1.000000e+000,5,1,1.457977e-001,0,,0,
1745076297.554,,1.000000e+003,1.821154e+002,1.073846e-004,0.000000e+000,2.458010e-002,0.000000e+000,3,9.214557e-001,1.825000e+000,,,,,,,,,,,,,,,,,,0,4.000000e+000,1.000000e+000,5,1,1.405945e-001,0,,0,
1745076357.560,,1.000000e+003,1.830902e+002,1.024566e-004,0.000000e+000,2.727053e-002,0.000000e+000,3,9.187292e-001,1.825000e+000,,,,,,,,,,,,,,,,,,0,4.000000e+000,1.000000e+000,5,1,1.553955e-001,0,,0,
1745076421.561,,1.000000e+003,1.841194e+002,9.839231e-005,0.000000e+000,2.613367e-002,0.000000e+000,3,9.118624e-001,1.825000e+000,,,,,,,,,,,,,,,,,,0,4.000000e+000,1.000000e+000,5,1,1.365967e-001,0,,0,
1745076490.834,,1.000000e+003,1.852488e+002,9.342470e-005,0.000000e+000,1.558339e-002,0.000000e+000,3,9.511456e-001,1.825000e+000,,,,,,,,,,,,,,,,,,0,4.000000e+000,1.000000e+000,5,1,1.587982e-001,0,,0,
1745076543.116,,1.000000e+003,1.861049e+002,8.969178e-005,0.000000e+000,1.749395e-002,0.000000e+000,3,9.494103e-001,1.825000e+000,,,,,,,,,,,,,,,,,,0,4.000000e+000,1.000000e+000,5,1,1.531067e-001,0,,0,
1745076603.074,,1.000000e+003,1.871053e+002,8.599124e-005,0.000000e+000,1.837273e-002,0.000000e+000,3,9.476210e-001,1.825000e+000,,,,,,,,,,,,,,,,,,0,4.000000e+000,1.000000e+000,5,1,1.546936e-001,0,,0,
1745076663.060,,1.000000e+003,1.881013e+002,8.254312e-005,0.000000e+000,1.866794e-002,0.000000e+000,3,9.457970e-001,1.825000e+000,,,,,,,,,,,,,,,,,,0,4.000000e+000,1.000000e+000,5,1,1.703033e-001,0,,0,
1745076722.402,,1.000000e+003,1.891033e+002,7.915804e-005,0.000000e+000,1.969088e-002,0.000000e+000,3,9.445240e-001,1.825000e+000,,,,,,,,,,,,,,,,,,0,4.000000e+000,1.000000e+000,5,1,1.647949e-001,0,,0,
1745076782.562,,1.000000e+003,1.900970e+002,7.590542e-005,0.000000e+000,2.021126e-002,0.000000e+000,3,9.429178e-001,1.825000e+000,,,,,,,,,,,,,,,,,,0,4.000000e+000,1.000000e+000,5,1,1.374969e-001,0,,0,
1745076843.608,,1.000000e+003,1.911002e+002,7.273889e-005,0.000000e+000,2.176166e-002,0.000000e+000,3,9.406834e-001,1.825000e+000,,,,,,,,,,,,,,,,,,0,4.000000e+000,1.000000e+000,5,1,1.386871e-001,0,,0,
1745076906.659,,1.000000e+003,1.921203e+002,6.974707e-005,0.000000e+000,2.296247e-002,0.000000e+000,3,9.385628e-001,1.825000e+000,,,,,,,,,,,,,,,,,,0,4.000000e+000,1.000000e+000,5,1,1.401062e-001,0,,0,
1745076967.997,,1.000000e+003,1.930872e+002,6.701866e-005,0.000000e+000,2.366809e-002,0.000000e+000,3,9.373463e-001,1.825000e+000,,,,,,,,,,,,,,,,,,0,4.000000e+000,1.000000e+000,5,1,1.638031e-001,0,,0,
1745077029.941,,1.000000e+003,1.940742e+002,6.439930e-005,0.000000e+000,2.431491e-002,0.000000e+000,3,9.360321e-001,1.825000e+000,,,,,,,,,,,,,,,,,,0,4.000000e+000,1.000000e+000,5,1,1.351929e-001,0,,0,
1745077096.232,,1.000000e+003,1.951122e+002,6.177548e-005,0.000000e+000,2.474175e-002,0.000000e+000,3,9.346047e-001,1.825000e+000,,,,,,,,,,,,,,,,,,0,4.000000e+000,1.000000e+000,5,1,1.593018e-001,0,,0,
1745077159.147,,1.000000e+003,1.960952e+002,5.928589e-005,0.000000e+000,2.789440e-002,0.000000e+000,3,9.309270e-001,1.825000e+000,,,,,,,,,,,,,,,,,,0,4.000000e+000,1.000000e+000,5,1,1.454926e-001,0,,0,
1745077221.445,,1.000000e+003,1.971026e+002,5.675580e-005,0.000000e+000,3.184892e-002,0.000000e+000,3,9.266208e-001,1.825000e+000,,,,,,,,,,,,,,,,,,0,4.000000e+000,1.000000e+000,5,1,1.467896e-001,0,,0,
1745077281.400,,1.000000e+003,1.980806e+002,5.470853e-005,0.000000e+000,3.153362e-002,0.000000e+000,3,9.250793e-001,1.825000e+000,,,,,,,,,,,,,,,,,,0,4.000000e+000,1.000000e+000,5,1,1.481018e-001,0,,0,
1745077344.092,,1.000000e+003,1.991303e+002,5.248180e-005,0.000000e+000,3.240078e-002,0.000000e+000,3,9.238745e-001,1.825000e+000,,,,,,,,,,,,,,,,,,0,4.000000e+000,1.000000e+000,5,1,1.652985e-001,0,,0,
1745077401.325,,1.000000e+003,2.000910e+002,5.047060e-005,0.000000e+000,3.455426e-002,0.000000e+000,3,9.206547e-001,1.825000e+000,,,,,,,,,,,,,,,,,,0,4.000000e+000,1.000000e+000,5,1,1.587982e-001,0,,0,
