Repository: sadityakr/Large-MR-due-to-interlayer-hybridization-CrSBr

# Large magnetoresistance from interlayer hybridization in CrSBr: data and analysis code

Data, analysis scripts and Jupyter notebooks for the paper
([arXiv:2608.11389](https://doi.org/10.48550/arXiv.2608.11389))

> **Large bias-tunable magnetoresistance from spin-dependent interlayer
> hybridization in van der Waals antiferromagnet CrSBr-based heterostructures**

The work studies vertical tunnelling transport through a graphene / CrSBr /
graphene junction ("Device 2"). Current-voltage curves
I(V) were recorded as a function of magnetic field applied along the crystal
**b** axis and the **c** axis, at temperatures from 3 K to 160 K. The

File: data/SQUID_bulk_CrSBr/MvT/CrSBr_M_T_1000 Oe_IPeasy_10K_300K.rso.dat (part 2 of 2)
PLOT_APPEARANCE,ALL,HORZ_GRID_ON,VERT_GRID_ON,MARKERS_AND_LINES
[Data]
Time,Comment,Field (Oe),Temperature (K),Long Moment (emu),Long Scan Std Dev,Long Offset (cm),Long Offset Std Dev,Long Algorithm,Long Reg Fit,Long Reg Factor,Trans Moment (emu),Trans Scan Std Dev,Trans Offset (cm),Trans Offset Std Dev,Trans Algorithm,Trans Reg Fit,Trans Reg Factor,Long Moment [w/o ABS] (emu),Long Scan Std Dev [w/o ABS],Long Offset [w/o ABS] (cm),Long Offset Std Dev [w/o ABS],Long Reg Fit [w/o ABS],Trans Moment [w/o ABS] (emu),Trans Scan Std Dev [w/o ABS],Trans Offset [w/o ABS] (cm),Trans Offset Std Dev [w/o ABS],Trans Reg Fit [w/o ABS],RSO Position (deg),Amplitude (cm),Frequency,Cycles to Average,Scans per Measurement,Delta Temp (K),Error,EC Comp. Running,Using ABS,
1745077461.395,,1.000000e+003,2.011082e+002,4.847758e-005,0.000000e+000,3.566733e-002,0.000000e+000,3,9.184659e-001,1.825000e+000,,,,,,,,,,,,,,,,,,0,4.000000e+000,1.000000e+000,5,1,1.522980e-001,0,,0,
1745077520.229,,1.000000e+003,2.021025e+002,4.661980e-005,0.000000e+000,3.770364e-002,0.000000e+000,3,9.144901e-001,1.825000e+000,,,,,,,,,,,,,,,,,,0,4.000000e+000,1.000000e+000,5,1,1.616974e-001,0,,0,
1745077580.372,,1.000000e+003,2.030977e+002,4.485739e-005,0.000000e+000,3.864704e-002,0.000000e+000,3,9.129988e-001,1.825000e+000,,,,,,,,,,,,,,,,,,0,4.000000e+000,1.000000e+000,5,1,1.549988e-001,0,,0,
1745077640.722,,1.000000e+003,2.040937e+002,4.298831e-005,0.000000e+000,4.415714e-002,0.000000e+000,3,9.062359e-001,1.825000e+000,,,,,,,,,,,,,,,,,,0,4.000000e+000,1.000000e+000,5,1,1.483002e-001,0,,0,
1745077701.861,,1.000000e+003,2.050902e+002,4.124770e-005,0.000000e+000,4.773337e-002,0.000000e+000,3,9.022201e-001,1.825000e+000,,,,,,,,,,,,,,,,,,0,4.000000e+000,1.000000e+000,5,1,1.577911e-001,0,,0,
1745077763.517,,1.000000e+003,2.060789e+002,3.964227e-005,0.000000e+000,5.077871e-002,0.000000e+000,3,8.985956e-001,1.825000e+000,,,,,,,,,,,,,,,,,,0,4.000000e+000,1.000000e+000,5,1,1.340942e-001,0,,0,
1745077826.919,,1.000000e+003,2.070988e+002,3.808553e-005,0.000000e+000,5.333227e-002,0.000000e+000,3,8.943496e-001,1.825000e+000,,,,,,,,,,,,,,,,,,0,4.000000e+000,1.000000e+000,5,1,1.437988e-001,0,,0,
1745077889.577,,1.000000e+003,2.081227e+002,3.645007e-005,0.000000e+000,5.707273e-002,0.000000e+000,3,8.895317e-001,1.825000e+000,,,,,,,,,,,,,,,,,,0,4.000000e+000,1.000000e+000,5,1,1.707001e-001,0,,0,
1745077949.986,,1.000000e+003,2.091215e+002,3.506972e-005,0.000000e+000,5.940827e-002,0.000000e+000,3,8.867984e-001,1.825000e+000,,,,,,,,,,,,,,,,,,0,4.000000e+000,1.000000e+000,5,1,1.464081e-001,0,,0,
1745078009.244,,1.000000e+003,2.101077e+002,3.345204e-005,0.000000e+000,6.528227e-002,0.000000e+000,3,8.816838e-001,1.825000e+000,,,,,,,,,,,,,,,,,,0,4.000000e+000,1.000000e+000,5,1,1.651001e-001,0,,0,
1745078068.262,,1.000000e+003,2.110937e+002,3.238419e-005,0.000000e+000,6.620668e-002,0.000000e+000,3,8.777011e-001,1.825000e+000,,,,,,,,,,,,,,,,,,0,4.000000e+000,1.000000e+000,5,1,1.490021e-001,0,,0,
1745078130.487,,1.000000e+003,2.120972e+002,3.095618e-005,0.000000e+000,7.090092e-002,0.000000e+000,3,8.717583e-001,1.825000e+000,,,,,,,,,,,,,,,,,,0,4.000000e+000,1.000000e+000,5,1,1.502991e-001,0,,0,
1745078192.578,,1.000000e+003,2.131140e+002,2.990239e-005,0.000000e+000,7.238918e-002,0.000000e+000,3,8.675849e-001,1.825000e+000,,,,,,,,,,,,,,,,,,0,4.000000e+000,1.000000e+000,5,1,1.248932e-001,0,,0,
1745078252.433,,1.000000e+003,2.140771e+002,2.854697e-005,0.000000e+000,7.781939e-002,0.000000e+000,3,8.637291e-001,1.825000e+000,,,,,,,,,,,,,,,,,,0,4.000000e+000,1.000000e+000,5,1,1.529083e-001,0,,0,
1745078316.221,,1.000000e+003,2.151026e+002,2.745296e-005,0.000000e+000,8.125880e-002,0.000000e+000,3,8.564456e-001,1.825000e+000,,,,,,,,,,,,,,,,,,0,4.000000e+000,1.000000e+000,5,1,1.452026e-001,0,,0,
1745078377.309,,1.000000e+003,2.160870e+002,2.628962e-005,0.000000e+000,8.576566e-002,0.000000e+000,3,8.515585e-001,1.825000e+000,,,,,,,,,,,,,,,,,,0,4.000000e+000,1.000000e+000,5,1,1.464996e-001,0,,0,
1745078440.787,,1.000000e+003,2.170983e+002,2.523284e-005,0.000000e+000,9.022167e-002,0.000000e+000,3,8.460026e-001,1.825000e+000,,,,,,,,,,,,,,,,,,0,4.000000e+000,1.000000e+000,5,1,1.661987e-001,0,,0,
1745078501.572,,1.000000e+003,2.180999e+002,2.438553e-005,0.000000e+000,9.377547e-002,0.000000e+000,3,8.385566e-001,1.825000e+000,,,,,,,,,,,,,,,,,,0,4.000000e+000,1.000000e+000,5,1,1.676941e-001,0,,0,
1745078563.917,,1.000000e+003,2.191241e+002,2.316517e-005,0.000000e+000,9.945709e-002,0.000000e+000,3,8.330712e-001,1.825000e+000,,,,,,,,,,,,,,,,,,0,4.000000e+000,1.000000e+000,5,1,1.221924e-001,0,,0,
1745078622.130,,1.000000e+003,2.200863e+002,2.227920e-005,0.000000e+000,1.039746e-001,0.000000e+000,3,8.272319e-001,1.825000e+000,,,,,,,,,,,,,,,,,,0,4.000000e+000,1.000000e+000,5,1,1.419983e-001,0,,0,
1745078683.079,,1.000000e+003,2.211090e+002,2.151437e-005,0.000000e+000,1.074574e-001,0.000000e+000,3,8.192798e-001,1.825000e+000,,,,,,,,,,,,,,,,,,0,4.000000e+000,1.000000e+000,5,1,1.720123e-001,0,,0,
1745078742.081,,1.000000e+003,2.220923e+002,2.070781e-005,0.000000e+000,1.116662e-001,0.000000e+000,3,8.117454e-001,1.825000e+000,,,,,,,,,,,,,,,,,,0,4.000000e+000,1.000000e+000,5,1,1.445007e-001,0,,0,
1745078801.714,,1.000000e+003,2.230984e+002,1.967104e-005,0.000000e+000,1.204219e-001,0.000000e+000,3,8.027310e-001,1.825000e+000,,,,,,,,,,,,,,,,,,0,4.000000e+000,1.000000e+000,5,1,1.456909e-001,0,,0,
1745078862.469,,1.000000e+003,2.240935e+002,1.907699e-005,0.000000e+000,1.217011e-001,0.000000e+000,3,7.957039e-001,1.825000e+000,,,,,,,,,,,,,,,,,,0,4.000000e+000,1.000000e+000,5,1,1.666107e-001,0,,0,
1745078924.609,,1.000000e+003,2.251019e+002,1.825967e-005,0.000000e+000,1.289981e-001,0.000000e+000,3,7.864903e-001,1.825000e+000,,,,,,,,,,,,,,,,,,0,4.000000e+000,1.000000e+000,5,1,1.383057e-001,0,,0,
1745078985.940,,1.000000e+003,2.260887e+002,1.761217e-005,0.000000e+000,1.331573e-001,0.000000e+000,3,7.792692e-001,1.825000e+000,,,,,,,,,,,,,,,,,,0,4.000000e+000,1.000000e+000,5,1,1.295013e-001,0,,0,
1745079050.640,,1.000000e+003,2.271090e+002,1.677545e-005,0.000000e+000,1.418890e-001,0.000000e+000,3,7.676988e-001,1.825000e+000,,,,,,,,,,,,,,,,,,0,4.000000e+000,1.000000e+000,5,1,1.707916e-001,0,,0,
1745079111.967,,1.000000e+003,2.280821e+002,1.625002e-005,0.000000e+000,1.415468e-001,0.000000e+000,3,7.648106e-001,1.825000e+000,,,,,,,,,,,,,,,,,,0,4.000000e+000,1.000000e+000,5,1,1.620026e-001,0,,0,
1745079173.029,,1.000000e+003,2.290732e+002,1.559677e-005,0.000000e+000,1.465586e-001,0.000000e+000,3,7.528804e-001,1.825000e+000,,,,,,,,,,,,,,,,,,0,4.000000e+000,1.000000e+000,5,1,1.326904e-001,0,,0,
1745079246.267,,1.000000e+003,2.302681e+002,1.449294e-005,0.000000e+000,1.450693e-001,0.000000e+000,3,8.332214e-001,1.825000e+000,,,,,,,,,,,,,,,,,,0,4.000000e+000,1.000000e+000,5,1,1.442871e-001,0,,0,
1745079295.199,,1.000000e+003,2.310746e+002,1.399999e-005,0.000000e+000,1.476339e-001,0.000000e+000,3,8.295986e-001,1.825000e+000,,,,,,,,,,,,,,,,,,0,4.000000e+000,1.000000e+000,5,1,1.452026e-001,0,,0,
1745079354.923,,1.000000e+003,2.320797e+002,1.335828e-005,0.000000e+000,1.576683e-001,0.000000e+000,3,8.198547e-001,1.825000e+000,,,,,,,,,,,,,,,,,,0,4.000000e+000,1.000000e+000,5,1,1.569061e-001,0,,0,
1745079416.802,,1.000000e+003,2.331096e+002,1.274385e-005,0.000000e+000,1.629970e-001,0.000000e+000,3,8.143601e-001,1.825000e+000,,,,,,,,,,,,,,,,,,0,4.000000e+000,1.000000e+000,5,1,1.477051e-001,0,,0,
1745079475.886,,1.000000e+003,2.340945e+002,1.215330e-005,0.000000e+000,1.747438e-001,0.000000e+000,3,8.033022e-001,1.825000e+000,,,,,,,,,,,,,,,,,,0,4.000000e+000,1.000000e+000,5,1,1.275024e-001,0,,0,
1745079535.503,,1.000000e+003,2.350818e+002,1.158340e-005,0.000000e+000,1.841960e-001,0.000000e+000,3,7.942085e-001,1.825000e+000,,,,,,,,,,,,,,,,,,0,4.000000e+000,1.000000e+000,5,1,1.607056e-001,0,,0,
1745079598.700,,1.000000e+003,2.361204e+002,1.102522e-005,0.000000e+000,1.983812e-001,0.000000e+000,3,7.796289e-001,1.825000e+000,,,,,,,,,,,,,,,,,,0,4.000000e+000,1.000000e+000,5,1,1.514130e-001,0,,0,
1745079659.826,,1.000000e+003,2.371024e+002,1.050546e-005,0.000000e+000,2.082600e-001,0.000000e+000,3,7.690135e-001,1.825000e+000,,,,,,,,,,,,,,,,,,0,4.000000e+000,1.000000e+000,5,1,1.633911e-001,0,,0,
1745079724.088,,1.000000e+003,2.381306e+002,9.932896e-006,0.000000e+000,2.263955e-001,0.000000e+000,3,7.536751e-001,1.825000e+000,,,,,,,,,,,,,,,,,,0,4.000000e+000,1.000000e+000,5,1,1.647949e-001,0,,0,
1745079784.239,,1.000000e+003,2.390954e+002,9.457862e-006,0.000000e+000,2.420313e-001,0.000000e+000,3,7.389976e-001,1.825000e+000,,,,,,,,,,,,,,,,,,0,4.000000e+000,1.000000e+000,5,1,1.549988e-001,0,,0,
1745079845.578,,1.000000e+003,2.401012e+002,8.955247e-006,0.000000e+000,2.600155e-001,0.000000e+000,3,7.219323e-001,1.825000e+000,,,,,,,,,,,,,,,,,,0,4.000000e+000,1.000000e+000,5,1,1.896973e-001,0,,0,
1745079906.788,,1.000000e+003,2.411150e+002,8.537881e-006,0.000000e+000,2.722984e-001,0.000000e+000,3,7.091364e-001,1.825000e+000,,,,,,,,,,,,,,,,,,0,4.000000e+000,1.000000e+000,5,1,1.125031e-001,0,,0,
1745079966.279,,1.000000e+003,2.421030e+002,8.062302e-006,0.000000e+000,2.933648e-001,0.000000e+000,3,6.900861e-001,1.825000e+000,,,,,,,,,,,,,,,,,,0,4.000000e+000,1.000000e+000,5,1,1.926880e-001,0,,0,
1745080025.319,,1.000000e+003,2.430988e+002,7.651069e-006,0.000000e+000,3.147588e-001,0.000000e+000,3,6.739413e-001,1.825000e+000,,,,,,,,,,,,,,,,,,0,4.000000e+000,1.000000e+000,5,1,1.371002e-001,0,,0,
1745080087.139,,1.000000e+003,2.440908e+002,7.292409e-006,0.000000e+000,3.366945e-001,0.000000e+000,3,6.540987e-001,1.825000e+000,,,,,,,,,,,,,,,,,,0,4.000000e+000,1.000000e+000,5,1,1.495972e-001,0,,0,
1745080148.319,,1.000000e+003,2.450906e+002,6.941096e-006,0.000000e+000,3.602344e-001,0.000000e+000,3,6.350315e-001,1.825000e+000,,,,,,,,,,,,,,,,,,0,4.000000e+000,1.000000e+000,5,1,1.623993e-001,0,,0,
1745080212.629,,1.000000e+003,2.461275e+002,6.510534e-006,0.000000e+000,3.957397e-001,0.000000e+000,3,6.110905e-001,1.825000e+000,,,,,,,,,,,,,,,,,,0,4.000000e+000,1.000000e+000,5,1,1.402893e-001,0,,0,
1745080281.822,,1.000000e+003,2.472260e+002,6.079463e-006,0.000000e+000,4.062017e-001,0.000000e+000,3,6.275359e-001,1.825000e+000,,,,,,,,,,,,,,,,,,0,4.000000e+000,1.000000e+000,5,1,1.296997e-001,0,,0,
1745080335.761,,1.000000e+003,2.480900e+002,5.851180e-006,0.000000e+000,4.361521e-001,0.000000e+000,3,6.077846e-001,1.825000e+000,,,,,,,,,,,,,,,,,,0,4.000000e+000,1.000000e+000,5,1,1.544037e-001,0,,0,
1745080397.731,,1.000000e+003,2.490795e+002,5.551948e-006,0.000000e+000,4.719782e-001,0.000000e+000,3,5.840899e-001,1.825000e+000,,,,,,,,,,,,,,,,,,0,4.000000e+000,1.000000e+000,5,1,1.556091e-001,0,,0,
1745080459.546,,1.000000e+003,2.500887e+002,5.312822e-006,0.000000e+000,5.164393e-001,0.000000e+000,3,5.597935e-001,1.825000e+000,,,,,,,,,,,,,,,,,,0,4.000000e+000,1.000000e+000,5,1,1.567078e-001,0,,0,
1745080521.293,,1.000000e+003,2.511176e+002,5.094761e-006,0.000000e+000,5.634578e-001,0.000000e+000,3,5.327101e-001,1.825000e+000,,,,,,,,,,,,,,,,,,0,4.000000e+000,1.000000e+000,5,1,1.336975e-001,0,,0,
1745080580.105,,1.000000e+003,2.521059e+002,4.907726e-006,0.000000e+000,6.179294e-001,0.000000e+000,3,5.075411e-001,1.825000e+000,,,,,,,,,,,,,,,,,,0,4.000000e+000,1.000000e+000,5,1,1.347046e-001,0,,0,
1745080640.223,,1.000000e+003,2.530954e+002,4.756038e-006,0.000000e+000,6.730430e-001,0.000000e+000,3,4.804316e-001,1.825000e+000,,,,,,,,,,,,,,,,,,0,4.000000e+000,1.000000e+000,5,1,1.481018e-001,0,,0,
1745080700.616,,1.000000e+003,2.541109e+002,4.604765e-006,0.000000e+000,7.192944e-001,0.000000e+000,3,4.617366e-001,1.825000e+000,,,,,,,,,,,,,,,,,,0,4.000000e+000,1.000000e+000,5,1,1.492004e-001,0,,0,
1745080760.496,,1.000000e+003,2.551155e+002,4.452677e-006,0.000000e+000,7.744517e-001,0.000000e+000,3,4.289539e-001,1.825000e+000,,,,,,,,,,,,,,,,,,0,4.000000e+000,1.000000e+000,5,1,1.378021e-001,0,,0,
1745080821.546,,1.000000e+003,2.561151e+002,4.328087e-006,0.000000e+000,8.284287e-001,0.000000e+000,3,4.064546e-001,1.825000e+000,,,,,,,,,,,,,,,,,,0,4.000000e+000,1.000000e+000,5,1,1.766052e-001,0,,0,
1745080882.716,,1.000000e+003,2.571031e+002,4.166641e-006,0.000000e+000,8.767464e-001,0.000000e+000,3,3.790334e-001,1.825000e+000,,,,,,,,,,,,,,,,,,0,4.000000e+000,1.000000e+000,5,1,1.780090e-001,0,,0,
1745080945.213,,1.000000e+003,2.580984e+002,4.079282e-006,0.000000e+000,9.205111e-001,0.000000e+000,3,3.644753e-001,1.825000e+000,,,,,,,,,,,,,,,,,,0,4.000000e+000,1.000000e+000,5,1,1.536865e-001,0,,0,
1745081008.900,,1.000000e+003,2.591140e+002,5.709056e-007,0.000000e+000,0.000000e+000,0.000000e+000,3,0.000000e+000,1.825000e+000,,,,,,,,,,,,,,,,,,0,4.000000e+000,1.000000e+000,5,1,1.548157e-001,0,,0,
1745081070.823,,1.000000e+003,2.600917e+002,2.463368e-007,0.000000e+000,0.000000e+000,0.000000e+000,3,0.000000e+000,1.825000e+000,,,,,,,,,,,,,,,,,,0,4.000000e+000,1.000000e+000,5,1,1.690063e-001,0,,0,
1745081133.651,,1.000000e+003,2.611093e+002,3.971700e-006,0.000000e+000,1.005614e+000,0.000000e+000,3,3.262637e-001,1.825000e+000,,,,,,,,,,,,,,,,,,0,4.000000e+000,1.000000e+000,5,1,1.702881e-001,0,,0,
1745081195.388,,1.000000e+003,2.621147e+002,-3.656071e-007,0.000000e+000,0.000000e+000,0.000000e+000,3,0.000000e+000,1.825000e+000,,,,,,,,,,,,,,,,,,0,4.000000e+000,1.000000e+000,5,1,1.318970e-001,0,,0,
1745081254.883,,1.000000e+003,2.631010e+002,-7.058634e-007,0.000000e+000,0.000000e+000,0.000000e+000,3,0.000000e+000,1.825000e+000,,,,,,,,,,,,,,,,,,0,4.000000e+000,1.000000e+000,5,1,1.726990e-001,0,,0,
1745081316.586,,1.000000e+003,2.640981e+002,-9.654384e-007,0.000000e+000,0.000000e+000,0.000000e+000,3,0.000000e+000,1.825000e+000,,,,,,,,,,,,,,,,,,0,4.000000e+000,1.000000e+000,5,1,1.607056e-001,0,,0,
1745081375.921,,1.000000e+003,2.651201e+002,-1.270810e-006,0.000000e+000,0.000000e+000,0.000000e+000,3,0.000000e+000,1.825000e+000,,,,,,,,,,,,,,,,,,0,4.000000e+000,1.000000e+000,5,1,1.618958e-001,0,,0,
1745081433.806,,1.000000e+003,2.660958e+002,-1.530960e-006,0.000000e+000,0.000000e+000,0.000000e+000,3,0.000000e+000,1.825000e+000,,,,,,,,,,,,,,,,,,0,4.000000e+000,1.000000e+000,5,1,1.360779e-001,0,,0,
1745081495.623,,1.000000e+003,2.671404e+002,-5.845684e-006,0.000000e+000,-7.311551e-001,0.000000e+000,3,8.618548e-001,1.825000e+000,,,,,,,,,,,,,,,,,,0,4.000000e+000,1.000000e+000,5,1,1.509094e-001,0,,0,
1745081553.606,,1.000000e+003,2.681107e+002,-5.922523e-006,0.000000e+000,-7.082092e-001,0.000000e+000,3,8.628801e-001,1.825000e+000,,,,,,,,,,,,,,,,,,0,4.000000e+000,1.000000e+000,5,1,1.657104e-001,0,,0,
1745081617.527,,1.000000e+003,2.691299e+002,-5.977239e-006,0.000000e+000,-6.820539e-001,0.000000e+000,3,8.664932e-001,1.825000e+000,,,,,,,,,,,,,,,,,,0,4.000000e+000,1.000000e+000,5,1,1.530762e-001,0,,0,
1745081677.917,,1.000000e+003,2.700867e+002,-6.030460e-006,0.000000e+000,-6.630505e-001,0.000000e+000,3,8.713931e-001,1.825000e+000,,,,,,,,,,,,,,,,,,0,4.000000e+000,1.000000e+000,5,1,1.683044e-001,0,,0,
1745081740.648,,1.000000e+003,2.710789e+002,-6.125751e-006,0.000000e+000,-6.407914e-001,0.000000e+000,3,8.702443e-001,1.825000e+000,,,,,,,,,,,,,,,,,,0,4.000000e+000,1.000000e+000,5,1,1.552734e-001,0,,0,
1745081802.763,,1.000000e+003,2.720999e+002,-6.202102e-006,0.000000e+000,-6.203989e-001,0.000000e+000,3,8.718427e-001,1.825000e+000,,,,,,,,,,,,,,,,,,0,4.000000e+000,1.000000e+000,5,1,1.565857e-001,0,,0,
1745081864.491,,1.000000e+003,2.731000e+002,-6.331417e-006,0.000000e+000,-5.992188e-001,0.000000e+000,3,8.707083e-001,1.825000e+000,,,,,,,,,,,,,,,,,,0,4.000000e+000,1.000000e+000,5,1,1.578064e-001,0,,0,
1745081925.482,,1.000000e+003,2.741221e+002,-6.483469e-006,0.000000e+000,-5.815777e-001,0.000000e+000,3,8.691337e-001,1.825000e+000,,,,,,,,,,,,,,,,,,0,4.000000e+000,1.000000e+000,5,1,1.589050e-001,0,,0,
1745081983.625,,1.000000e+003,2.750864e+002,-6.545502e-006,0.000000e+000,-5.644965e-001,0.000000e+000,3,8.679378e-001,1.825000e+000,,,,,,,,,,,,,,,,,,0,4.000000e+000,1.000000e+000,5,1,1.455994e-001,0,,0,
1745082044.759,,1.000000e+003,2.760870e+002,-6.675517e-006,0.000000e+000,-5.450494e-001,0.000000e+000,3,8.708988e-001,1.825000e+000,,,,,,,,,,,,,,,,,,0,4.000000e+000,1.000000e+000,5,1,1.612854e-001,0,,0,
1745082105.909,,1.000000e+003,2.771172e+002,-6.760536e-006,0.000000e+000,-5.292818e-001,0.000000e+000,3,8.704299e-001,1.825000e+000,,,,,,,,,,,,,,,,,,0,4.000000e+000,1.000000e+000,5,1,1.329956e-001,0,,0,
1745082166.183,,1.000000e+003,2.781031e+002,-6.928419e-006,0.000000e+000,-5.169506e-001,0.000000e+000,3,8.690849e-001,1.825000e+000,,,,,,,,,,,,,,,,,,0,4.000000e+000,1.000000e+000,5,1,1.785278e-001,0,,0,
1745082228.097,,1.000000e+003,2.791037e+002,-7.032256e-006,0.000000e+000,-5.001221e-001,0.000000e+000,3,8.684594e-001,1.825000e+000,,,,,,,,,,,,,,,,,,0,4.000000e+000,1.000000e+000,5,1,1.497803e-001,0,,0,
1745082290.554,,1.000000e+003,2.801041e+002,-7.172363e-006,0.000000e+000,-4.870793e-001,0.000000e+000,3,8.696650e-001,1.825000e+000,,,,,,,,,,,,,,,,,,0,4.000000e+000,1.000000e+000,5,1,1.358948e-001,0,,0,
1745082352.760,,1.000000e+003,2.811041e+002,-7.354509e-006,0.000000e+000,-4.752686e-001,0.000000e+000,3,8.689149e-001,1.825000e+000,,,,,,,,,,,,,,,,,,0,4.000000e+000,1.000000e+000,5,1,1.672058e-001,0,,0,
1745082416.549,,1.000000e+003,2.821573e+002,-7.462004e-006,0.000000e+000,-4.617287e-001,0.000000e+000,3,8.705013e-001,1.825000e+000,,,,,,,,,,,,,,,,,,0,4.000000e+000,1.000000e+000,5,1,1.378784e-001,0,,0,
1745082473.958,,1.000000e+003,2.830875e+002,-7.630675e-006,0.000000e+000,-4.500991e-001,0.000000e+000,3,8.707214e-001,1.825000e+000,,,,,,,,,,,,,,,,,,0,4.000000e+000,1.000000e+000,5,1,1.542053e-001,0,,0,
1745082533.697,,1.000000e+003,2.840861e+002,-7.721160e-006,0.000000e+000,-4.412740e-001,0.000000e+000,3,8.724104e-001,1.825000e+000,,,,,,,,,,,,,,,,,,0,4.000000e+000,1.000000e+000,5,1,1.708984e-001,0,,0,
1745082595.648,,1.000000e+003,2.851229e+002,-7.853445e-006,0.000000e+000,-4.309822e-001,0.000000e+000,3,8.736991e-001,1.825000e+000,,,,,,,,,,,,,,,,,,0,4.000000e+000,1.000000e+000,5,1,1.250916e-001,0,,0,
1745082653.473,,1.000000e+003,2.860967e+002,-7.953837e-006,0.000000e+000,-4.215893e-001,0.000000e+000,3,8.720320e-001,1.825000e+000,,,,,,,,,,,,,,,,,,0,4.000000e+000,1.000000e+000,5,1,1.260071e-001,0,,0,
1745082715.876,,1.000000e+003,2.871010e+002,-8.103248e-006,0.000000e+000,-4.119617e-001,0.000000e+000,3,8.731697e-001,1.825000e+000,,,,,,,,,,,,,,,,,,0,4.000000e+000,1.000000e+000,5,1,1.745911e-001,0,,0,
1745082774.355,,1.000000e+003,2.880964e+002,-8.218683e-006,0.000000e+000,-4.037722e-001,0.000000e+000,3,8.743353e-001,1.825000e+000,,,,,,,,,,,,,,,,,,0,4.000000e+000,1.000000e+000,5,1,1.598816e-001,0,,0,
1745082835.512,,1.000000e+003,2.891070e+002,-8.334145e-006,0.000000e+000,-3.939079e-001,0.000000e+000,3,8.747745e-001,1.825000e+000,,,,,,,,,,,,,,,,,,0,4.000000e+000,1.000000e+000,5,1,1.610107e-001,0,,0,
1745082898.954,,1.000000e+003,2.901166e+002,-8.467871e-006,0.000000e+000,-3.854890e-001,0.000000e+000,3,8.762229e-001,1.825000e+000,,,,,,,,,,,,,,,,,,0,4.000000e+000,1.000000e+000,5,1,1.459045e-001,0,,0,
1745082958.906,,1.000000e+003,2.910925e+002,-8.643729e-006,0.000000e+000,-3.761870e-001,0.000000e+000,3,8.781937e-001,1.825000e+000,,,,,,,,,,,,,,,,,,0,4.000000e+000,1.000000e+000,5,1,1.468811e-001,0,,0,
1745083022.099,,1.000000e+003,2.921204e+002,-8.750617e-006,0.000000e+000,-3.692346e-001,0.000000e+000,3,8.768345e-001,1.825000e+000,,,,,,,,,,,,,,,,,,0,4.000000e+000,1.000000e+000,5,1,1.561890e-001,0,,0,
1745083081.368,,1.000000e+003,2.930894e+002,-8.831395e-006,0.000000e+000,-3.650061e-001,0.000000e+000,3,8.781778e-001,1.825000e+000,,,,,,,,,,,,,,,,,,0,4.000000e+000,1.000000e+000,5,1,1.654968e-001,0,,0,
1745083142.483,,1.000000e+003,2.940981e+002,-8.943616e-006,0.000000e+000,-3.580874e-001,0.000000e+000,3,8.791910e-001,1.825000e+000,,,,,,,,,,,,,,,,,,0,4.000000e+000,1.000000e+000,5,1,1.416931e-001,0,,0,
1745083202.362,,1.000000e+003,2.950931e+002,-9.053580e-006,0.000000e+000,-3.519031e-001,0.000000e+000,3,8.785827e-001,1.825000e+000,,,,,,,,,,,,,,,,,,0,4.000000e+000,1.000000e+000,5,1,1.593933e-001,0,,0,
1745083263.303,,1.000000e+003,2.961285e+002,-9.192810e-006,0.000000e+000,-3.435654e-001,0.000000e+000,3,8.812504e-001,1.825000e+000,,,,,,,,,,,,,,,,,,0,4.000000e+000,1.000000e+000,5,1,1.604919e-001,0,,0,
1745083322.886,,1.000000e+003,2.971161e+002,-9.284628e-006,0.000000e+000,-3.392567e-001,0.000000e+000,3,8.817937e-001,1.825000e+000,,,,,,,,,,,,,,,,,,0,4.000000e+000,1.000000e+000,5,1,1.530762e-001,0,,0,
1745083382.775,,1.000000e+003,2.980900e+002,-9.398850e-006,0.000000e+000,-3.323723e-001,0.000000e+000,3,8.831597e-001,1.825000e+000,,,,,,,,,,,,,,,,,,0,4.000000e+000,1.000000e+000,5,1,1.285095e-001,0,,0,
1745083445.506,,1.000000e+003,2.991385e+002,-9.516683e-006,0.000000e+000,-3.250479e-001,0.000000e+000,3,8.853064e-001,1.825000e+000,,,,,,,,,,,,,,,,,,0,4.000000e+000,1.000000e+000,5,1,1.638794e-001,0,,0,
1745083741.501,,1.000000e+003,3.001250e+002,-9.551974e-006,0.000000e+000,-3.216931e-001,0.000000e+000,3,8.850428e-001,1.825000e+000,,,,,,,,,,,,,,,,,,0,4.000000e+000,1.000000e+000,5,1,6.079102e-002,0,,0,
