Repository: sadityakr/Large-MR-due-to-interlayer-hybridization-CrSBr

# Large magnetoresistance from interlayer hybridization in CrSBr: data and analysis code

Data, analysis scripts and Jupyter notebooks for the paper
([arXiv:2608.11389](https://doi.org/10.48550/arXiv.2608.11389))

> **Large bias-tunable magnetoresistance from spin-dependent interlayer
> hybridization in van der Waals antiferromagnet CrSBr-based heterostructures**

The work studies vertical tunnelling transport through a graphene / CrSBr /
graphene junction ("Device 2"). Current-voltage curves
I(V) were recorded as a function of magnetic field applied along the crystal
**b** axis and the **c** axis, at temperatures from 3 K to 160 K. The

File: data/SQUID_bulk_CrSBr/MvT/CrSBr_M_T_1000 Oe_OOP_10K_300K.rso.dat (part 2 of 2)
PLOT_APPEARANCE,ALL,HORZ_GRID_ON,VERT_GRID_ON,MARKERS_AND_LINES
[Data]
Time,Comment,Field (Oe),Temperature (K),Long Moment (emu),Long Scan Std Dev,Long Offset (cm),Long Offset Std Dev,Long Algorithm,Long Reg Fit,Long Reg Factor,Trans Moment (emu),Trans Scan Std Dev,Trans Offset (cm),Trans Offset Std Dev,Trans Algorithm,Trans Reg Fit,Trans Reg Factor,Long Moment [w/o ABS] (emu),Long Scan Std Dev [w/o ABS],Long Offset [w/o ABS] (cm),Long Offset Std Dev [w/o ABS],Long Reg Fit [w/o ABS],Trans Moment [w/o ABS] (emu),Trans Scan Std Dev [w/o ABS],Trans Offset [w/o ABS] (cm),Trans Offset Std Dev [w/o ABS],Trans Reg Fit [w/o ABS],RSO Position (deg),Amplitude (cm),Frequency,Cycles to Average,Scans per Measurement,Delta Temp (K),Error,EC Comp. Running,Using ABS,
1744929084.675,,1.000000e+003,2.011002e+002,9.084052e-005,0.000000e+000,6.768695e-002,0.000000e+000,3,9.142110e-001,1.825000e+000,,,,,,,,,,,,,,,,,,0,4.000000e+000,1.000000e+000,5,1,1.522064e-001,0,,0,
1744929143.969,,1.000000e+003,2.020864e+002,8.802475e-005,0.000000e+000,7.308953e-002,0.000000e+000,3,9.163077e-001,1.825000e+000,,,,,,,,,,,,,,,,,,0,4.000000e+000,1.000000e+000,5,1,1.455994e-001,0,,0,
1744929205.313,,1.000000e+003,2.030977e+002,8.568306e-005,0.000000e+000,7.281705e-002,0.000000e+000,3,9.086018e-001,1.825000e+000,,,,,,,,,,,,,,,,,,0,4.000000e+000,1.000000e+000,5,1,1.549988e-001,0,,0,
1744929265.478,,1.000000e+003,2.041019e+002,8.304654e-005,0.000000e+000,7.845949e-002,0.000000e+000,3,9.110075e-001,1.825000e+000,,,,,,,,,,,,,,,,,,0,4.000000e+000,1.000000e+000,5,1,1.481934e-001,0,,0,
1744929324.330,,1.000000e+003,2.050902e+002,8.059504e-005,0.000000e+000,8.239920e-002,0.000000e+000,3,9.102243e-001,1.825000e+000,,,,,,,,,,,,,,,,,,0,4.000000e+000,1.000000e+000,5,1,1.577911e-001,0,,0,
1744929385.469,,1.000000e+003,2.061041e+002,7.833289e-005,0.000000e+000,8.572965e-002,0.000000e+000,3,9.076982e-001,1.825000e+000,,,,,,,,,,,,,,,,,,0,4.000000e+000,1.000000e+000,5,1,1.508026e-001,0,,0,
1744929446.265,,1.000000e+003,2.071199e+002,7.635936e-005,0.000000e+000,8.720835e-002,0.000000e+000,3,9.025903e-001,1.825000e+000,,,,,,,,,,,,,,,,,,0,4.000000e+000,1.000000e+000,5,1,1.354065e-001,0,,0,
1744929515.263,,1.000000e+003,2.082336e+002,7.312756e-005,0.000000e+000,7.506316e-002,0.000000e+000,3,9.342064e-001,1.825000e+000,,,,,,,,,,,,,,,,,,0,4.000000e+000,1.000000e+000,5,1,1.367035e-001,0,,0,
1744929568.855,,1.000000e+003,2.091000e+002,7.148164e-005,0.000000e+000,7.746354e-002,0.000000e+000,3,9.311762e-001,1.825000e+000,,,,,,,,,,,,,,,,,,0,4.000000e+000,1.000000e+000,5,1,1.549988e-001,0,,0,
1744929629.669,,1.000000e+003,2.100946e+002,6.957020e-005,0.000000e+000,8.012960e-002,0.000000e+000,3,9.298060e-001,1.825000e+000,,,,,,,,,,,,,,,,,,0,4.000000e+000,1.000000e+000,5,1,1.215973e-001,0,,0,
1744929719.266,,1.000000e+003,2.115283e+002,6.688661e-005,0.000000e+000,9.028704e-002,0.000000e+000,3,8.882743e-001,1.825000e+000,,,,,,,,,,,,,,,,,,0,4.000000e+000,1.000000e+000,5,1,1.231995e-001,0,,0,
1744929754.304,,1.000000e+003,2.120927e+002,6.589363e-005,0.000000e+000,9.137647e-002,0.000000e+000,3,8.862264e-001,1.825000e+000,,,,,,,,,,,,,,,,,,0,4.000000e+000,1.000000e+000,5,1,1.591034e-001,0,,0,
1744929815.384,,1.000000e+003,2.131051e+002,6.437227e-005,0.000000e+000,9.443314e-002,0.000000e+000,3,8.816960e-001,1.825000e+000,,,,,,,,,,,,,,,,,,0,4.000000e+000,1.000000e+000,5,1,1.784058e-001,0,,0,
1744929875.459,,1.000000e+003,2.140995e+002,6.276202e-005,0.000000e+000,9.758689e-002,0.000000e+000,3,8.785622e-001,1.825000e+000,,,,,,,,,,,,,,,,,,0,4.000000e+000,1.000000e+000,5,1,1.618958e-001,0,,0,
1744929935.060,,1.000000e+003,2.150981e+002,6.118565e-005,0.000000e+000,1.002641e-001,0.000000e+000,3,8.754665e-001,1.825000e+000,,,,,,,,,,,,,,,,,,0,4.000000e+000,1.000000e+000,5,1,1.361084e-001,0,,0,
1744929994.289,,1.000000e+003,2.160870e+002,5.972178e-005,0.000000e+000,1.033187e-001,0.000000e+000,3,8.720282e-001,1.825000e+000,,,,,,,,,,,,,,,,,,0,4.000000e+000,1.000000e+000,5,1,1.281891e-001,0,,0,
1744930056.258,,1.000000e+003,2.170937e+002,5.816109e-005,0.000000e+000,1.068979e-001,0.000000e+000,3,8.688231e-001,1.825000e+000,,,,,,,,,,,,,,,,,,0,4.000000e+000,1.000000e+000,5,1,1.569977e-001,0,,0,
1744930117.477,,1.000000e+003,2.180905e+002,5.700564e-005,0.000000e+000,1.094689e-001,0.000000e+000,3,8.638484e-001,1.825000e+000,,,,,,,,,,,,,,,,,,0,4.000000e+000,1.000000e+000,5,1,1.302948e-001,0,,0,
1744930187.624,,1.000000e+003,2.192322e+002,5.511902e-005,0.000000e+000,1.066887e-001,0.000000e+000,3,9.088079e-001,1.825000e+000,,,,,,,,,,,,,,,,,,0,4.000000e+000,1.000000e+000,5,1,1.692047e-001,0,,0,
1744930241.505,,1.000000e+003,2.201053e+002,5.407683e-005,0.000000e+000,1.091253e-001,0.000000e+000,3,9.051138e-001,1.825000e+000,,,,,,,,,,,,,,,,,,0,4.000000e+000,1.000000e+000,5,1,1.611023e-001,0,,0,
1744930302.445,,1.000000e+003,2.210755e+002,5.261798e-005,0.000000e+000,1.129260e-001,0.000000e+000,3,9.049848e-001,1.825000e+000,,,,,,,,,,,,,,,,,,0,4.000000e+000,1.000000e+000,5,1,1.242065e-001,0,,0,
1744930365.967,,1.000000e+003,2.221019e+002,5.137656e-005,0.000000e+000,1.162188e-001,0.000000e+000,3,9.021013e-001,1.825000e+000,,,,,,,,,,,,,,,,,,0,4.000000e+000,1.000000e+000,5,1,1.445007e-001,0,,0,
1744930424.986,,1.000000e+003,2.230839e+002,5.010426e-005,0.000000e+000,1.199261e-001,0.000000e+000,3,9.011490e-001,1.825000e+000,,,,,,,,,,,,,,,,,,0,4.000000e+000,1.000000e+000,5,1,1.554108e-001,0,,0,
1744930486.219,,1.000000e+003,2.240838e+002,4.909093e-005,0.000000e+000,1.225079e-001,0.000000e+000,3,8.963376e-001,1.825000e+000,,,,,,,,,,,,,,,,,,0,4.000000e+000,1.000000e+000,5,1,1.665039e-001,0,,0,
1744930546.473,,1.000000e+003,2.251068e+002,4.786770e-005,0.000000e+000,1.262177e-001,0.000000e+000,3,8.946164e-001,1.825000e+000,,,,,,,,,,,,,,,,,,0,4.000000e+000,1.000000e+000,5,1,1.481934e-001,0,,0,
1744930606.589,,1.000000e+003,2.261187e+002,4.684430e-005,0.000000e+000,1.299990e-001,0.000000e+000,3,8.913891e-001,1.825000e+000,,,,,,,,,,,,,,,,,,0,4.000000e+000,1.000000e+000,5,1,1.493988e-001,0,,0,
1744930664.668,,1.000000e+003,2.270788e+002,4.598398e-005,0.000000e+000,1.326592e-001,0.000000e+000,3,8.863769e-001,1.825000e+000,,,,,,,,,,,,,,,,,,0,4.000000e+000,1.000000e+000,5,1,1.506042e-001,0,,0,
1744930727.022,,1.000000e+003,2.281023e+002,4.476997e-005,0.000000e+000,1.369571e-001,0.000000e+000,3,8.854602e-001,1.825000e+000,,,,,,,,,,,,,,,,,,0,4.000000e+000,1.000000e+000,5,1,1.620026e-001,0,,0,
1744930787.376,,1.000000e+003,2.291140e+002,4.378590e-005,0.000000e+000,1.406860e-001,0.000000e+000,3,8.833123e-001,1.825000e+000,,,,,,,,,,,,,,,,,,0,4.000000e+000,1.000000e+000,5,1,1.531982e-001,0,,0,
1744930848.960,,1.000000e+003,2.301032e+002,4.269213e-005,0.000000e+000,1.445681e-001,0.000000e+000,3,8.824281e-001,1.825000e+000,,,,,,,,,,,,,,,,,,0,4.000000e+000,1.000000e+000,5,1,1.440887e-001,0,,0,
1744930909.804,,1.000000e+003,2.311006e+002,4.185447e-005,0.000000e+000,1.484173e-001,0.000000e+000,3,8.776592e-001,1.825000e+000,,,,,,,,,,,,,,,,,,0,4.000000e+000,1.000000e+000,5,1,1.349030e-001,0,,0,
1744930969.719,,1.000000e+003,2.320850e+002,4.098095e-005,0.000000e+000,1.525201e-001,0.000000e+000,3,8.753706e-001,1.825000e+000,,,,,,,,,,,,,,,,,,0,4.000000e+000,1.000000e+000,5,1,1.464996e-001,0,,0,
1744931031.929,,1.000000e+003,2.331013e+002,4.009914e-005,0.000000e+000,1.561822e-001,0.000000e+000,3,8.716485e-001,1.825000e+000,,,,,,,,,,,,,,,,,,0,4.000000e+000,1.000000e+000,5,1,1.430969e-001,0,,0,
1744931093.644,,1.000000e+003,2.340998e+002,3.918862e-005,0.000000e+000,1.605330e-001,0.000000e+000,3,8.692575e-001,1.825000e+000,,,,,,,,,,,,,,,,,,0,4.000000e+000,1.000000e+000,5,1,1.594086e-001,0,,0,
1744931152.412,,1.000000e+003,2.350872e+002,3.848518e-005,0.000000e+000,1.641527e-001,0.000000e+000,3,8.648555e-001,1.825000e+000,,,,,,,,,,,,,,,,,,0,4.000000e+000,1.000000e+000,5,1,1.286011e-001,0,,0,
1744931212.984,,1.000000e+003,2.360988e+002,3.778609e-005,0.000000e+000,1.671927e-001,0.000000e+000,3,8.605897e-001,1.825000e+000,,,,,,,,,,,,,,,,,,0,4.000000e+000,1.000000e+000,5,1,1.296997e-001,0,,0,
1744931299.178,,1.000000e+003,2.375553e+002,3.636930e-005,0.000000e+000,1.889728e-001,0.000000e+000,3,7.930616e-001,1.825000e+000,,,,,,,,,,,,,,,,,,0,4.000000e+000,1.000000e+000,5,1,1.531067e-001,0,,0,
1744931332.596,,1.000000e+003,2.381141e+002,3.600610e-005,0.000000e+000,1.907184e-001,0.000000e+000,3,7.898623e-001,1.825000e+000,,,,,,,,,,,,,,,,,,0,4.000000e+000,1.000000e+000,5,1,1.537933e-001,0,,0,
1744931392.515,,1.000000e+003,2.391120e+002,3.558772e-005,0.000000e+000,1.943762e-001,0.000000e+000,3,7.816160e-001,1.825000e+000,,,,,,,,,,,,,,,,,,0,4.000000e+000,1.000000e+000,5,1,1.660004e-001,0,,0,
1744931454.348,,1.000000e+003,2.401346e+002,3.481591e-005,0.000000e+000,1.991942e-001,0.000000e+000,3,7.783886e-001,1.825000e+000,,,,,,,,,,,,,,,,,,0,4.000000e+000,1.000000e+000,5,1,1.450958e-001,0,,0,
1744931513.315,,1.000000e+003,2.410812e+002,3.460607e-005,0.000000e+000,1.997343e-001,0.000000e+000,3,7.708967e-001,1.825000e+000,,,,,,,,,,,,,,,,,,0,4.000000e+000,1.000000e+000,5,1,1.573944e-001,0,,0,
1744931576.806,,1.000000e+003,2.420803e+002,3.375944e-005,0.000000e+000,2.072485e-001,0.000000e+000,3,7.672896e-001,1.825000e+000,,,,,,,,,,,,,,,,,,0,4.000000e+000,1.000000e+000,5,1,1.473999e-001,0,,0,
1744931641.310,,1.000000e+003,2.431044e+002,3.298392e-005,0.000000e+000,2.131145e-001,0.000000e+000,3,7.637553e-001,1.825000e+000,,,,,,,,,,,,,,,,,,0,4.000000e+000,1.000000e+000,5,1,1.484985e-001,0,,0,
1744931705.270,,1.000000e+003,2.441024e+002,3.301985e-005,0.000000e+000,2.071247e-001,0.000000e+000,3,7.575592e-001,1.825000e+000,,,,,,,,,,,,,,,,,,0,4.000000e+000,1.000000e+000,5,1,1.497040e-001,0,,0,
1744931768.079,,1.000000e+003,2.451022e+002,3.253964e-005,0.000000e+000,2.070233e-001,0.000000e+000,3,7.576446e-001,1.825000e+000,,,,,,,,,,,,,,,,,,0,4.000000e+000,1.000000e+000,5,1,1.625061e-001,0,,0,
1744931827.712,,1.000000e+003,2.460866e+002,3.176500e-005,0.000000e+000,2.202160e-001,0.000000e+000,3,7.483500e-001,1.825000e+000,,,,,,,,,,,,,,,,,,0,4.000000e+000,1.000000e+000,5,1,1.519928e-001,0,,0,
1744931889.276,,1.000000e+003,2.470963e+002,3.123649e-005,0.000000e+000,2.238734e-001,0.000000e+000,3,7.428583e-001,1.825000e+000,,,,,,,,,,,,,,,,,,0,4.000000e+000,1.000000e+000,5,1,1.532898e-001,0,,0,
1744931960.874,,1.000000e+003,2.482921e+002,3.003369e-005,0.000000e+000,2.181348e-001,0.000000e+000,3,8.171083e-001,1.825000e+000,,,,,,,,,,,,,,,,,,0,4.000000e+000,1.000000e+000,5,1,1.546021e-001,0,,0,
1744932008.055,,1.000000e+003,2.490915e+002,2.964377e-005,0.000000e+000,2.208592e-001,0.000000e+000,3,8.146383e-001,1.825000e+000,,,,,,,,,,,,,,,,,,0,4.000000e+000,1.000000e+000,5,1,1.555939e-001,0,,0,
1744932068.922,,1.000000e+003,2.501187e+002,2.918852e-005,0.000000e+000,2.205973e-001,0.000000e+000,3,8.128399e-001,1.825000e+000,,,,,,,,,,,,,,,,,,0,4.000000e+000,1.000000e+000,5,1,1.446991e-001,0,,0,
1744932128.278,,1.000000e+003,2.511237e+002,4.437762e-005,0.000000e+000,4.685800e-001,0.000000e+000,3,4.316814e-001,1.825000e+000,,,,,,,,,,,,,,,,,,0,4.000000e+000,1.000000e+000,5,1,1.459045e-001,0,,0,
1744932188.209,,1.000000e+003,2.520998e+002,2.817758e-005,0.000000e+000,2.327229e-001,0.000000e+000,3,8.044756e-001,1.825000e+000,,,,,,,,,,,,,,,,,,0,4.000000e+000,1.000000e+000,5,1,1.714020e-001,0,,0,
1744932251.400,,1.000000e+003,2.531262e+002,2.765892e-005,0.000000e+000,2.391571e-001,0.000000e+000,3,7.999122e-001,1.825000e+000,,,,,,,,,,,,,,,,,,0,4.000000e+000,1.000000e+000,5,1,1.358032e-001,0,,0,
1744932312.783,,1.000000e+003,2.540923e+002,2.717382e-005,0.000000e+000,2.452453e-001,0.000000e+000,3,7.958266e-001,1.825000e+000,,,,,,,,,,,,,,,,,,0,4.000000e+000,1.000000e+000,5,1,1.367035e-001,0,,0,
1744932375.029,,1.000000e+003,2.551030e+002,2.673340e-005,0.000000e+000,2.401055e-001,0.000000e+000,3,7.978809e-001,1.825000e+000,,,,,,,,,,,,,,,,,,0,4.000000e+000,1.000000e+000,5,1,1.627960e-001,0,,0,
1744932436.504,,1.000000e+003,2.560962e+002,2.635211e-005,0.000000e+000,2.494404e-001,0.000000e+000,3,7.912453e-001,1.825000e+000,,,,,,,,,,,,,,,,,,0,4.000000e+000,1.000000e+000,5,1,1.387939e-001,0,,0,
1744932496.298,,1.000000e+003,2.570776e+002,2.591185e-005,0.000000e+000,2.548016e-001,0.000000e+000,3,7.878239e-001,1.825000e+000,,,,,,,,,,,,,,,,,,0,4.000000e+000,1.000000e+000,5,1,1.524963e-001,0,,0,
1744932558.956,,1.000000e+003,2.581304e+002,2.546340e-005,0.000000e+000,2.600775e-001,0.000000e+000,3,7.835480e-001,1.825000e+000,,,,,,,,,,,,,,,,,,0,4.000000e+000,1.000000e+000,5,1,1.409912e-001,0,,0,
1744932618.311,,1.000000e+003,2.591075e+002,1.291581e-005,0.000000e+000,7.101567e-001,0.000000e+000,3,0.000000e+000,1.825000e+000,,,,,,,,,,,,,,,,,,0,4.000000e+000,1.000000e+000,5,1,1.419067e-001,0,,0,
1744932677.913,,1.000000e+003,2.600917e+002,3.345442e-005,0.000000e+000,6.770323e-001,0.000000e+000,3,4.124614e-001,1.825000e+000,,,,,,,,,,,,,,,,,,0,4.000000e+000,1.000000e+000,5,1,1.430054e-001,0,,0,
1744932739.443,,1.000000e+003,2.611224e+002,3.172117e-005,0.000000e+000,1.463601e-001,0.000000e+000,3,5.001841e-001,1.825000e+000,,,,,,,,,,,,,,,,,,0,4.000000e+000,1.000000e+000,5,1,1.439819e-001,0,,0,
1744932800.951,,1.000000e+003,2.621014e+002,2.920456e-005,0.000000e+000,2.476499e-002,0.000000e+000,3,5.454928e-001,1.825000e+000,,,,,,,,,,,,,,,,,,0,4.000000e+000,1.000000e+000,5,1,1.318970e-001,0,,0,
1744932863.888,,1.000000e+003,2.631009e+002,2.350658e-005,0.000000e+000,2.983955e-001,0.000000e+000,3,7.591103e-001,1.825000e+000,,,,,,,,,,,,,,,,,,0,4.000000e+000,1.000000e+000,5,1,1.462097e-001,0,,0,
1744932928.902,,1.000000e+003,2.640847e+002,2.309707e-005,0.000000e+000,3.069449e-001,0.000000e+000,3,7.562986e-001,1.825000e+000,,,,,,,,,,,,,,,,,,0,4.000000e+000,1.000000e+000,5,1,1.607056e-001,0,,0,
1744932991.064,,1.000000e+003,2.651066e+002,1.532327e-005,0.000000e+000,5.092607e-001,0.000000e+000,3,2.897687e-002,1.825000e+000,,,,,,,,,,,,,,,,,,0,4.000000e+000,1.000000e+000,5,1,1.619873e-001,0,,0,
1744933051.450,,1.000000e+003,2.661094e+002,2.244165e-005,0.000000e+000,3.191861e-001,0.000000e+000,3,7.466975e-001,1.825000e+000,,,,,,,,,,,,,,,,,,0,4.000000e+000,1.000000e+000,5,1,1.632996e-001,0,,0,
1744933111.841,,1.000000e+003,2.670925e+002,2.697298e-005,0.000000e+000,3.215041e-002,0.000000e+000,3,5.149315e-001,1.825000e+000,,,,,,,,,,,,,,,,,,0,4.000000e+000,1.000000e+000,5,1,1.643982e-001,0,,0,
1744933170.339,,1.000000e+003,2.680762e+002,2.167530e-005,0.000000e+000,3.374646e-001,0.000000e+000,3,7.387531e-001,1.825000e+000,,,,,,,,,,,,,,,,,,0,4.000000e+000,1.000000e+000,5,1,1.518860e-001,0,,0,
1744933232.789,,1.000000e+003,2.691159e+002,2.140043e-005,0.000000e+000,3.426675e-001,0.000000e+000,3,7.333536e-001,1.825000e+000,,,,,,,,,,,,,,,,,,0,4.000000e+000,1.000000e+000,5,1,1.530151e-001,0,,0,
1744933290.158,,1.000000e+003,2.701078e+002,2.104254e-005,0.000000e+000,3.517227e-001,0.000000e+000,3,7.308591e-001,1.825000e+000,,,,,,,,,,,,,,,,,,0,4.000000e+000,1.000000e+000,5,1,1.542053e-001,0,,0,
1744933351.248,,1.000000e+003,2.711143e+002,1.720102e-005,0.000000e+000,1.080485e+000,0.000000e+000,3,0.000000e+000,1.825000e+000,,,,,,,,,,,,,,,,,,0,4.000000e+000,1.000000e+000,5,1,1.694946e-001,0,,0,
1744933410.626,,1.000000e+003,2.721070e+002,2.046995e-005,0.000000e+000,3.663521e-001,0.000000e+000,3,7.230835e-001,1.825000e+000,,,,,,,,,,,,,,,,,,0,4.000000e+000,1.000000e+000,5,1,1.423950e-001,0,,0,
1744933472.065,,1.000000e+003,2.730928e+002,2.018194e-005,0.000000e+000,3.741987e-001,0.000000e+000,3,7.201872e-001,1.825000e+000,,,,,,,,,,,,,,,,,,0,4.000000e+000,1.000000e+000,5,1,1.434021e-001,0,,0,
1744933535.523,,1.000000e+003,2.741221e+002,1.984265e-005,0.000000e+000,3.819377e-001,0.000000e+000,3,7.166978e-001,1.825000e+000,,,,,,,,,,,,,,,,,,0,4.000000e+000,1.000000e+000,5,1,1.589050e-001,0,,0,
1744933596.774,,1.000000e+003,2.750791e+002,1.951046e-005,0.000000e+000,3.905397e-001,0.000000e+000,3,7.153972e-001,1.825000e+000,,,,,,,,,,,,,,,,,,0,4.000000e+000,1.000000e+000,5,1,1.309814e-001,0,,0,
1744933696.315,,1.000000e+003,2.766600e+002,1.899094e-005,0.000000e+000,3.806886e-001,0.000000e+000,3,7.534936e-001,1.825000e+000,,,,,,,,,,,,,,,,,,0,4.000000e+000,1.000000e+000,5,1,1.324768e-001,0,,0,
1744933746.076,,1.000000e+003,2.774573e+002,1.887440e-005,0.000000e+000,4.082074e-001,0.000000e+000,3,7.074603e-001,1.825000e+000,,,,,,,,,,,,,,,,,,0,4.000000e+000,1.000000e+000,5,1,1.333008e-001,0,,0,
1744933785.260,,1.000000e+003,2.780957e+002,1.880025e-005,0.000000e+000,4.139491e-001,0.000000e+000,3,7.021086e-001,1.825000e+000,,,,,,,,,,,,,,,,,,0,4.000000e+000,1.000000e+000,5,1,1.340027e-001,0,,0,
1744933845.882,,1.000000e+003,2.790962e+002,1.851619e-005,0.000000e+000,4.209245e-001,0.000000e+000,3,7.002088e-001,1.825000e+000,,,,,,,,,,,,,,,,,,0,4.000000e+000,1.000000e+000,5,1,1.647949e-001,0,,0,
1744933905.820,,1.000000e+003,2.801041e+002,6.815054e-006,0.000000e+000,0.000000e+000,0.000000e+000,3,0.000000e+000,1.825000e+000,,,,,,,,,,,,,,,,,,0,4.000000e+000,1.000000e+000,5,1,1.661072e-001,0,,0,
1744933965.406,,1.000000e+003,2.811117e+002,1.821433e-005,0.000000e+000,4.379970e-001,0.000000e+000,3,6.885501e-001,1.825000e+000,,,,,,,,,,,,,,,,,,0,4.000000e+000,1.000000e+000,5,1,1.520081e-001,0,,0,
1744934025.441,,1.000000e+003,2.820961e+002,1.818458e-005,0.000000e+000,4.436281e-001,0.000000e+000,3,6.824265e-001,1.825000e+000,,,,,,,,,,,,,,,,,,0,4.000000e+000,1.000000e+000,5,1,1.378174e-001,0,,0,
1744934088.432,,1.000000e+003,2.830953e+002,1.797184e-005,0.000000e+000,4.519849e-001,0.000000e+000,3,6.793595e-001,1.825000e+000,,,,,,,,,,,,,,,,,,0,4.000000e+000,1.000000e+000,5,1,1.697083e-001,0,,0,
1744934150.421,,1.000000e+003,2.840938e+002,1.770045e-005,0.000000e+000,4.607915e-001,0.000000e+000,3,6.756628e-001,1.825000e+000,,,,,,,,,,,,,,,,,,0,4.000000e+000,1.000000e+000,5,1,1.553955e-001,0,,0,
1744934214.706,,1.000000e+003,2.851073e+002,1.744225e-005,0.000000e+000,4.695007e-001,0.000000e+000,3,6.744030e-001,1.825000e+000,,,,,,,,,,,,,,,,,,0,4.000000e+000,1.000000e+000,5,1,1.563721e-001,0,,0,
1744934277.860,,1.000000e+003,2.861046e+002,1.757591e-005,0.000000e+000,4.746906e-001,0.000000e+000,3,6.654810e-001,1.825000e+000,,,,,,,,,,,,,,,,,,0,4.000000e+000,1.000000e+000,5,1,1.734009e-001,0,,0,
1744934340.091,,1.000000e+003,2.871010e+002,1.742267e-005,0.000000e+000,4.828857e-001,0.000000e+000,3,6.620113e-001,1.825000e+000,,,,,,,,,,,,,,,,,,0,4.000000e+000,1.000000e+000,5,1,1.427917e-001,0,,0,
1744934401.019,,1.000000e+003,2.880885e+002,1.723309e-005,0.000000e+000,4.920858e-001,0.000000e+000,3,6.587726e-001,1.825000e+000,,,,,,,,,,,,,,,,,,0,4.000000e+000,1.000000e+000,5,1,1.757813e-001,0,,0,
1744934462.969,,1.000000e+003,2.891151e+002,1.713122e-005,0.000000e+000,4.998024e-001,0.000000e+000,3,6.549073e-001,1.825000e+000,,,,,,,,,,,,,,,,,,0,4.000000e+000,1.000000e+000,5,1,1.448975e-001,0,,0,
1744934522.168,,1.000000e+003,2.901003e+002,2.814408e-005,0.000000e+000,5.352533e-001,0.000000e+000,3,5.636779e-001,1.825000e+000,,,,,,,,,,,,,,,,,,0,4.000000e+000,1.000000e+000,5,1,1.783142e-001,0,,0,
1744934581.611,,1.000000e+003,2.911089e+002,1.675475e-005,0.000000e+000,5.188193e-001,0.000000e+000,3,6.481793e-001,1.825000e+000,,,,,,,,,,,,,,,,,,0,4.000000e+000,1.000000e+000,5,1,1.631775e-001,0,,0,
1744934641.979,,1.000000e+003,2.921080e+002,1.668156e-005,0.000000e+000,5.237759e-001,0.000000e+000,3,6.444014e-001,1.825000e+000,,,,,,,,,,,,,,,,,,0,4.000000e+000,1.000000e+000,5,1,1.479187e-001,0,,0,
1744934702.751,,1.000000e+003,2.931059e+002,1.661740e-005,0.000000e+000,5.298852e-001,0.000000e+000,3,6.391224e-001,1.825000e+000,,,,,,,,,,,,,,,,,,0,4.000000e+000,1.000000e+000,5,1,1.655884e-001,0,,0,
1744934764.292,,1.000000e+003,2.941023e+002,1.654483e-005,0.000000e+000,5.357934e-001,0.000000e+000,3,6.365520e-001,1.825000e+000,,,,,,,,,,,,,,,,,,0,4.000000e+000,1.000000e+000,5,1,1.499939e-001,0,,0,
1744934825.636,,1.000000e+003,2.950889e+002,1.647241e-005,0.000000e+000,5.416560e-001,0.000000e+000,3,6.341000e-001,1.825000e+000,,,,,,,,,,,,,,,,,,0,4.000000e+000,1.000000e+000,5,1,1.678772e-001,0,,0,
1744934923.485,,1.000000e+003,2.966575e+002,1.554723e-005,0.000000e+000,5.292811e-001,0.000000e+000,3,6.811141e-001,1.825000e+000,,,,,,,,,,,,,,,,,,0,4.000000e+000,1.000000e+000,5,1,1.356201e-001,0,,0,
1744934951.291,,1.000000e+003,2.970991e+002,1.551297e-005,0.000000e+000,5.332268e-001,0.000000e+000,3,6.797708e-001,1.825000e+000,,,,,,,,,,,,,,,,,,0,4.000000e+000,1.000000e+000,5,1,1.529846e-001,0,,0,
1744935013.254,,1.000000e+003,2.980944e+002,1.547482e-005,0.000000e+000,5.397611e-001,0.000000e+000,3,6.753457e-001,1.825000e+000,,,,,,,,,,,,,,,,,,0,4.000000e+000,1.000000e+000,5,1,1.712952e-001,0,,0,
1744935074.082,,1.000000e+003,2.990953e+002,1.532811e-005,0.000000e+000,5.471497e-001,0.000000e+000,3,6.718308e-001,1.825000e+000,,,,,,,,,,,,,,,,,,0,4.000000e+000,1.000000e+000,5,1,1.639099e-001,0,,0,
1744935367.277,,1.000000e+003,3.001553e+002,1.520128e-005,0.000000e+000,5.543008e-001,0.000000e+000,3,6.685395e-001,1.825000e+000,,,,,,,,,,,,,,,,,,0,4.000000e+000,1.000000e+000,5,1,3.469849e-002,0,,0,
