Repository: sadityakr/Large-MR-due-to-interlayer-hybridization-CrSBr

# Large magnetoresistance from interlayer hybridization in CrSBr: data and analysis code

Data, analysis scripts and Jupyter notebooks for the paper
([arXiv:2608.11389](https://doi.org/10.48550/arXiv.2608.11389))

> **Large bias-tunable magnetoresistance from spin-dependent interlayer
> hybridization in van der Waals antiferromagnet CrSBr-based heterostructures**

The work studies vertical tunnelling transport through a graphene / CrSBr /
graphene junction ("Device 2"). Current-voltage curves
I(V) were recorded as a function of magnetic field applied along the crystal
**b** axis and the **c** axis, at temperatures from 3 K to 160 K. The
notebooks turn these into the magnetoresistance, the conductance-peak
spectroscopy, the Fowler-Nordheim analysis and the barrier-height versus
spin-canting-angle results reported in the paper. Bulk SQUID magnetometry and
an AFM topography scan of the device are included as well.

## Citation

If you use this code or data, please cite the paper (see also
[CITATION.cff](CITATION.cff)):

> S. Hameed, A. Kumar, C. Yu, A. P. Balan, X. Wang, L. Zhang, Y. Mokrousov and
> M. Kläui, *Large bias-tunable magnetoresistance from spin-dependent interlayer
> hybridization in van der Waals antiferromagnet CrSBr-based heterostructures*,
> arXiv:2608.11389 (2026). https://doi.org/10.48550/arXiv.2608.11389

```bibtex
@misc{hameed2026crsbr,
  title         = {Large bias-tunable magnetoresistance from spin-dependent interlayer hybridization in van der Waals antiferromagnet CrSBr-based heterostructures},
  author        = {Hameed, Sadeed and Kumar, Aditya and Yu, Chengjie and Balan, Aravind P. and Wang, Xinran and Zhang, Lichuan and Mokrousov, Yuriy and Kl{\"a}ui, Mathias},
  year          = {2026},
  eprint        = {2608.11389},
  archivePrefix = {arXiv},
  primaryClass  = {cond-mat.mes-hall},
  doi           = {10.48550/arXiv.2608.11389}
}
```

## Repository layout

```
├── data/                      Raw measurement files (read-only inputs)
│   ├── device 2/
│   │   ├── b_scans/           Field along b: H_scans/ (field sweeps) and IV_H_scans/ (I(V) at each H)
│   │   └── c_scans/           Field along c: same structure
│   ├── SQUID_bulk_CrSBr/      Bulk SQUID M(H) and M(T)
│   └── AFM data/              Bruker NanoScope scan of Device 2
├── output/IV_H_scans/         Processed tables the notebooks read (see below)
├── scripts/                   Loaders and analysis modules (importable package `scripts`)
├── notebooks/                 Analysis notebooks; run these
│   ├── Device_2/              Main analysis (b_scans/, c_scans/, barrier and canting analysis/, ...)
│   ├── compose figures/       Fig. 1c-e panels
│   ├── AFM data.ipynb         AFM topography and thickness line cut
│   └── SQUID_Bulk_MvsH.ipynb  Bulk magnetometry
└── pyproject.toml             Dependencies
```

## Running the notebooks

- Open a notebook and run it top to bottom. Notebooks are stored **without
  outputs**, so figures appear only after you run them.
- Most notebooks start with
  `from scripts.utils import setup_notebook; PROJECT_ROOT, np, pd, plt, Path = setup_notebook()`,
  which sets the plotting style and finds the repository root. Paths inside the
  notebooks are relative to it or to the notebook's own folder, so launch
  Jupyter from the repository root or the notebook's folder.
- Notebooks write figures and intermediate files to `output/`. Rendered images
  (`*.png`, `*.pdf`) under `output/` are git-ignored; processed tables
  (`*.csv`, `*.pkl`) are tracked.

Where to start:

| Goal | Notebook |
|---|---|
| One temperature, I(H) curves, I(V) at fixed field, MR vs bias | `notebooks/Device_2/b_scans/analysis_<T>K.ipynb` and `c_scans/analysis_<T>K.ipynb` |
| MR across all temperatures | `notebooks/Device_2/MR_summary_main.ipynb` |
| Conductance-peak spectroscopy and Fowler-Nordheim analysis | `notebooks/Device_2/barrier and canting analysis/Spectroscopy and FN analysis_<T>K.ipynb` |
| Barrier height vs canting angle | `notebooks/Device_2/barrier and canting analysis/Barrier_vs_canting_<T>K.ipynb`, `Summary_T_dependence.ipynb` |
| Transport regimes (Arrhenius, canting, hopping) | `notebooks/Device_2/Transport_regimes_story.ipynb`, `Tunneling regime analysis*.ipynb` |
| Fig.

## Data

### Raw files (`data/`)

Each measurement is a tab-separated `.dat` file with a `!`-prefixed header
(date, sample name and ID, instruments, comments) followed by a column table
(date, time, `Tcryo`, `Tsample`, `Hx`, `Hy`, `Hz`, `|H|`, `phi`, `theta`, and
lock-in channels `L1_Ch1` ... `L5_Ch2`).

`IV_H_scans/` holds one `*.datfolder` per temperature and field sweep. The
folder name records the start timestamp, scan type (`b_scan` or `c_scan`),
temperature, number of field steps, maximum field and field angles, for example
`20251106153846b_scan_30K_92steps_H0.90T_phi_84.0to84.0_theta_0.0to0.0°_v0.datfolder`.
Inside, each `*.txt.dat` file is one I(V) curve at one field value.

File: data/device 2/b_scans/H_scans/20251106104519X_scan_20K_92steps_H3.00T_phi_84.0to84.0_theta_0.0to0.0°_v0.dat
! Date:	06-Nov-25
!Time:	10:45
! User Name:	Aditya Kumar
! Sample Name:	Gr-CrSBr-Gr
! Sample ID:	SHCBS2
! Current Source:	Keithley 2400
! LockIn Specifications:
!LockIn Input Voltage (V)=	
!LockIn Input Frequency (Hz)=	
!Time Constant for Zi LockIn  1st Harmonic (s)=	
!Time Constant for Zi LockIn 2nd Harmonic (s)=	
!Time Constant of SR7265=	
!Time Constant of SR7225=	
! Measuring Insturment 1:	
! Measuring Insturment 1:	
! U1, th1 (volts):	
! U2, th2 (volts):	
! U3, th3 (volts):	
! U4 , th4(volts):	
! U5, th5 (volts):	
! Comments:	


! 
! 
date	time	Tcryo (K)	Tsample (K)	Hx (T)	Hy (T)	Hz (T)	|H|	phi	theta	L1_Ch1	L1_Ch2	L2_Ch1	L2_Ch2	L3_Ch1	L3_Ch2	L4_Ch1	L4_Ch2	L5_ Ch1	L5_Ch2
06-Nov-25	10:53:05	20.0001	0.0000	0.094070	-0.000220	0.895000	0.899930	84.0000	0.0000	1.999524E-1	7.404368E-7	8.360322E-9	1.496920E-11	-2.000253E-1	1.024178E-6	-7.136713E-9	1.524219E-11	2.580996E+7	1.953906E-3	
06-Nov-25	10:54:51	20.0001	0.0000	0.094080	-0.000220	0.895000	0.899931	84.0000	0.0000	1.999520E-1	7.540891E-7	8.337161E-9	1.162450E-11	-2.000265E-1	5.259040E-7	-7.130519E-9	1.649056E-11	2.585899E+7	1.820866E-3	
06-Nov-25	10:57:07	20.0002	0.0000	0.089900	-0.000190	0.855400	0.860111	84.0000	0.0000	1.999520E-1	6.627567E-7	8.326839E-9	1.630900E-11	-2.000258E-1	7.237435E-7	-7.115725E-9	1.617114E-11	2.590100E+7	2.106753E-3	
06-Nov-25	10:59:17	20.0005	0.0000	0.085720	-0.000190	0.815500	0.819993	84.0000	0.0000	1.999525E-1	7.694022E-7	8.309681E-9	1.702387E-11	-2.000262E-1	5.630865E-7	-7.098494E-9	1.277498E-11	2.595886E+7	1.937295E-3	
06-Nov-25	11:01:18	20.0001	0.0000	0.081540	-0.000190	0.775600	0.779874	84.0000	0.0000	1.999524E-1	7.372652E-7	8.317808E-9	1.450474E-11	-2.000260E-1	5.967960E-7	-7.093700E-9	2.332432E-11	2.595323E+7	2.457933E-3	
06-Nov-25	11:03:20	20.0001	0.0000	0.077360	-0.000170	0.736000	0.740054	84.0000	0.0000	1.999522E-1	6.106186E-7	8.303060E-9	1.235533E-11	-2.000269E-1	4.658315E-7	-7.068903E-9	1.615459E-11	2.602004E+7	1.857362E-3	
06-Nov-25	11:05:22	19.9994	0.0000	0.073180	-0.000170	0.696100	0.699936	84.0000	0.0000	1.999523E-1	5.666080E-7	8.286417E-9	1.431835E-11	-2.000254E-1	7.243415E-7	-7.047549E-9	1.308808E-11	2.608443E+7	1.790530E-3	
06-Nov-25	11:07:24	20.0001	0.0000	0.069000	-0.000170	0.656400	0.660017	84.0000	0.0000	1.999519E-1	6.080076E-7	8.280913E-9	1.663392E-11	-2.000262E-1	5.283528E-7	-6.999084E-9	1.011396E-11	2.617658E+7	1.753357E-3	
06-Nov-25	11:09:29	20.0006	0.0000	0.064820	-0.000160	0.616600	0.619998	84.0000	0.0000	1.999526E-1	8.369263E-7	8.311100E-9	1.250985E-11	-2.000248E-1	5.811790E-7	-6.957171E-9	1.456982E-11	2.619664E+7	1.777137E-3	
06-Nov-25	11:11:31	20.0000	0.0000	0.060640	-0.000160	0.576900	0.580078	84.0000	0.0000	1.999530E-1	6.853735E-7	8.294827E-9	1.437423E-11	-2.000248E-1	6.388017E-7	-6.870638E-9	1.298093E-11	2.637425E+7	1.807090E-3	
06-Nov-25	11:13:33	19.9993	0.0000	0.056460	-0.000160	0.537000	0.539960	84.0000	0.0000	1.999528E-1	8.226908E-7	8.280805E-9	1.502148E-11	-2.000251E-1	5.576997E-7	-6.786087E-9	1.331118E-11	2.654681E+7	1.883909E-3	
06-Nov-25	11:15:35	19.9994	0.0000	0.052270	-0.000160	0.497100	0.499841	84.0000	0.0000	1.999525E-1	8.007545E-7	8.212085E-9	1.670966E-11	-2.000257E-1	9.686874E-7	-6.605748E-9	1.501805E-11	2.699303E+7	2.145608E-3	
06-Nov-25	11:17:36	20.0003	0.0000	0.048090	-0.000160	0.457500	0.460021	84.0000	0.0000	1.999523E-1	1.039438E-6	8.153746E-9	1.204763E-11	-2.000261E-1	7.130674E-7	-6.289281E-9	1.059974E-11	2.769353E+7	1.572430E-3	
06-Nov-25	11:19:38	19.9999	0.0000	0.043910	-0.000160	0.417600	0.419902	84.0000	0.0000	1.999522E-1	6.649202E-7	7.878798E-9	1.350008E-11	-2.000265E-1	7.109317E-7	-5.904295E-9	9.906891E-12	2.901951E+7	1.701678E-3	
06-Nov-25	11:21:40	20.0005	0.0000	0.039740	-0.000170	0.377900	0.379984	84.0000	0.0000	1.999512E-1	6.892556E-7	6.137145E-9	1.015217E-11	-2.000251E-1	6.532892E-7	-5.179231E-9	8.959633E-12	3.534491E+7	1.692219E-3	
06-Nov-25	11:23:42	19.9996	0.0000	0.035560	-0.000160	0.338100	0.339965	84.0000	0.0000	1.999519E-1	6.538350E-7	4.125689E-9	1.009098E-11	-2.000258E-1	7.368987E-7	-4.627147E-9	1.359308E-11	4.569692E+7	2.709349E-3	
06-Nov-25	11:25:44	19.9999	0.0000	0.031370	-0.000170	0.298400	0.300044	84.0000	0.0000	1.999520E-1	8.739494E-7	4.101976E-9	1.103816E-11	-2.000260E-1	6.942912E-7	-4.400336E-9	1.250238E-11	4.704344E+7	2.772643E-3	
06-Nov-25	11:27:46	20.0002	0.0000	0.027190	-0.000170	0.258500	0.259926	84.0000	0.0000	1.999514E-1	7.970970E-7	2.157308E-9	6.777875E-12	-2.000250E-1	6.187195E-7	-2.783749E-9	7.682233E-12	8.094958E+7	2.930061E-3	
06-Nov-25	11:29:47	20.0000	0.0000	0.023010	-0.000180	0.218800	0.220007	84.0000	0.0000	1.999519E-1	6.890167E-7	2.105848E-9	6.473949E-12	-2.000249E-1	8.163869E-7	-2.713168E-9	9.324054E-12	8.299967E+7	3.282027E-3	
06-Nov-25	11:31:59	19.9998	0.0000	0.018830	-0.000170	0.179000	0.179988	84.0000	0.0000	1.999524E-1	7.430686E-7	2.084851E-9	6.314778E-12	-2.000249E-1	6.221052E-7	-2.712386E-9	7.523406E-12	8.337660E+7	2.888029E-3	
06-Nov-25	11:34:01	20.0003	0.0000	0.014650	-0.000170	0.139100	0.139869	84.0000	0.0000	1.999520E-1	6.848420E-7	2.084062E-9	7.421611E-12	-2.000254E-1	6.281901E-7	-2.706184E-9	6.712095E-12	8.349829E+7	2.953800E-3	
06-Nov-25	11:36:03	19.9997	0.0000	0.010470	-0.000180	0.099400	0.099950	84.0000	0.0000	1.999512E-1	9.025869E-7	2.636128E-9	8.033691E-12	-2.000259E-1	7.531536E-7	-3.375459E-9	1.193807E-11	6.653435E+7	3.326350E-3	
06-Nov-25	11:38:05	20.0010	0.0000	0.006290	-0.000170	0.059600	0.059931	84.0000	0.0000	1.999519E-1	6.199271E-7	2.584431E-9	7.277949E-12	-2.000256E-1	5.681037E-7	-3.364604E-9	1.369958E-11	6.723401E+7	3.529177E-3	
06-Nov-25	11:40:06	20.0005	0.0000	0.002100	-0.000180	0.019900	0.020011	84.0000	0.0000	1.999518E-1	6.955677E-7	2.612707E-9	1.348347E-11	-2.000255E-1	6.802762E-7	-3.390036E-9	1.321280E-11	6.663242E+7	4.450785E-3	
06-Nov-25	11:42:28	19.9999	0.0000	-0.002080	-0.000180	-0.019900	0.020009	84.0000	0.0000	1.999513E-1	9.753213E-7	2.610821E-9	1.196098E-11	-2.000260E-1	8.109085E-7	-3.381929E-9	1.332439E-11	6.674355E+7	4.223792E-3	
06-Nov-25	11:44:48	20.0000	0.0000	-0.006260	-0.000190	-0.059600	0.059928	84.0000	0.0000	1.999511E-1	8.417472E-7	2.614135E-9	8.544958E-12	-2.000264E-1	7.112648E-7	-3.397076E-9	1.321025E-11	6.653861E+7	3.622990E-3	
06-Nov-25	11:47:14	20.0001	0.0000	-0.010440	-0.000190	-0.099400	0.099947	84.0000	0.0000	1.999515E-1	7.697773E-7	2.607411E-9	9.256312E-12	-2.000257E-1	4.658053E-7	-3.392307E-9	1.246628E-11	6.666601E+7	3.623691E-3	
06-Nov-25	11:49:16	20.0003	0.0000	-0.014620	-0.000200	-0.139100	0.139866	84.0000	0.0000	1.999525E-1	7.147837E-7	2.614303E-9	9.484541E-12	-2.000260E-1	8.207447E-7	-3.392893E-9	1.896575E-11	6.658323E+7	4.739874E-3	
06-Nov-25	11:51:18	20.0008	0.0000	-0.018800	-0.000200	-0.179000	0.179985	84.0000	0.0000	1.999521E-1	8.281069E-7	2.632514E-9	1.022585E-11	-2.000253E-1	6.830992E-7	-3.402815E-9	1.150705E-11	6.627266E+7	3.604725E-3	
06-Nov-25	11:53:17	19.9999	0.0000	-0.022970	-0.000200	-0.218800	0.220003	84.0000	0.0000	1.999515E-1	8.288395E-7	4.063901E-9	7.604015E-12	-2.000264E-1	6.945646E-7	-4.512723E-9	1.152322E-11	4.663582E+7	2.233968E-3	
06-Nov-25	11:55:19	20.0003	0.0000	-0.027150	-0.000200	-0.258500	0.259922	84.0000	0.0000	1.999526E-1	6.695028E-7	4.081613E-9	1.403502E-11	-2.000257E-1	5.861658E-7	-4.536815E-9	1.369970E-11	4.640966E+7	3.221211E-3	
06-Nov-25	11:57:21	20.0000	0.0000	-0.031330	-0.000200	-0.298400	0.300040	84.0000	0.0000	1.999523E-1	8.245285E-7	4.094944E-9	8.488785E-12	-2.000255E-1	6.843284E-7	-4.558061E-9	1.249571E-11	4.622416E+7	2.428883E-3	
06-Nov-25	11:59:23	20.0010	0.0000	-0.035510	-0.000200	-0.338100	0.339960	84.0000	0.0000	1.999527E-1	5.956968E-7	4.136929E-9	8.477273E-12	-2.000260E-1	6.812547E-7	-4.544420E-9	1.299862E-11	4.607334E+7	2.476989E-3	
06-Nov-25	12:01:44	20.0002	0.0000	-0.039690	-0.000190	-0.377900	0.379979	84.0000	0.0000	1.999527E-1	6.997107E-7	5.778911E-9	8.472306E-12	-2.000250E-1	8.028670E-7	-5.152711E-9	1.250531E-11	3.658905E+7	1.922742E-3	
06-Nov-25	12:03:45	20.0002	0.0000	-0.043870	-0.000200	-0.417600	0.419898	84.0000	0.0000	1.999532E-1	5.847182E-7	8.024629E-9	1.410156E-11	-2.000251E-1	5.363728E-7	-5.937245E-9	7.843386E-12	2.864790E+7	1.574580E-3	
06-Nov-25	12:05:47	20.0006	0.0000	-0.048060	-0.000190	-0.457500	0.460017	84.0000	0.0000	1.999517E-1	8.205567E-7	8.171651E-9	1.618094E-11	-2.000259E-1	6.963802E-7	-6.276169E-9	1.260733E-11	2.768429E+7	1.996361E-3	
06-Nov-25	12:07:49	19.9999	0.0000	-0.052230	-0.000200	-0.497100	0.499836	84.0000	0.0000	1.999523E-1	7.010422E-7	8.229394E-9	1.432183E-11	-2.000254E-1	5.109672E-7	-6.602209E-9	7.186271E-12	2.696793E+7	1.453184E-3	
06-Nov-25	12:09:51	20.0006	0.0000	-0.056410	-0.000180	-0.537000	0.539955	84.0000	0.0000	1.999530E-1	7.867507E-7	8.300970E-9	1.413543E-11	-2.000264E-1	5.704842E-7	-6.775653E-9	8.820716E-12	2.652977E+7	1.526025E-3	
06-Nov-25	12:11:53	19.9999	0.0000	-0.060590	-0.000190	-0.576900	0.580073	84.0000	0.0000	1.999524E-1	7.848769E-7	8.304781E-9	1.327666E-11	-2.000257E-1	7.059167E-7	-6.837968E-9	1.063952E-11	2.641384E+7	1.583109E-3	
06-Nov-25	12:13:55	19.9998	0.0000	-0.064780	-0.000170	-0.616600	0.619994	84.0000	0.0000	1.999526E-1	8.475618E-7	8.319856E-9	1.842021E-11	-2.000256E-1	5.855531E-7	-6.892412E-9	8.511431E-12	2.629313E+7	1.773973E-3	
06-Nov-25	12:15:57	19.9998	0.0000	-0.068960	-0.000180	-0.656400	0.660012	84.0000	0.0000	1.999527E-1	8.349979E-7	8.323819E-9	2.099955E-11	-2.000249E-1	7.650591E-7	-6.919597E-9	8.854974E-12	2.623937E+7	1.962520E-3	
06-Nov-25	12:17:56	19.9993	0.0000	-0.073140	-0.000170	-0.696100	0.699932	84.0000	0.0000	1.999530E-1	7.880024E-7	8.340393E-9	1.207688E-11	-2.000251E-1	6.775398E-7	-6.981543E-9	1.989811E-11	2.610493E+7	2.090541E-3	
06-Nov-25	12:19:58	20.0005	0.0000	-0.077310	-0.000170	-0.736000	0.740049	84.0000	0.0000	1.999526E-1	6.527928E-7	8.356120E-9	1.257922E-11	-2.000248E-1	5.541129E-7	-7.023577E-9	1.116316E-11	2.600685E+7	1.546766E-3	
06-Nov-25	12:22:00	19.9996	0.0000	-0.081500	-0.000170	-0.775600	0.779870	84.0000	0.0000	1.999529E-1	7.453128E-7	8.358391E-9	2.042184E-11	-2.000253E-1	7.670688E-7	-7.080336E-9	1.158380E-11	2.590746E+7	2.076856E-3	
06-Nov-25	12:24:02	19.9998	0.0000	-0.085670	-0.000150	-0.815500	0.819988	84.0000	0.0000	1.999524E-1	6.535746E-7	8.362150E-9	1.520380E-11	-2.000260E-1	5.665035E-7	-7.091603E-9	1.980845E-11	2.588228E+7	2.268665E-3	
06-Nov-25	12:26:18	20.0002	0.0000	-0.089850	-0.000170	-0.855200	0.859907	84.0000	0.0000	1.999532E-1	5.828291E-7	8.368508E-9	1.531984E-11	-2.000254E-1	6.695681E-7	-7.100803E-9	1.456297E-11	2.585627E+7	1.934879E-3	
06-Nov-25	12:28:31	20.0001	0.0000	-0.094030	-0.000160	-0.895000	0.899926	84.0000	0.0000	1.999521E-1	7.895774E-7	8.354657E-9	1.388578E-11	-2.000258E-1	6.719647E-7	-7.099043E-9	1.357078E-11	2.588233E+7	1.780352E-3	
06-Nov-25	12:30:17	19.9999	0.0000	-0.094030	-0.000150	-0.895000	0.899926	84.0000	0.0000	1.999522E-1	6.728728E-7	8.349044E-9	1.670341E-11	-2.000263E-1	6.644721E-7	-7.103389E-9	1.996383E-11	2.588450E+7	2.376254E-3	
06-Nov-25	12:32:35	20.0002	0.0000	-0.089850	-0.000150	-0.855300	0.860006	84.0000	0.0000	1.999528E-1	9.047991E-7	8.341984E-9	1.297262E-11	-2.000255E-1	6.664990E-7	-7.094254E-9	1.482223E-11	2.591164E+7	1.804552E-3	
06-Nov-25	12:34:44	20.0007	0.0000	-0.085660	-0.000150	-0.815500	0.819987	84.0000	0.0000	1.999525E-1	7.831138E-7	8.339863E-9	1.475814E-11	-2.000252E-1	8.004610E-7	-7.052487E-9	2.124670E-11	2.598548E+7	2.343098E-3	
06-Nov-25	12:36:46	20.0002	0.0000	-0.081490	-0.000150	-0.775600	0.779869	84.0000	0.0000	1.999520E-1	1.023303E-6	8.316897E-9	1.459084E-11	-2.000261E-1	6.239934E-7	-7.063582E-9	1.892997E-11	2.600557E+7	2.183557E-3	
06-Nov-25	12:38:48	20.0003	0.0000	-0.077310	-0.000140	-0.736000	0.740049	84.0000	0.0000	1.999524E-1	8.132736E-7	8.306739E-9	1.463258E-11	-2.000259E-1	6.726473E-7	-7.043563E-9	1.972224E-11	2.605670E+7	2.241770E-3	
06-Nov-25	12:40:50	20.0001	0.0000	-0.073130	-0.000140	-0.696100	0.699931	84.0000	0.0000	1.999524E-1	7.654823E-7	8.293982E-9	1.543598E-11	-2.000256E-1	6.342406E-7	-7.002583E-9	2.077592E-11	2.614822E+7	2.370822E-3	
06-Nov-25	12:42:52	20.0001	0.0000	-0.068950	-0.000150	-0.656400	0.660011	84.0000	0.0000	1.999524E-1	6.248084E-7	8.281444E-9	1.902740E-11	-2.000254E-1	7.566519E-7	-6.966781E-9	1.215179E-11	2.623111E+7	2.048229E-3	
06-Nov-25	12:45:03	20.0000	0.0000	-0.064770	-0.000150	-0.616600	0.619993	84.0000	0.0000	1.999529E-1	8.090301E-7	8.269003E-9	1.220401E-11	-2.000258E-1	6.155893E-7	-6.915555E-9	1.759233E-11	2.634114E+7	1.965841E-3	
06-Nov-25	12:47:05	20.0000	0.0000	-0.060580	-0.000140	-0.576900	0.580072	84.0000	0.0000	1.999526E-1	5.142966E-7	8.270553E-9	1.805136E-11	-2.000262E-1	7.801139E-7	-6.852921E-9	2.053729E-11	2.644755E+7	2.554810E-3	
06-Nov-25	12:49:07	20.0002	0.0000	-0.056400	-0.000150	-0.537000	0.539954	84.0000	0.0000	1.999524E-1	6.200256E-7	8.249433E-9	1.604202E-11	-2.000250E-1	6.501860E-7	-6.768998E-9	1.340218E-11	2.663243E+7	1.963713E-3	
06-Nov-25	12:51:09	19.9992	0.0000	-0.052220	-0.000140	-0.497100	0.499835	84.0000	0.0000	1.999532E-1	7.329837E-7	8.224276E-9	1.260266E-11	-2.000256E-1	6.590616E-7	-6.585836E-9	1.220806E-11	2.700714E+7	1.678736E-3	
06-Nov-25	12:53:11	19.9999	0.0000	-0.048050	-0.000150	-0.457500	0.460016	84.0000	0.0000	1.999524E-1	6.131866E-7	8.158696E-9	1.421826E-11	-2.000253E-1	7.373556E-7	-6.243854E-9	1.155603E-11	2.777131E+7	1.792942E-3	
06-Nov-25	12:55:13	19.9993	0.0000	-0.043870	-0.000140	-0.417600	0.419898	84.0000	0.0000	1.999518E-1	7.039927E-7	7.922109E-9	1.421746E-11	-2.000255E-1	5.675054E-7	-5.881487E-9	1.080108E-11	2.897632E+7	1.815644E-3	
06-Nov-25	12:57:14	19.9993	0.0000	-0.039690	-0.000140	-0.377900	0.379979	84.0000	0.0000	1.999518E-1	8.291765E-7	6.148945E-9	1.075387E-11	-2.000258E-1	6.357187E-7	-5.153541E-9	1.282552E-11	3.538846E+7	2.089876E-3	
06-Nov-25	12:59:16	19.9998	0.0000	-0.035510	-0.000140	-0.338100	0.339960	84.0000	0.0000	1.999521E-1	7.499929E-7	4.132758E-9	1.117843E-11	-2.000255E-1	5.852496E-7	-4.587653E-9	1.594566E-11	4.586683E+7	3.113752E-3	
06-Nov-25	13:01:18	20.0004	0.0000	-0.031330	-0.000160	-0.298400	0.300040	84.0000	0.0000	1.999520E-1	9.980508E-7	4.075519E-9	1.531169E-11	-2.000261E-1	5.166808E-7	-4.398892E-9	1.132061E-11	4.719834E+7	3.146460E-3	
06-Nov-25	13:03:20	19.9998	0.0000	-0.027150	-0.000160	-0.258500	0.259922	84.0000	0.0000	1.999527E-1	5.709284E-7	2.354458E-9	7.081175E-12	-2.000250E-1	5.020777E-7	-2.958718E-9	7.892518E-12	7.528036E+7	2.820902E-3	
06-Nov-25	13:05:22	20.0003	0.0000	-0.022970	-0.000160	-0.218800	0.220002	84.0000	0.0000	1.999515E-1	5.753836E-7	2.071990E-9	1.091313E-11	-2.000259E-1	6.476076E-7	-2.693083E-9	9.229527E-12	8.393940E+7	4.230203E-3	
06-Nov-25	13:07:43	20.0001	0.0000	-0.018790	-0.000160	-0.179000	0.179984	84.0000	0.0000	1.999527E-1	8.075320E-7	2.073661E-9	1.177517E-11	-2.000260E-1	5.457434E-7	-2.688438E-9	1.232915E-11	8.399210E+7	5.065084E-3	
06-Nov-25	13:09:45	20.0002	0.0000	-0.014620	-0.000160	-0.139100	0.139866	84.0000	0.0000	1.999529E-1	6.165702E-7	2.070725E-9	7.771281E-12	-2.000249E-1	6.062044E-7	-2.695589E-9	1.084469E-11	8.391764E+7	3.908795E-3	
06-Nov-25	13:11:47	19.9995	0.0000	-0.010440	-0.000170	-0.099400	0.099947	84.0000	0.0000	1.999533E-1	7.991145E-7	2.593843E-9	1.238275E-11	-2.000244E-1	6.465868E-7	-3.345838E-9	1.860225E-11	6.733994E+7	5.220225E-3	
06-Nov-25	13:13:49	20.0002	0.0000	-0.006260	-0.000170	-0.059600	0.059928	84.0000	0.0000	1.999530E-1	6.813769E-7	2.566854E-9	1.234149E-11	-2.000252E-1	4.746926E-7	-3.346305E-9	1.796149E-11	6.764206E+7	5.127560E-3	
06-Nov-25	13:15:50	19.9997	0.0000	-0.002080	-0.000170	-0.011300	0.011491	84.0000	0.0000	1.999528E-1	8.576983E-7	2.582511E-9	1.316896E-11	-2.000253E-1	7.310752E-7	-3.370711E-9	1.322063E-11	6.718682E+7	4.436798E-3	
06-Nov-25	13:17:52	19.9998	0.0000	0.002100	-0.000180	0.019900	0.020011	84.0000	0.0000	1.999534E-1	1.417492E-6	2.589950E-9	1.142748E-11	-2.000249E-1	8.344318E-7	-3.368265E-9	1.779600E-11	6.713057E+7	4.910368E-3	
06-Nov-25	13:19:54	20.0000	0.0000	0.006290	-0.000190	0.059600	0.059931	84.0000	0.0000	1.999526E-1	9.832215E-7	2.598939E-9	1.590147E-11	-2.000259E-1	6.466097E-7	-3.374398E-9	1.024165E-11	6.696064E+7	4.380711E-3	
06-Nov-25	13:21:56	20.0005	0.0000	0.010470	-0.000180	0.099400	0.099950	84.0000	0.0000	1.999525E-1	6.738648E-7	2.585926E-9	1.010977E-11	-2.000245E-1	5.272302E-7	-3.361044E-9	1.148611E-11	6.725726E+7	3.634411E-3	
06-Nov-25	13:23:58	19.9999	0.0000	0.014650	-0.000190	0.139100	0.139869	84.0000	0.0000	1.999523E-1	8.408525E-7	2.591143E-9	1.133899E-11	-2.000250E-1	7.754915E-7	-3.367585E-9	1.562297E-11	6.712462E+7	4.528825E-3	
06-Nov-25	13:26:00	19.9998	0.0000	0.018830	-0.000200	0.179000	0.179988	84.0000	0.0000	1.999527E-1	8.750336E-7	2.613751E-9	1.422373E-11	-2.000250E-1	8.413167E-7	-3.371960E-9	1.854784E-11	6.682208E+7	5.479259E-3	
06-Nov-25	13:28:02	20.0003	0.0000	0.023010	-0.000200	0.218800	0.220007	84.0000	0.0000	1.999522E-1	9.095683E-7	4.036059E-9	1.150036E-11	-2.000258E-1	5.730415E-7	-4.472253E-9	9.629662E-12	4.701027E+7	2.487163E-3	
06-Nov-25	13:30:03	19.9996	0.0000	0.027190	-0.000200	0.258500	0.259926	84.0000	0.0000	1.999523E-1	5.336405E-7	4.060117E-9	1.388263E-11	-2.000252E-1	4.225095E-7	-4.497011E-9	1.883233E-11	4.674202E+7	3.825515E-3	
06-Nov-25	13:32:05	19.9995	0.0000	0.031370	-0.000190	0.298400	0.300044	84.0000	0.0000	1.999526E-1	8.949087E-7	4.063314E-9	1.534336E-11	-2.000257E-1	7.075813E-7	-4.510118E-9	1.596035E-11	4.665324E+7	3.655253E-3	
06-Nov-25	13:34:07	19.9994	0.0000	0.035550	-0.000190	0.338100	0.339964	84.0000	0.0000	1.999520E-1	6.332713E-7	4.110088E-9	1.108592E-11	-2.000253E-1	7.523749E-7	-4.510277E-9	1.412339E-11	4.639912E+7	2.927855E-3	
06-Nov-25	13:36:09	19.9999	0.0000	0.039730	-0.000190	0.377900	0.379983	84.0000	0.0000	1.999532E-1	7.906406E-7	5.047703E-9	1.328235E-11	-2.000250E-1	6.027435E-7	-5.046905E-9	1.101206E-11	3.962296E+7	2.410156E-3	
06-Nov-25	13:38:11	19.9996	0.0000	0.043910	-0.000170	0.417600	0.419902	84.0000	0.0000	1.999534E-1	8.072813E-7	7.818083E-9	1.246574E-11	-2.000251E-1	6.449225E-7	-5.850751E-9	1.295700E-11	2.926208E+7	1.863537E-3	
06-Nov-25	13:40:54	19.9994	0.0000	0.048090	-0.000170	0.457500	0.460021	84.0000	0.0000	1.999525E-1	7.237313E-7	8.166447E-9	2.411204E-11	-2.000251E-1	9.020743E-7	-6.245093E-9	1.273290E-11	2.775398E+7	2.560692E-3	
06-Nov-25	13:42:56	20.0002	0.0000	0.052270	-0.000180	0.497100	0.499841	84.0000	0.0000	1.999514E-1	1.036836E-6	8.209025E-9	1.974582E-11	-2.000263E-1	4.820881E-7	-6.583597E-9	1.262369E-11	2.703900E+7	2.192017E-3	
06-Nov-25	13:44:58	19.9998	0.0000	0.056460	-0.000180	0.537000	0.539960	84.0000	0.0000	1.999522E-1	8.262122E-7	8.221361E-9	1.793744E-11	-2.000259E-1	7.137340E-7	-6.742284E-9	1.487362E-11	2.672999E+7	2.196569E-3	
06-Nov-25	13:46:57	20.0002	0.0000	0.060640	-0.000180	0.576900	0.580078	84.0000	0.0000	1.999516E-1	6.817055E-7	8.249711E-9	1.508886E-11	-2.000263E-1	4.528131E-7	-6.797143E-9	1.639449E-11	2.658216E+7	2.095191E-3	
06-Nov-25	13:48:59	20.0000	0.0000	0.064820	-0.000180	0.616600	0.619998	84.0000	0.0000	1.999523E-1	8.284934E-7	8.241395E-9	1.776492E-11	-2.000255E-1	5.484437E-7	-6.837043E-9	1.147563E-11	2.652647E+7	1.942671E-3	
06-Nov-25	13:51:01	20.0002	0.0000	0.069000	-0.000170	0.656400	0.660017	84.0000	0.0000	1.999527E-1	8.183044E-7	8.265770E-9	1.573572E-11	-2.000251E-1	5.348887E-7	-6.966177E-9	2.601236E-11	2.625913E+7	2.744206E-3	
06-Nov-25	13:53:03	20.0000	0.0000	0.073180	-0.000180	0.696100	0.699936	84.0000	0.0000	1.999522E-1	9.550412E-7	8.256591E-9	1.298496E-11	-2.000256E-1	6.578768E-7	-7.012050E-9	1.616558E-11	2.619603E+7	1.913210E-3	
06-Nov-25	13:55:05	20.0005	0.0000	0.077360	-0.000170	0.736000	0.740054	84.0000	0.0000	1.999525E-1	9.011495E-7	8.264626E-9	1.240171E-11	-2.000261E-1	7.400603E-7	-7.045613E-9	1.716437E-11	2.612491E+7	1.935235E-3	
06-Nov-25	13:57:06	20.0001	0.0000	0.081540	-0.000160	0.775600	0.779874	84.0000	0.0000	1.999527E-1	7.690010E-7	8.296439E-9	1.360634E-11	-2.000253E-1	8.168985E-7	-7.055814E-9	1.592308E-11	2.605337E+7	1.927424E-3	
06-Nov-25	13:59:08	20.0007	0.0000	0.085720	-0.000150	0.815500	0.819993	84.0000	0.0000	1.999534E-1	5.603424E-7	8.280882E-9	1.303966E-11	-2.000251E-1	6.242099E-7	-7.084728E-9	1.809569E-11	2.603075E+7	2.029262E-3	
06-Nov-25	14:01:19	20.0007	0.0000	0.089900	-0.000160	0.855100	0.859813	84.0000	0.0000	1.999523E-1	6.345265E-7	8.298322E-9	1.436078E-11	-2.000258E-1	5.025375E-7	-7.083917E-9	1.562319E-11	2.600259E+7	1.952102E-3

File: data/device 2/b_scans/H_scans/20251106153846b_scan_30K_92steps_H0.90T_phi_84.0to84.0_theta_0.0to0.0°_v0.dat
! Date:	06-Nov-25
!Time:	15:38
! User Name:	Aditya Kumar
! Sample Name:	Gr-CrSBr-Gr
! Sample ID:	SHCBS2
! Current Source:	Keithley 2400
! LockIn Specifications:
!LockIn Input Voltage (V)=	
!LockIn Input Frequency (Hz)=	
!Time Constant for Zi LockIn  1st Harmonic (s)=	
!Time Constant for Zi LockIn 2nd Harmonic (s)=	
!Time Constant of SR7265=	
!Time Constant of SR7225=	
! Measuring Insturment 1:	
! Measuring Insturment 1:	
! U1, th1 (volts):	
! U2, th2 (volts):	
! U3, th3 (volts):	
! U4 , th4(volts):	
! U5, th5 (volts):	
! Comments:	


! 
! 
date	time	Tcryo (K)	Tsample (K)	Hx (T)	Hy (T)	Hz (T)	|H|	phi	theta	L1_Ch1	L1_Ch2	L2_Ch1	L2_Ch2	L3_Ch1	L3_Ch2	L4_Ch1	L4_Ch2	L5_ Ch1	L5_Ch2
06-Nov-25	15:46:32	29.9995	0.0000	0.094070	-0.000210	0.895000	0.899930	84.0000	0.0000	1.999512E-1	8.187620E-7	2.045061E-8	1.548005E-11	-2.000275E-1	6.940343E-7	-1.847350E-8	1.637460E-11	1.027586E+7	8.221608E-4	
06-Nov-25	15:48:18	30.0001	0.0000	0.094080	-0.000210	0.507500	0.516147	84.0000	0.0000	1.999499E-1	5.449969E-7	2.050147E-8	1.929495E-11	-2.000288E-1	4.369353E-7	-1.852135E-8	1.332634E-11	1.024987E+7	8.384093E-4	
06-Nov-25	15:50:36	29.9994	0.0000	0.089900	-0.000190	0.485000	0.493262	84.0000	0.0000	1.999503E-1	5.705141E-7	2.051994E-8	2.530079E-11	-2.000284E-1	5.111641E-7	-1.854024E-8	2.234485E-11	1.024006E+7	1.222505E-3	
06-Nov-25	15:52:46	30.0001	0.0000	0.085720	-0.000190	0.815500	0.819993	84.0000	0.0000	1.999506E-1	7.392878E-7	2.050105E-8	2.290328E-11	-2.000280E-1	6.121053E-7	-1.855188E-8	1.731957E-11	1.024196E+7	1.033336E-3	
06-Nov-25	15:54:47	29.9999	0.0000	0.081540	-0.000170	0.775600	0.779874	84.0000	0.0000	1.999504E-1	5.252724E-7	2.049388E-8	2.126175E-11	-2.000281E-1	6.825453E-7	-1.853651E-8	1.950473E-11	1.024787E+7	1.047500E-3	
06-Nov-25	15:56:49	29.9998	0.0000	0.077360	-0.000170	0.736000	0.740054	84.0000	0.0000	1.999502E-1	8.569325E-7	2.050479E-8	1.149706E-11	-2.000283E-1	6.458142E-7	-1.854776E-8	1.723884E-11	1.024206E+7	7.395838E-4	
06-Nov-25	15:58:51	29.9997	0.0000	0.073180	-0.000170	0.696100	0.699936	84.0000	0.0000	1.999512E-1	7.428803E-7	2.057311E-8	2.266910E-11	-2.000279E-1	6.231572E-7	-1.847967E-8	1.474256E-11	1.024201E+7	9.613921E-4	
06-Nov-25	16:00:53	30.0004	0.0000	0.069000	-0.000170	0.656400	0.660017	84.0000	0.0000	1.999507E-1	8.126927E-7	2.049520E-8	1.491441E-11	-2.000281E-1	5.707339E-7	-1.840631E-8	2.540801E-11	1.028183E+7	1.039984E-3	
06-Nov-25	16:02:55	29.9997	0.0000	0.064820	-0.000160	0.616600	0.619998	84.0000	0.0000	1.999510E-1	7.884451E-7	2.050831E-8	2.221183E-11	-2.000272E-1	6.030971E-7	-1.830671E-8	1.856156E-11	1.030473E+7	1.053933E-3	
06-Nov-25	16:04:57	30.0003	0.0000	0.060640	-0.000160	0.576900	0.580078	84.0000	0.0000	1.999514E-1	7.389318E-7	2.047534E-8	2.037636E-11	-2.000266E-1	5.930481E-7	-1.811572E-8	1.491143E-11	1.036452E+7	9.177333E-4	
06-Nov-25	16:06:58	29.9996	0.0000	0.056460	-0.000170	0.537000	0.539960	84.0000	0.0000	1.999510E-1	6.717201E-7	2.044062E-8	2.068942E-11	-2.000279E-1	5.676782E-7	-1.793574E-8	1.250138E-11	1.042253E+7	8.679748E-4	
06-Nov-25	16:09:00	29.9991	0.0000	0.052270	-0.000160	0.497100	0.499841	84.0000	0.0000	1.999516E-1	7.181875E-7	2.040478E-8	2.227221E-11	-2.000271E-1	7.500368E-7	-1.765756E-8	1.045216E-11	1.050851E+7	8.634278E-4	
06-Nov-25	16:11:02	30.0002	0.0000	0.048090	-0.000150	0.457500	0.460021	84.0000	0.0000	1.999507E-1	9.081309E-7	2.026437E-8	1.773479E-11	-2.000277E-1	5.416786E-7	-1.702872E-8	8.546495E-12	1.072527E+7	7.083473E-4	
06-Nov-25	16:13:04	29.9995	0.0000	0.043910	-0.000170	0.417600	0.419902	84.0000	0.0000	1.999511E-1	8.269576E-7	1.999305E-8	2.260263E-11	-2.000271E-1	5.685446E-7	-1.633661E-8	1.103182E-11	1.100969E+7	9.293014E-4	
06-Nov-25	16:15:15	30.0000	0.0000	0.039740	-0.000170	0.377900	0.379984	84.0000	0.0000	1.999515E-1	7.351535E-7	1.729773E-8	1.214069E-11	-2.000271E-1	6.202876E-7	-1.526975E-8	1.431842E-11	1.228153E+7	8.158286E-4	
06-Nov-25	16:17:17	29.9996	0.0000	0.035560	-0.000160	0.338100	0.339965	84.0000	0.0000	1.999508E-1	8.787652E-7	1.277646E-8	1.108654E-11	-2.000279E-1	5.688849E-7	-1.458501E-8	1.081488E-11	1.461832E+7	8.040667E-4	
06-Nov-25	16:19:19	29.9997	0.0000	0.031370	-0.000170	0.298400	0.300044	84.0000	0.0000	1.999510E-1	7.341188E-7	1.193619E-8	2.906962E-11	-2.000276E-1	5.070411E-7	-1.384348E-8	1.716629E-11	1.551527E+7	1.796606E-3	
06-Nov-25	16:21:21	29.9999	0.0000	0.027190	-0.000160	0.258500	0.259926	84.0000	0.0000	1.999503E-1	5.369982E-7	6.128012E-9	1.368728E-11	-2.000260E-1	6.243172E-7	-7.956742E-9	1.193204E-11	2.839782E+7	1.821844E-3	
06-Nov-25	16:23:23	29.9998	0.0000	0.023010	-0.000180	0.218800	0.220007	84.0000	0.0000	1.999511E-1	7.415620E-7	6.000250E-9	1.321979E-11	-2.000270E-1	6.633427E-7	-7.790810E-9	1.381381E-11	2.900271E+7	1.963739E-3	
06-Nov-25	16:25:25	30.0004	0.0000	0.018830	-0.000180	0.179000	0.179988	84.0000	0.0000	1.999501E-1	5.666851E-7	5.999918E-9	1.340201E-11	-2.000268E-1	7.680003E-7	-7.733186E-9	1.114693E-11	2.912502E+7	1.790911E-3	
06-Nov-25	16:27:27	29.9996	0.0000	0.014650	-0.000180	0.139100	0.139869	84.0000	0.0000	1.999507E-1	7.591270E-7	5.987444E-9	1.350754E-11	-2.000275E-1	5.492468E-7	-7.693904E-9	1.031740E-11	2.923529E+7	1.744689E-3	
06-Nov-25	16:29:28	30.0007	0.0000	0.010470	-0.000170	0.099400	0.099950	84.0000	0.0000	1.999500E-1	6.241245E-7	7.326805E-9	8.075357E-12	-2.000272E-1	4.933162E-7	-1.041233E-8	1.880468E-11	2.254773E+7	1.518089E-3	
06-Nov-25	16:31:30	29.9997	0.0000	0.006290	-0.000180	0.059600	0.059931	84.0000	0.0000	1.999502E-1	6.954587E-7	7.298309E-9	1.006810E-11	-2.000266E-1	5.557534E-7	-1.043788E-8	2.129836E-11	2.255145E+7	1.771629E-3	
06-Nov-25	16:33:30	30.0007	0.0000	0.002100	-0.000180	0.019900	0.020011	84.0000	0.0000	1.999513E-1	6.687800E-7	7.349071E-9	9.412616E-12	-2.000267E-1	4.685777E-7	-1.043300E-8	1.759697E-11	2.249333E+7	1.521766E-3	
06-Nov-25	16:35:31	30.0003	0.0000	-0.002080	-0.000190	-0.019900	0.020009	84.0000	0.0000	1.999509E-1	7.359107E-7	7.382494E-9	9.669437E-12	-2.000278E-1	5.862157E-7	-1.047473E-8	1.503792E-11	2.239870E+7	1.386911E-3	
06-Nov-25	16:37:33	29.9999	0.0000	-0.006260	-0.000190	-0.059600	0.059928	84.0000	0.0000	1.999502E-1	8.257440E-7	7.388354E-9	1.083412E-11	-2.000270E-1	6.423259E-7	-1.047591E-8	1.626827E-11	2.238979E+7	1.520799E-3	
06-Nov-25	16:39:35	30.0001	0.0000	-0.010440	-0.000200	-0.000700	0.010465	84.0000	0.0000	1.999515E-1	8.175783E-7	7.368226E-9	7.704400E-12	-2.000266E-1	7.131842E-7	-1.048714E-8	2.050474E-11	2.240100E+7	1.583696E-3	
06-Nov-25	16:41:34	29.9994	0.0000	-0.014620	-0.000190	-0.139100	0.139866	84.0000	0.0000	1.999513E-1	8.315329E-7	7.410770E-9	9.636778E-12	-2.000272E-1	4.533538E-7	-1.048813E-8	2.072550E-11	2.234655E+7	1.699533E-3	
06-Nov-25	16:43:36	29.9997	0.0000	-0.018800	-0.000200	-0.179000	0.179985	84.0000	0.0000	1.999501E-1	6.169651E-7	7.572597E-9	1.011526E-11	-2.000272E-1	6.211580E-7	-1.065017E-8	2.124097E-11	2.194933E+7	1.723813E-3	
06-Nov-25	16:45:38	29.9999	0.0000	-0.022970	-0.000200	-0.218800	0.220003	84.0000	0.0000	1.999500E-1	5.601443E-7	1.212252E-8	2.319553E-11	-2.000272E-1	6.286024E-7	-1.404489E-8	1.899014E-11	1.528533E+7	1.615118E-3	
06-Nov-25	16:48:21	29.9994	0.0000	-0.027150	-0.000200	-0.258500	0.259922	84.0000	0.0000	1.999518E-1	7.854354E-7	1.218302E-8	2.292674E-11	-2.000264E-1	6.730037E-7	-1.405550E-8	1.907675E-11	1.524393E+7	1.604479E-3	
06-Nov-25	16:50:23	30.0002	0.0000	-0.031340	-0.000210	-0.298400	0.300041	84.0000	0.0000	1.999511E-1	8.144804E-7	1.223397E-8	3.296915E-11	-2.000270E-1	5.343218E-7	-1.404657E-8	1.391106E-11	1.521956E+7	1.787210E-3	
06-Nov-25	16:52:25	29.9999	0.0000	-0.035520	-0.000200	0.338100	0.339961	84.0000	0.0000	1.999516E-1	7.035137E-7	1.224710E-8	2.604138E-11	-2.000263E-1	4.748711E-7	-1.422321E-8	1.679024E-11	1.511043E+7	1.621046E-3	
06-Nov-25	16:54:27	30.0001	0.0000	-0.039690	-0.000190	-0.377900	0.379979	84.0000	0.0000	1.999519E-1	8.372579E-7	1.727112E-8	1.886656E-11	-2.000262E-1	8.105227E-7	-1.530805E-8	9.132022E-12	1.227711E+7	8.635210E-4	
06-Nov-25	16:56:29	30.0001	0.0000	-0.043870	-0.000190	-0.417600	0.419898	84.0000	0.0000	1.999528E-1	5.076429E-7	1.998352E-8	1.921679E-11	-2.000257E-1	5.383995E-7	-1.633463E-8	1.032087E-11	1.101319E+7	8.159182E-4	
06-Nov-25	16:58:31	30.0004	0.0000	-0.048060	-0.000200	-0.457500	0.460017	84.0000	0.0000	1.999528E-1	5.963612E-7	2.035684E-8	1.951074E-11	-2.000259E-1	5.625723E-7	-1.706488E-8	1.199482E-11	1.068841E+7	8.448035E-4	
06-Nov-25	17:00:32	30.0001	0.0000	-0.052230	-0.000190	-0.497100	0.499836	84.0000	0.0000	1.999526E-1	9.061523E-7	2.048779E-8	2.051636E-11	-2.000260E-1	5.912826E-7	-1.771780E-8	1.640035E-11	1.046911E+7	9.700085E-4	
06-Nov-25	17:02:34	30.0004	0.0000	-0.056410	-0.000180	-0.537000	0.539955	84.0000	0.0000	1.999522E-1	5.886103E-7	2.053780E-8	2.415980E-11	-2.000265E-1	6.316657E-7	-1.801214E-8	1.696330E-11	1.037560E+7	1.069800E-3	
06-Nov-25	17:04:36	30.0003	0.0000	-0.060590	-0.000180	-0.576900	0.580073	84.0000	0.0000	1.999523E-1	8.407640E-7	2.060735E-8	1.716911E-11	-2.000269E-1	5.343419E-7	-1.820104E-8	1.671531E-11	1.030651E+7	8.765588E-4	
06-Nov-25	17:06:38	30.0001	0.0000	-0.064780	-0.000190	-0.616600	0.619994	84.0000	0.0000	1.999521E-1	7.703996E-7	2.063240E-8	1.843113E-11	-2.000271E-1	5.609418E-7	-1.843261E-8	1.691816E-11	1.023881E+7	9.082122E-4	
06-Nov-25	17:08:40	30.0001	0.0000	-0.068960	-0.000190	-0.656400	0.660012	84.0000	0.0000	1.999536E-1	8.418308E-7	2.064091E-8	2.161625E-11	-2.000250E-1	8.476665E-7	-1.857282E-8	1.887426E-11	1.019996E+7	1.036784E-3	
06-Nov-25	17:11:01	30.0005	0.0000	-0.073140	-0.000170	-0.696100	0.699932	84.0000	0.0000	1.999536E-1	8.270377E-7	2.065895E-8	4.079137E-11	-2.000249E-1	5.172785E-7	-1.866330E-8	1.989085E-11	1.017181E+7	1.546564E-3	
06-Nov-25	17:13:02	30.0006	0.0000	-0.077320	-0.000170	-0.000700	0.077323	84.0000	0.0000	1.999536E-1	7.473924E-7	2.067112E-8	1.603333E-11	-2.000250E-1	7.033269E-7	-1.872403E-8	1.808985E-11	1.015299E+7	8.698042E-4	
06-Nov-25	17:15:04	29.9998	0.0000	-0.081500	-0.000170	-0.775600	0.779870	84.0000	0.0000	1.999527E-1	8.062602E-7	2.071342E-8	1.630470E-11	-2.000261E-1	5.133495E-7	-1.879916E-8	1.330064E-11	1.012282E+7	7.525628E-4	
06-Nov-25	17:17:06	30.0002	0.0000	-0.085670	-0.000170	-0.815500	0.819988	84.0000	0.0000	1.999516E-1	7.559374E-7	2.070740E-8	1.590208E-11	-2.000265E-1	3.998235E-7	-1.880672E-8	1.814384E-11	1.012241E+7	8.645035E-4	
06-Nov-25	17:19:17	29.9996	0.0000	-0.089850	-0.000170	-0.855100	0.859808	84.0000	0.0000	1.999516E-1	8.350316E-7	2.075262E-8	1.589574E-11	-2.000268E-1	5.906408E-7	-1.878565E-8	1.996259E-11	1.011624E+7	9.104918E-4	
06-Nov-25	17:21:35	30.0001	0.0000	-0.094030	-0.000160	-0.895000	0.899926	84.0000	0.0000	1.999515E-1	8.473037E-7	2.078502E-8	2.354474E-11	-2.000278E-1	5.517368E-7	-1.886257E-8	1.886268E-11	1.008836E+7	1.073107E-3	
06-Nov-25	17:23:22	29.9999	0.0000	-0.094030	-0.000160	-0.895000	0.899926	84.0000	0.0000	1.999507E-1	8.904912E-7	2.078383E-8	2.090874E-11	-2.000271E-1	7.289410E-7	-1.886256E-8	2.616353E-11	1.008863E+7	1.191352E-3	
06-Nov-25	17:25:39	30.0006	0.0000	-0.089850	-0.000160	-0.855400	0.860106	84.0000	0.0000	1.999528E-1	6.000643E-7	2.075736E-8	2.129139E-11	-2.000273E-1	9.580659E-7	-1.882065E-8	1.996599E-11	1.010612E+7	1.046328E-3	
06-Nov-25	17:27:49	29.9998	0.0000	-0.085670	-0.000150	-0.815500	0.819988	84.0000	0.0000	1.999517E-1	8.047349E-7	2.080045E-8	1.579414E-11	-2.000267E-1	6.541242E-7	-1.879865E-8	1.489804E-11	1.010069E+7	7.787200E-4	
06-Nov-25	17:29:50	29.9997	0.0000	-0.081490	-0.000150	-0.775600	0.779869	84.0000	0.0000	1.999508E-1	9.305267E-7	2.077626E-8	2.076972E-11	-2.000280E-1	6.820826E-7	-1.876877E-8	1.478042E-11	1.011452E+7	9.030105E-4	
06-Nov-25	17:32:11	30.0001	0.0000	-0.077310	-0.000160	-0.736000	0.740049	84.0000	0.0000	1.999516E-1	6.101827E-7	2.075338E-8	2.254656E-11	-2.000273E-1	6.278725E-7	-1.870865E-8	2.368578E-11	1.013579E+7	1.174660E-3	
06-Nov-25	17:34:13	30.0000	0.0000	-0.073140	-0.000150	-0.696100	0.699932	84.0000	0.0000	1.999516E-1	8.464800E-7	2.070069E-8	1.759617E-11	-2.000266E-1	5.809498E-7	-1.864018E-8	2.038301E-11	1.016699E+7	9.689558E-4	
06-Nov-25	17:36:15	29.9999	0.0000	-0.068950	-0.000150	-0.656400	0.660011	84.0000	0.0000	1.999512E-1	6.768458E-7	2.067535E-8	2.121527E-11	-2.000275E-1	6.824054E-7	-1.857174E-8	2.227533E-11	1.019130E+7	1.111521E-3	
06-Nov-25	17:38:17	29.9994	0.0000	-0.064770	-0.000150	-0.616600	0.619993	84.0000	0.0000	1.999515E-1	6.163109E-7	2.063921E-8	1.133442E-11	-2.000271E-1	7.706379E-7	-1.838850E-8	2.031992E-11	1.024858E+7	8.145409E-4	
06-Nov-25	17:40:19	29.9997	0.0000	-0.060580	-0.000150	-0.576900	0.580072	84.0000	0.0000	1.999519E-1	8.859063E-7	2.058621E-8	2.176169E-11	-2.000261E-1	6.955789E-7	-1.819040E-8	1.899930E-11	1.031493E+7	1.055129E-3	
06-Nov-25	17:42:21	30.0007	0.0000	-0.056400	-0.000160	-0.537000	0.539954	84.0000	0.0000	1.999523E-1	7.282014E-7	2.051282E-8	2.547173E-11	-2.000264E-1	6.455832E-7	-1.800383E-8	1.907962E-11	1.038457E+7	1.160112E-3	
06-Nov-25	17:44:23	29.9998	0.0000	-0.052220	-0.000160	-0.497100	0.499835	84.0000	0.0000	1.999519E-1	8.426331E-7	2.040696E-8	2.048102E-11	-2.000259E-1	5.126122E-7	-1.773782E-8	1.347030E-11	1.048578E+7	8.934528E-4	
06-Nov-25	17:46:24	29.9999	0.0000	-0.048050	-0.000160	-0.457500	0.460016	84.0000	0.0000	1.999511E-1	7.853916E-7	2.025361E-8	2.165107E-11	-2.000269E-1	4.333070E-7	-1.710144E-8	1.357861E-11	1.070746E+7	9.461503E-4	
06-Nov-25	17:48:26	30.0001	0.0000	-0.043870	-0.000160	-0.417600	0.419898	84.0000	0.0000	1.999527E-1	5.933033E-7	1.991776E-8	1.341451E-11	-2.000272E-1	6.539414E-7	-1.638255E-8	1.249968E-11	1.101864E+7	7.170018E-4	
06-Nov-25	17:50:28	29.9994	0.0000	-0.039690	-0.000160	-0.377900	0.379979	84.0000	0.0000	1.999520E-1	7.581392E-7	1.749147E-8	1.129310E-11	-2.000270E-1	7.594828E-7	-1.532058E-8	1.352886E-11	1.219000E+7	7.602834E-4	
06-Nov-25	17:52:30	30.0002	0.0000	-0.035510	-0.000170	-0.000700	0.035517	84.0000	0.0000	1.999517E-1	8.263488E-7	1.252489E-8	1.679083E-11	-2.000264E-1	5.512241E-7	-1.459230E-8	1.223968E-11	1.474998E+7	1.074002E-3	
06-Nov-25	17:54:35	30.0002	0.0000	-0.031330	-0.000170	-0.298400	0.300040	84.0000	0.0000	1.999519E-1	7.919996E-7	1.189837E-8	2.660751E-11	-2.000269E-1	6.223157E-7	-1.382281E-8	1.525102E-11	1.555056E+7	1.630931E-3	
06-Nov-25	17:56:37	29.9999	0.0000	-0.027150	-0.000170	-0.258500	0.259922	84.0000	0.0000	1.999508E-1	6.847361E-7	6.042230E-9	9.758881E-12	-2.000263E-1	7.268789E-7	-7.806499E-9	8.899127E-12	2.888186E+7	1.350801E-3	
06-Nov-25	18:01:33	30.0001	0.0000	-0.022970	-0.000180	-0.218800	0.220002	84.0000	0.0000	1.999516E-1	1.020201E-6	5.962110E-9	1.135069E-11	-2.000259E-1	8.027486E-7	-7.766146E-9	1.014118E-11	2.913535E+7	1.570078E-3	
06-Nov-25	18:03:35	29.9994	0.0000	-0.018800	-0.000200	-0.179000	0.179985	84.0000	0.0000	1.999511E-1	7.879639E-7	5.977834E-9	9.411903E-12	-2.000263E-1	5.756280E-7	-7.714104E-9	9.302714E-12	2.921262E+7	1.370244E-3	
06-Nov-25	18:05:36	29.9997	0.0000	-0.014620	-0.000190	-0.139100	0.139866	84.0000	0.0000	1.999526E-1	7.248860E-7	5.891489E-9	1.269948E-11	-2.000262E-1	8.113738E-7	-7.638659E-9	1.146975E-11	2.956204E+7	1.790165E-3	
06-Nov-25	18:07:38	30.0001	0.0000	-0.010440	-0.000190	-0.099400	0.099947	84.0000	0.0000	1.999517E-1	9.036728E-7	5.831448E-9	1.228909E-11	-2.000256E-1	8.720609E-7	-7.589963E-9	1.201961E-11	2.980143E+7	1.815627E-3	
06-Nov-25	18:09:40	29.9998	0.0000	-0.006260	-0.000190	-0.033800	0.034375	84.0000	0.0000	1.999522E-1	5.336752E-7	5.833239E-9	1.257661E-11	-2.000256E-1	5.171741E-7	-7.606223E-9	1.653408E-11	2.976144E+7	2.168688E-3	
06-Nov-25	18:11:42	29.9999	0.0000	-0.002080	-0.000200	-0.019900	0.020009	84.0000	0.0000	1.999513E-1	8.388604E-7	5.817722E-9	1.132612E-11	-2.000272E-1	7.240457E-7	-7.567407E-9	1.168678E-11	2.988231E+7	1.723196E-3	
06-Nov-25	18:13:44	29.9999	0.0000	0.002100	-0.000190	0.019900	0.020011	84.0000	0.0000	1.999514E-1	7.837609E-7	5.778285E-9	1.540300E-11	-2.000259E-1	6.220630E-7	-7.535189E-9	1.094624E-11	3.004305E+7	1.982655E-3	
06-Nov-25	18:15:45	29.9999	0.0000	0.006290	-0.000210	0.059600	0.059931	84.0000	0.0000	1.999514E-1	7.471993E-7	5.775503E-9	1.006300E-11	-2.000253E-1	7.748761E-7	-7.533167E-9	1.133384E-11	3.005384E+7	1.611542E-3	
06-Nov-25	18:17:47	30.0004	0.0000	0.010470	-0.000200	0.099400	0.099950	84.0000	0.0000	1.999518E-1	8.730224E-7	5.724057E-9	1.300329E-11	-2.000260E-1	7.833590E-7	-7.490037E-9	7.568102E-12	3.026903E+7	1.560917E-3	
06-Nov-25	18:19:49	30.0000	0.0000	0.014640	-0.000210	0.139100	0.139868	84.0000	0.0000	1.999513E-1	5.207439E-7	5.780538E-9	1.081871E-11	-2.000269E-1	6.282143E-7	-7.531225E-9	1.142539E-11	3.004697E+7	1.673883E-3	
06-Nov-25	18:21:51	29.9993	0.0000	0.018820	-0.000210	0.179000	0.179987	84.0000	0.0000	1.999512E-1	8.139627E-7	7.401907E-9	9.735352E-12	-2.000260E-1	6.167125E-7	-1.050393E-8	1.866337E-11	2.233781E+7	1.589580E-3	
06-Nov-25	18:23:53	30.0010	0.0000	0.023010	-0.000210	0.218800	0.220007	84.0000	0.0000	1.999513E-1	8.036286E-7	1.207112E-8	2.750020E-11	-2.000269E-1	7.037320E-7	-1.395524E-8	2.687761E-11	1.536820E+7	2.093105E-3	
06-Nov-25	18:25:55	29.9998	0.0000	0.027190	-0.000200	0.258500	0.259926	84.0000	0.0000	1.999519E-1	6.048556E-7	1.215384E-8	2.530506E-11	-2.000256E-1	7.326145E-7	-1.402868E-8	1.974142E-11	1.527651E+7	1.723823E-3	
06-Nov-25	18:27:57	30.0001	0.0000	0.031370	-0.000200	0.298400	0.300044	84.0000	0.0000	1.999517E-1	6.218136E-7	1.223556E-8	2.803702E-11	-2.000260E-1	5.194766E-7	-1.408104E-8	2.646174E-11	1.519868E+7	2.073742E-3	
06-Nov-25	18:29:58	29.9997	0.0000	0.035550	-0.000200	0.338100	0.339964	84.0000	0.0000	1.999517E-1	7.773409E-7	1.225498E-8	2.831551E-11	-2.000262E-1	6.326165E-7	-1.422270E-8	2.089449E-11	1.510623E+7	1.862072E-3	
06-Nov-25	18:32:00	29.9993	0.0000	0.039730	-0.000190	0.377900	0.379983	84.0000	0.0000	1.999523E-1	7.839498E-7	1.698626E-8	9.692043E-12	-2.000264E-1	7.964574E-7	-1.524415E-8	1.050684E-11	1.240998E+7	6.306538E-4	
06-Nov-25	18:34:02	30.0000	0.0000	0.043910	-0.000200	0.417600	0.419902	84.0000	0.0000	1.999523E-1	7.729323E-7	1.992506E-8	1.686153E-11	-2.000255E-1	8.080827E-7	-1.628641E-8	1.609172E-11	1.104561E+7	9.139751E-4	
06-Nov-25	18:38:20	30.0000	0.0000	0.048090	-0.000200	0.457500	0.460021	84.0000	0.0000	1.999521E-1	8.120107E-7	2.025801E-8	1.943758E-11	-2.000266E-1	5.530466E-7	-1.704567E-8	1.472549E-11	1.072223E+7	9.192227E-4	
06-Nov-25	18:40:22	29.9992	0.0000	0.052270	-0.000190	0.497100	0.499841	84.0000	0.0000	1.999520E-1	9.163176E-7	2.040350E-8	2.197749E-11	-2.000264E-1	8.150486E-7	-1.775362E-8	1.460047E-11	1.048241E+7	9.629433E-4	
06-Nov-25	18:42:24	29.9997	0.0000	0.056460	-0.000200	0.537000	0.539960	84.0000	0.0000	1.999525E-1	9.945979E-7	2.048506E-8	2.032631E-11	-2.000258E-1	7.233272E-7	-1.799618E-8	2.773386E-11	1.039411E+7	1.253220E-3	
06-Nov-25	18:44:26	29.9997	0.0000	0.060640	-0.000190	0.576900	0.580078	84.0000	0.0000	1.999524E-1	7.992766E-7	2.054409E-8	1.918388E-11	-2.000266E-1	7.321521E-7	-1.822212E-8	1.194518E-11	1.031772E+7	8.068232E-4	
06-Nov-25	18:46:28	29.9995	0.0000	0.064820	-0.000180	0.616600	0.619998	84.0000	0.0000	1.999527E-1	6.775841E-7	2.058336E-8	2.202586E-11	-2.000265E-1	8.512238E-7	-1.844300E-8	2.284738E-11	1.024895E+7	1.153641E-3	
06-Nov-25	18:48:30	29.9999	0.0000	0.069000	-0.000190	0.656400	0.660017	84.0000	0.0000	1.999510E-1	8.119424E-7	2.059557E-8	1.487668E-11	-2.000272E-1	6.410242E-7	-1.856400E-8	1.545807E-11	1.021406E+7	7.782774E-4	
06-Nov-25	18:50:31	29.9995	0.0000	0.073180	-0.000190	0.696100	0.699936	84.0000	0.0000	1.999514E-1	8.778550E-7	2.062570E-8	2.291449E-11	-2.000272E-1	6.104428E-7	-1.868010E-8	2.034627E-11	1.017607E+7	1.104341E-3	
06-Nov-25	18:52:52	29.9995	0.0000	0.077360	-0.000180	0.736000	0.740054	84.0000	0.0000	1.999512E-1	8.196329E-7	2.066622E-8	2.347535E-11	-2.000266E-1	7.595695E-7	-1.872746E-8	1.247711E-11	1.015335E+7	9.165934E-4	
06-Nov-25	18:54:54	30.0006	0.0000	0.081540	-0.000180	0.775600	0.779874	84.0000	0.0000	1.999512E-1	8.053008E-7	2.069003E-8	1.726336E-11	-2.000276E-1	7.219763E-7	-1.874076E-8	1.748767E-11	1.014382E+7	8.851354E-4	
06-Nov-25	18:56:56	29.9998	0.0000	0.085720	-0.000170	0.815500	0.819993	84.0000	0.0000	1.999515E-1	7.998389E-7	2.078588E-8	2.236625E-11	-2.000273E-1	8.477600E-7	-1.878550E-8	1.458262E-11	1.010778E+7	9.378460E-4	
06-Nov-25	18:59:07	29.9996	0.0000	0.089900	-0.000170	0.855100	0.859813	84.0000	0.0000	1.999520E-1	7.844972E-7	2.080271E-8	1.827970E-11	-2.000271E-1	6.842089E-7	-1.882455E-8	1.452896E-11	1.009353E+7	8.316036E-4
