Repository: sadityakr/Large-MR-due-to-interlayer-hybridization-CrSBr

# Large magnetoresistance from interlayer hybridization in CrSBr: data and analysis code

Data, analysis scripts and Jupyter notebooks for the paper
([arXiv:2608.11389](https://doi.org/10.48550/arXiv.2608.11389))

> **Large bias-tunable magnetoresistance from spin-dependent interlayer
> hybridization in van der Waals antiferromagnet CrSBr-based heterostructures**

The work studies vertical tunnelling transport through a graphene / CrSBr /
graphene junction ("Device 2"). Current-voltage curves
I(V) were recorded as a function of magnetic field applied along the crystal
**b** axis and the **c** axis, at temperatures from 3 K to 160 K. The

File: data/device 2/b_scans/H_scans/20251109182315 b_scan_90K_92steps_H3.00T_phi_84.0to84.0_theta_0.0to0.0°_v0.dat
! Date:	09-Nov-25
!Time:	18:23
! User Name:	Aditya Kumar
! Sample Name:	Gr-CrSBr-Gr
! Sample ID:	SHCBS2
! Current Source:	Keithley 2400
! LockIn Specifications:
!LockIn Input Voltage (V)=	
!LockIn Input Frequency (Hz)=	
!Time Constant for Zi LockIn  1st Harmonic (s)=	
!Time Constant for Zi LockIn 2nd Harmonic (s)=	
!Time Constant of SR7265=	
!Time Constant of SR7225=	
! Measuring Insturment 1:	
! Measuring Insturment 1:	
! U1, th1 (volts):	
! U2, th2 (volts):	
! U3, th3 (volts):	
! U4 , th4(volts):	
! U5, th5 (volts):	
! Comments:	


! 
! 
date	time	Tcryo (K)	Tsample (K)	Hx (T)	Hy (T)	Hz (T)	|H|	phi	theta	L1_Ch1	L1_Ch2	L2_Ch1	L2_Ch2	L3_Ch1	L3_Ch2	L4_Ch1	L4_Ch2	L5_ Ch1	L5_Ch2
09-Nov-25	18:31:02	89.9986	0.0000	0.094070	-0.000210	0.895000	0.899930	84.0000	0.0000	9.997750E-2	8.987433E-7	7.136362E-8	2.576691E-11	-1.000486E-1	8.728292E-7	-6.354006E-8	4.015915E-11	1.482733E+6	4.975466E-4	
09-Nov-25	18:32:48	89.9975	0.0000	0.094080	-0.000210	0.895000	0.899931	84.0000	0.0000	9.997804E-2	7.480154E-7	7.135370E-8	3.690460E-11	-1.000485E-1	1.207331E-6	-6.357987E-8	3.222867E-11	1.482408E+6	5.221259E-4	
09-Nov-25	18:35:06	89.9980	0.0000	0.089900	-0.000200	0.855400	0.860111	84.0000	0.0000	9.997735E-2	1.141261E-6	7.114923E-8	4.404881E-11	-1.000488E-1	9.868434E-7	-6.328760E-8	3.771109E-11	1.487882E+6	6.188050E-4	
09-Nov-25	18:37:15	90.0010	0.0000	0.085720	-0.000200	0.815500	0.819993	84.0000	0.0000	9.997860E-2	1.008342E-6	7.087408E-8	1.864732E-11	-1.000487E-1	7.911807E-7	-6.310993E-8	6.244175E-11	1.492919E+6	6.142109E-4	
09-Nov-25	18:39:17	89.9985	0.0000	0.081540	-0.000190	0.775600	0.779874	84.0000	0.0000	9.997684E-2	1.116581E-6	7.062268E-8	3.574945E-11	-1.000491E-1	9.377212E-7	-6.290099E-8	3.814980E-11	1.498056E+6	5.637244E-4	
09-Nov-25	18:41:19	90.0014	0.0000	0.077360	-0.000180	0.736000	0.740054	84.0000	0.0000	9.997797E-2	9.831661E-7	7.038678E-8	1.907771E-11	-1.000489E-1	9.407340E-7	-6.271903E-8	3.442597E-11	1.502766E+6	4.115818E-4	
09-Nov-25	18:43:21	89.9992	0.0000	0.073180	-0.000190	0.696100	0.699936	84.0000	0.0000	9.997752E-2	9.506001E-7	7.009462E-8	1.271133E-11	-1.000493E-1	6.525745E-7	-6.238837E-8	4.201188E-11	1.509830E+6	4.210732E-4	
09-Nov-25	18:45:22	90.0022	0.0000	0.069000	-0.000170	0.656400	0.660017	84.0000	0.0000	9.997750E-2	1.094502E-6	6.979762E-8	3.571526E-11	-1.000491E-1	1.188144E-6	-6.221612E-8	4.050999E-11	1.515195E+6	5.888156E-4	
09-Nov-25	18:47:24	89.9994	0.0000	0.064820	-0.000170	0.616600	0.619998	84.0000	0.0000	9.997641E-2	1.076375E-6	6.956605E-8	3.689261E-11	-1.000499E-1	9.520073E-7	-6.188731E-8	5.432966E-11	1.521653E+6	7.040922E-4	
09-Nov-25	18:49:26	89.9976	0.0000	0.060640	-0.000170	0.576900	0.580078	84.0000	0.0000	9.997647E-2	8.156883E-7	6.921186E-8	3.321353E-11	-1.000490E-1	5.167204E-7	-6.161098E-8	4.360200E-11	1.528979E+6	5.938334E-4	
09-Nov-25	18:51:28	90.0005	0.0000	0.056460	-0.000170	0.537000	0.539960	84.0000	0.0000	9.997744E-2	1.112177E-6	6.883378E-8	1.364472E-11	-1.000490E-1	9.240936E-7	-6.129377E-8	4.344805E-11	1.537157E+6	4.489247E-4	
09-Nov-25	18:53:30	89.9984	0.0000	0.052270	-0.000170	0.281900	0.286705	84.0000	0.0000	9.997683E-2	8.954513E-7	6.844408E-8	1.348315E-11	-1.000492E-1	1.395283E-6	-6.091161E-8	5.867618E-11	1.546326E+6	5.692887E-4	
09-Nov-25	18:55:41	89.9992	0.0000	0.048090	-0.000170	0.457500	0.460021	84.0000	0.0000	9.997744E-2	9.513921E-7	6.808660E-8	3.803260E-11	-1.000489E-1	6.820501E-7	-6.057306E-8	4.548295E-11	1.554693E+6	6.572860E-4	
09-Nov-25	18:57:43	89.9994	0.0000	0.043910	-0.000180	0.417600	0.419902	84.0000	0.0000	9.997714E-2	8.348364E-7	6.759874E-8	3.575192E-11	-1.000491E-1	1.019763E-6	-6.001928E-8	6.813554E-11	1.567383E+6	8.233218E-4	
09-Nov-25	19:00:05	89.9990	0.0000	0.039740	-0.000180	0.377900	0.379984	84.0000	0.0000	9.997594E-2	1.476892E-6	6.700039E-8	4.310636E-11	-1.000493E-1	7.849512E-7	-5.931942E-8	7.486011E-11	1.583483E+6	9.451793E-4	
09-Nov-25	19:02:06	90.0013	0.0000	0.035560	-0.000170	0.338100	0.339965	84.0000	0.0000	9.997719E-2	1.286844E-6	6.619050E-8	1.230446E-11	-1.000499E-1	1.220009E-6	-5.830606E-8	5.191727E-11	1.606687E+6	5.283840E-4	
09-Nov-25	19:04:08	89.9997	0.0000	0.031370	-0.000170	0.298400	0.300044	84.0000	0.0000	9.997622E-2	1.130130E-6	6.478419E-8	4.517937E-11	-1.000492E-1	1.065836E-6	-5.688228E-8	5.855842E-11	1.644047E+6	8.636191E-4	
09-Nov-25	19:06:10	89.9980	0.0000	0.027190	-0.000180	0.258500	0.259926	84.0000	0.0000	9.997694E-2	1.337455E-6	5.959760E-8	1.700526E-11	-1.000484E-1	1.421977E-6	-5.282007E-8	4.975353E-11	1.779305E+6	6.076414E-4	
09-Nov-25	19:08:12	90.0017	0.0000	0.023010	-0.000180	0.218800	0.220007	84.0000	0.0000	9.997533E-2	9.727857E-7	2.754738E-8	4.507242E-11	-1.000483E-1	7.914931E-7	-2.868902E-8	8.687237E-11	3.556836E+6	2.355073E-3	
09-Nov-25	19:10:14	89.9962	0.0000	0.018830	-0.000180	0.179000	0.179988	84.0000	0.0000	9.997564E-2	1.196405E-6	2.615172E-8	1.000101E-10	-1.000478E-1	1.120067E-6	-2.722664E-8	9.744675E-11	3.747275E+6	3.710774E-3	
09-Nov-25	19:12:16	89.9986	0.0000	0.014650	-0.000190	0.139100	0.139869	84.0000	0.0000	9.997552E-2	9.192262E-7	2.590277E-8	1.512079E-11	-1.000480E-1	8.190945E-7	-2.697279E-8	5.405996E-11	3.782910E+6	1.317060E-3	
09-Nov-25	19:14:15	89.9990	0.0000	0.010470	-0.000180	0.099400	0.099950	84.0000	0.0000	9.997603E-2	8.785597E-7	2.443059E-8	1.977283E-11	-1.000468E-1	1.060653E-6	-2.584003E-8	8.404852E-11	3.978921E+6	2.074944E-3	
09-Nov-25	19:16:20	90.0002	0.0000	0.006290	-0.000200	0.059600	0.059931	84.0000	0.0000	9.997449E-2	9.439906E-7	2.177561E-8	7.283318E-11	-1.000472E-1	8.173260E-7	-2.319605E-8	1.194330E-10	4.447729E+6	4.284080E-3	
09-Nov-25	19:18:22	89.9998	0.0000	0.002100	-0.000190	0.019900	0.020011	84.0000	0.0000	9.997454E-2	1.016898E-6	2.168106E-8	3.890648E-11	-1.000477E-1	7.315241E-7	-2.318168E-8	1.047382E-10	4.458539E+6	3.210611E-3	
09-Nov-25	19:20:24	90.0010	0.0000	-0.002080	-0.000200	-0.019900	0.020009	84.0000	0.0000	9.997495E-2	1.065873E-6	2.129520E-8	2.401120E-10	-1.000477E-1	9.116719E-7	-2.198988E-8	9.874663E-11	4.621053E+6	7.838419E-3	
09-Nov-25	19:22:45	90.0008	0.0000	-0.006260	-0.000200	-0.059600	0.059928	84.0000	0.0000	9.997616E-2	1.269286E-6	2.121637E-8	4.942980E-11	-1.000473E-1	1.124783E-6	-2.191080E-8	2.005850E-11	4.637992E+6	1.623211E-3	
09-Nov-25	19:24:47	90.0002	0.0000	-0.010440	-0.000200	-0.099400	0.099947	84.0000	0.0000	9.997523E-2	6.894031E-7	2.131617E-8	2.041047E-11	-1.000475E-1	7.621171E-7	-2.205138E-8	7.956236E-11	4.612268E+6	2.312502E-3	
09-Nov-25	19:26:48	89.9997	0.0000	-0.014620	-0.000210	-0.139100	0.139866	84.0000	0.0000	9.997527E-2	7.675488E-7	2.623234E-8	5.156888E-11	-1.000478E-1	9.559719E-7	-2.736526E-8	6.251100E-11	3.731940E+6	2.137068E-3	
09-Nov-25	19:28:50	90.0008	0.0000	-0.018800	-0.000200	-0.179000	0.179985	84.0000	0.0000	9.997481E-2	1.196156E-6	2.645042E-8	5.740594E-11	-1.000473E-1	1.160176E-6	-2.767819E-8	4.291613E-11	3.695313E+6	1.865183E-3	
09-Nov-25	19:30:52	90.0017	0.0000	-0.022970	-0.000210	-0.218800	0.220003	84.0000	0.0000	9.997523E-2	7.418484E-7	2.686697E-8	2.791770E-11	-1.000482E-1	1.039093E-6	-2.796386E-8	7.128846E-11	3.648009E+6	1.818217E-3	
09-Nov-25	19:32:54	89.9995	0.0000	-0.027150	-0.000200	-0.258500	0.259922	84.0000	0.0000	9.997685E-2	1.081426E-6	5.752850E-8	4.986759E-11	-1.000490E-1	1.162735E-6	-5.119993E-8	5.918721E-11	1.839683E+6	1.014221E-3	
09-Nov-25	19:34:56	90.0018	0.0000	-0.031340	-0.000210	-0.298400	0.300041	84.0000	0.0000	9.997670E-2	1.363224E-6	6.464102E-8	4.047628E-11	-1.000494E-1	8.057287E-7	-5.675069E-8	2.812541E-11	1.647774E+6	5.759700E-4	
09-Nov-25	19:36:58	89.9986	0.0000	-0.035520	-0.000210	-0.338100	0.339961	84.0000	0.0000	9.997706E-2	1.254533E-6	6.614216E-8	2.972383E-11	-1.000498E-1	8.498875E-7	-5.825871E-8	4.828784E-11	1.607922E+6	6.376198E-4	
09-Nov-25	19:39:00	89.9990	0.0000	-0.039690	-0.000200	-0.377900	0.379979	84.0000	0.0000	9.997784E-2	1.339488E-6	6.701863E-8	3.313494E-11	-1.000481E-1	1.029773E-6	-5.926224E-8	5.367665E-11	1.583976E+6	6.992933E-4	
09-Nov-25	19:41:05	89.9994	0.0000	-0.043870	-0.000210	-0.417600	0.419898	84.0000	0.0000	9.997656E-2	9.269862E-7	6.765137E-8	3.149269E-11	-1.000479E-1	8.151701E-7	-6.008667E-8	5.166126E-11	1.565896E+6	6.596822E-4	
09-Nov-25	19:43:07	90.0013	0.0000	-0.048060	-0.000210	-0.457500	0.460017	84.0000	0.0000	9.997678E-2	1.122253E-6	6.811884E-8	3.616056E-11	-1.000484E-1	1.196525E-6	-6.052308E-8	7.226208E-11	1.554899E+6	8.544176E-4	
09-Nov-25	19:45:09	90.0005	0.0000	-0.052230	-0.000210	-0.497100	0.499836	84.0000	0.0000	9.997658E-2	1.017624E-6	6.850837E-8	3.843971E-11	-1.000499E-1	1.048734E-6	-6.093633E-8	5.735083E-11	1.545266E+6	7.503417E-4	
09-Nov-25	19:47:11	89.9984	0.0000	-0.056410	-0.000200	-0.537000	0.539955	84.0000	0.0000	9.997678E-2	1.454055E-6	6.889645E-8	3.595632E-11	-1.000488E-1	1.437363E-6	-6.129980E-8	4.545570E-11	1.536339E+6	6.397575E-4	
09-Nov-25	19:49:12	89.9994	0.0000	-0.060590	-0.000200	-0.576900	0.580073	84.0000	0.0000	9.997611E-2	9.654948E-7	6.926659E-8	3.399845E-11	-1.000493E-1	1.061372E-6	-6.166474E-8	5.119850E-11	1.527712E+6	6.608325E-4	
09-Nov-25	19:51:12	90.0005	0.0000	-0.064780	-0.000190	-0.616600	0.619994	84.0000	0.0000	9.997574E-2	6.609135E-7	6.958616E-8	4.146179E-11	-1.000489E-1	5.765682E-7	-6.196801E-8	4.565036E-11	1.520474E+6	6.683637E-4	
09-Nov-25	19:53:14	89.9978	0.0000	-0.068960	-0.000190	-0.656400	0.660012	84.0000	0.0000	9.997606E-2	1.205028E-6	6.983897E-8	3.283044E-11	-1.000501E-1	1.078624E-6	-6.219666E-8	3.838356E-11	1.514941E+6	5.507712E-4	
09-Nov-25	19:55:15	90.0010	0.0000	-0.073140	-0.000190	-0.696100	0.699932	84.0000	0.0000	9.997576E-2	7.598902E-7	7.006182E-8	1.562314E-11	-1.000497E-1	9.455402E-7	-6.237729E-8	4.576042E-11	1.510320E+6	4.720112E-4	
09-Nov-25	19:57:17	89.9987	0.0000	-0.077320	-0.000190	-0.736000	0.740050	84.0000	0.0000	9.997712E-2	1.191090E-6	7.032640E-8	2.432290E-11	-1.000486E-1	9.202028E-7	-6.263016E-8	6.186052E-11	1.504444E+6	6.587625E-4	
09-Nov-25	19:59:19	90.0013	0.0000	-0.081500	-0.000180	-0.775600	0.779870	84.0000	0.0000	9.997677E-2	1.009538E-6	7.059713E-8	4.001270E-11	-1.000494E-1	1.027911E-6	-6.281933E-8	4.507647E-11	1.499261E+6	6.479570E-4	
09-Nov-25	20:01:21	89.9980	0.0000	-0.085670	-0.000180	-0.815500	0.819988	84.0000	0.0000	9.997652E-2	1.111900E-6	7.084755E-8	4.977391E-11	-1.000498E-1	9.363654E-7	-6.303969E-8	4.987812E-11	1.493991E+6	7.545382E-4	
09-Nov-25	20:03:32	90.0013	0.0000	-0.089850	-0.000170	-0.855100	0.859808	84.0000	0.0000	9.997538E-2	8.445324E-7	7.105265E-8	3.986488E-11	-1.000509E-1	8.502031E-7	-6.327449E-8	5.314865E-11	1.489098E+6	7.009129E-4	
09-Nov-25	20:05:50	89.9984	0.0000	-0.094030	-0.000170	-0.895000	0.899926	84.0000	0.0000	9.997566E-2	9.598245E-7	7.124552E-8	2.125236E-11	-1.000504E-1	9.768629E-7	-6.349744E-8	6.307851E-11	1.484501E+6	6.355470E-4	
09-Nov-25	20:07:36	89.9992	0.0000	-0.094030	-0.000170	-0.895000	0.899926	84.0000	0.0000	9.997627E-2	9.465612E-7	7.129525E-8	4.229072E-11	-1.000494E-1	1.118966E-6	-6.346010E-8	5.267427E-11	1.484362E+6	7.150478E-4	
09-Nov-25	20:09:54	90.0019	0.0000	-0.089850	-0.000160	-0.855400	0.860106	84.0000	0.0000	9.997663E-2	8.983880E-7	7.099831E-8	4.453093E-11	-1.000489E-1	1.228584E-6	-6.324518E-8	5.360787E-11	1.490020E+6	7.416842E-4	
09-Nov-25	20:12:03	89.9991	0.0000	-0.085670	-0.000170	-0.815500	0.819988	84.0000	0.0000	9.997646E-2	1.290605E-6	7.075127E-8	4.288547E-11	-1.000498E-1	1.013033E-6	-6.299816E-8	6.460218E-11	1.495529E+6	8.151661E-4	
09-Nov-25	20:14:05	90.0000	0.0000	-0.081500	-0.000160	-0.775600	0.779870	84.0000	0.0000	9.997737E-2	1.104309E-6	7.055901E-8	2.440153E-11	-1.000497E-1	1.322826E-6	-6.288565E-8	4.773185E-11	1.498952E+6	5.526830E-4	
09-Nov-25	20:16:07	90.0001	0.0000	-0.077310	-0.000170	-0.736000	0.740049	84.0000	0.0000	9.997692E-2	6.666570E-7	7.027059E-8	3.818852E-11	-1.000489E-1	5.451324E-7	-6.253314E-8	3.870259E-11	1.506177E+6	5.850412E-4	
09-Nov-25	20:18:09	89.9980	0.0000	-0.073140	-0.000150	-0.696100	0.699932	84.0000	0.0000	9.997621E-2	1.027113E-6	6.998235E-8	3.034608E-11	-1.000504E-1	9.003868E-7	-6.229253E-8	3.602669E-11	1.512204E+6	5.114154E-4	
09-Nov-25	20:20:11	89.9990	0.0000	-0.068960	-0.000170	-0.656400	0.660012	84.0000	0.0000	9.997661E-2	1.013875E-6	6.974279E-8	2.297602E-11	-1.000484E-1	7.759917E-7	-6.207304E-8	3.534633E-11	1.517459E+6	4.514015E-4	
09-Nov-25	20:22:13	89.9993	0.0000	-0.064770	-0.000170	-0.616600	0.619993	84.0000	0.0000	9.997765E-2	8.339002E-7	6.946650E-8	5.228854E-11	-1.000491E-1	1.130417E-6	-6.186029E-8	4.426757E-11	1.523123E+6	7.450557E-4	
09-Nov-25	20:24:15	89.9979	0.0000	-0.060580	-0.000170	-0.576900	0.580072	84.0000	0.0000	9.997693E-2	1.016044E-6	6.914827E-8	2.477084E-11	-1.000494E-1	1.010634E-6	-6.155582E-8	4.092428E-11	1.530375E+6	5.127569E-4	
09-Nov-25	20:26:16	90.0019	0.0000	-0.056400	-0.000160	-0.537000	0.539954	84.0000	0.0000	9.997648E-2	9.702841E-7	6.876386E-8	1.404504E-11	-1.000496E-1	1.070084E-6	-6.122047E-8	4.707601E-11	1.538848E+6	4.804191E-4	
09-Nov-25	20:28:18	90.0013	0.0000	-0.052230	-0.000170	-0.497100	0.499836	84.0000	0.0000	9.997653E-2	6.088257E-7	6.840929E-8	2.726586E-11	-1.000493E-1	5.058138E-7	-6.088581E-8	6.006716E-11	1.547049E+6	6.810275E-4	
09-Nov-25	20:30:20	90.0009	0.0000	-0.048050	-0.000170	-0.457500	0.460016	84.0000	0.0000	9.997761E-2	1.025663E-6	6.804578E-8	4.346172E-11	-1.000491E-1	1.220368E-6	-6.047122E-8	6.366084E-11	1.556423E+6	8.447570E-4	
09-Nov-25	20:32:22	89.9998	0.0000	-0.043870	-0.000170	-0.417600	0.419898	84.0000	0.0000	9.997657E-2	1.010421E-6	6.752579E-8	2.761300E-11	-1.000494E-1	9.343575E-7	-5.994147E-8	4.740004E-11	1.569234E+6	5.982113E-4	
09-Nov-25	20:34:24	90.0036	0.0000	-0.039690	-0.000160	-0.214300	0.217945	84.0000	0.0000	9.997658E-2	1.125925E-6	6.701314E-8	4.497025E-11	-1.000500E-1	1.294509E-6	-5.930032E-8	5.227066E-11	1.583573E+6	7.819385E-4	
09-Nov-25	20:36:26	89.9999	0.0000	-0.035510	-0.000170	-0.338100	0.339960	84.0000	0.0000	9.997615E-2	9.576998E-7	6.611296E-8	4.335319E-11	-1.000491E-1	8.705442E-7	-5.818442E-8	5.373302E-11	1.609248E+6	7.902202E-4	
09-Nov-25	20:38:28	90.0020	0.0000	-0.031330	-0.000170	-0.298400	0.300040	84.0000	0.0000	9.997711E-2	1.191775E-6	6.473124E-8	3.589132E-11	-1.000494E-1	1.134248E-6	-5.679428E-8	5.793747E-11	1.645963E+6	7.837198E-4	
09-Nov-25	20:40:29	90.0007	0.0000	-0.027150	-0.000180	-0.258500	0.259922	84.0000	0.0000	9.997727E-2	9.954707E-7	5.952721E-8	4.029627E-11	-1.000488E-1	8.352212E-7	-5.276676E-8	5.294537E-11	1.781272E+6	8.394875E-4	
09-Nov-25	20:42:41	90.0020	0.0000	-0.022970	-0.000170	-0.218800	0.220002	84.0000	0.0000	9.997517E-2	1.069880E-6	2.570858E-8	7.622560E-11	-1.000466E-1	8.945091E-7	-2.687561E-8	6.392938E-11	3.803839E+6	2.675165E-3	
09-Nov-25	20:44:43	90.0013	0.0000	-0.018800	-0.000180	-0.179000	0.179985	84.0000	0.0000	9.997546E-2	1.093868E-6	2.169686E-8	1.174744E-11	-1.000485E-1	7.881816E-7	-2.220208E-8	1.138998E-10	4.556465E+6	2.871603E-3	
09-Nov-25	20:46:45	90.0017	0.0000	-0.014620	-0.000190	-0.139100	0.139866	84.0000	0.0000	9.997508E-2	9.494739E-7	2.149177E-8	1.465736E-11	-1.000481E-1	9.485990E-7	-2.197247E-8	9.719860E-11	4.602017E+6	2.583006E-3	
09-Nov-25	20:48:46	90.0018	0.0000	-0.010440	-0.000190	-0.099400	0.099947	84.0000	0.0000	9.997525E-2	8.321265E-7	2.134447E-8	3.372356E-11	-1.000475E-1	9.331058E-7	-2.181367E-8	1.060567E-10	4.634647E+6	3.247619E-3	
09-Nov-25	20:50:48	90.0022	0.0000	-0.006260	-0.000190	-0.059600	0.059928	84.0000	0.0000	9.997539E-2	1.145730E-6	2.231382E-8	7.029055E-11	-1.000475E-1	9.916000E-7	-2.410918E-8	5.933811E-11	4.308702E+6	2.803022E-3	
09-Nov-25	20:52:50	89.9998	0.0000	-0.002080	-0.000190	-0.019900	0.020009	84.0000	0.0000	9.997480E-2	9.523077E-7	2.227430E-8	2.557513E-11	-1.000476E-1	1.029310E-6	-2.432278E-8	6.649408E-11	4.292595E+6	1.985765E-3	
09-Nov-25	20:54:52	90.0012	0.0000	0.002100	-0.000200	0.019900	0.020011	84.0000	0.0000	9.997542E-2	8.456028E-7	2.231758E-8	4.722468E-11	-1.000470E-1	1.002581E-6	-2.428418E-8	6.744351E-11	4.292165E+6	2.469837E-3	
09-Nov-25	20:56:54	90.0012	0.0000	0.006280	-0.000200	0.059600	0.059930	84.0000	0.0000	9.997503E-2	1.103466E-6	2.243131E-8	3.591913E-11	-1.000475E-1	1.278787E-6	-2.439891E-8	5.767923E-11	4.271227E+6	2.010584E-3	
09-Nov-25	20:58:56	89.9975	0.0000	0.010470	-0.000210	0.099400	0.099950	84.0000	0.0000	9.997660E-2	7.164257E-7	2.247937E-8	5.146679E-11	-1.000458E-1	1.037239E-6	-2.449555E-8	6.772558E-11	4.258068E+6	2.546129E-3	
09-Nov-25	21:00:58	90.0013	0.0000	0.014640	-0.000200	0.139100	0.139868	84.0000	0.0000	9.997603E-2	1.040144E-6	2.751252E-8	6.324923E-11	-1.000463E-1	8.353931E-7	-2.867783E-8	5.637851E-11	3.559728E+6	2.138349E-3	
09-Nov-25	21:02:59	90.0001	0.0000	0.018820	-0.000200	0.179000	0.179987	84.0000	0.0000	9.997611E-2	9.772204E-7	2.763178E-8	4.721493E-11	-1.000477E-1	8.718312E-7	-2.877214E-8	7.222139E-11	3.546276E+6	2.126762E-3	
09-Nov-25	21:05:01	90.0004	0.0000	0.023010	-0.000210	0.218800	0.220007	84.0000	0.0000	9.997546E-2	1.169207E-6	2.787590E-8	2.927220E-11	-1.000479E-1	1.063525E-6	-2.915214E-8	7.062565E-11	3.507456E+6	1.762894E-3	
09-Nov-25	21:07:03	90.0016	0.0000	0.027190	-0.000210	0.258500	0.259926	84.0000	0.0000	9.997720E-2	1.146125E-6	5.737842E-8	3.052717E-11	-1.000483E-1	1.036044E-6	-5.110187E-8	4.382303E-11	1.843888E+6	6.962892E-4	
09-Nov-25	21:09:05	90.0023	0.0000	0.031370	-0.000200	0.298400	0.300044	84.0000	0.0000	9.997608E-2	8.430083E-7	6.458931E-8	4.610474E-11	-1.000499E-1	8.228836E-7	-5.659794E-8	5.901692E-11	1.650553E+6	8.757601E-4	
09-Nov-25	21:11:07	89.9997	0.0000	0.035550	-0.000200	0.338100	0.339964	84.0000	0.0000	9.997678E-2	9.569426E-7	6.614464E-8	5.126437E-11	-1.000491E-1	1.125087E-6	-5.822875E-8	4.636727E-11	1.608269E+6	7.953970E-4	
09-Nov-25	21:13:09	90.0002	0.0000	0.039730	-0.000210	0.377900	0.379983	84.0000	0.0000	9.997664E-2	1.173193E-6	6.700629E-8	1.327113E-11	-1.000496E-1	9.819067E-7	-5.921681E-8	4.144306E-11	1.584704E+6	4.442462E-4	
09-Nov-25	21:15:10	89.9990	0.0000	0.043910	-0.000210	0.417600	0.419902	84.0000	0.0000	9.997682E-2	1.162156E-6	6.763719E-8	4.015463E-11	-1.000491E-1	1.126657E-6	-6.003926E-8	2.970642E-11	1.566662E+6	5.586151E-4	
09-Nov-25	21:17:12	90.0004	0.0000	0.048090	-0.000200	0.457500	0.460021	84.0000	0.0000	9.997679E-2	1.181949E-6	6.811413E-8	4.847950E-11	-1.000494E-1	1.049192E-6	-6.052807E-8	2.640180E-11	1.554903E+6	5.932439E-4	
09-Nov-25	21:19:14	89.9992	0.0000	0.052270	-0.000200	0.497100	0.499841	84.0000	0.0000	9.997689E-2	1.158029E-6	6.849361E-8	1.953499E-11	-1.000498E-1	9.050347E-7	-6.081465E-8	4.232601E-11	1.546898E+6	4.887135E-4	
09-Nov-25	21:21:16	89.9998	0.0000	0.056460	-0.000200	0.537000	0.539960	84.0000	0.0000	9.997727E-2	6.061358E-7	6.888690E-8	3.404909E-11	-1.000500E-1	5.791563E-7	-6.126212E-8	4.426062E-11	1.536909E+6	6.076183E-4	
09-Nov-25	21:23:18	89.9995	0.0000	0.060640	-0.000190	0.576900	0.580078	84.0000	0.0000	9.997617E-2	6.692022E-7	6.917799E-8	3.176254E-11	-1.000489E-1	1.285826E-6	-6.145164E-8	5.398106E-11	1.531238E+6	6.661610E-4	
09-Nov-25	21:25:20	89.9971	0.0000	0.064820	-0.000190	0.616600	0.619998	84.0000	0.0000	9.997515E-2	9.873582E-7	6.947030E-8	3.508978E-11	-1.000498E-1	5.124061E-7	-6.181602E-8	4.991526E-11	1.523578E+6	6.549761E-4	
09-Nov-25	21:27:21	90.0003	0.0000	0.069000	-0.000190	0.656400	0.660017	84.0000	0.0000	9.997720E-2	1.057893E-6	6.983549E-8	3.551044E-11	-1.000494E-1	8.353512E-7	-6.216869E-8	5.096725E-11	1.515305E+6	6.645782E-4	
09-Nov-25	21:30:05	90.0010	0.0000	0.073180	-0.000190	0.696100	0.699936	84.0000	0.0000	9.997801E-2	1.037443E-6	7.008605E-8	4.227953E-11	-1.000487E-1	1.015863E-6	-6.234134E-8	5.442296E-11	1.510463E+6	7.404954E-4	
09-Nov-25	21:32:07	89.9991	0.0000	0.077360	-0.000190	0.736000	0.740054	84.0000	0.0000	9.997691E-2	6.826601E-7	7.034112E-8	1.763402E-11	-1.000493E-1	1.045973E-6	-6.261141E-8	3.619530E-11	1.504493E+6	4.135183E-4	
09-Nov-25	21:34:08	89.9984	0.0000	0.081540	-0.000190	0.775600	0.779874	84.0000	0.0000	9.997646E-2	1.150310E-6	7.061967E-8	4.326065E-11	-1.000503E-1	8.302607E-7	-6.283452E-8	4.650586E-11	1.498842E+6	6.825407E-4	
09-Nov-25	21:36:10	89.9993	0.0000	0.085720	-0.000170	0.815500	0.819993	84.0000	0.0000	9.997676E-2	1.353751E-6	7.084799E-8	2.872819E-11	-1.000503E-1	1.110032E-6	-6.309606E-8	4.262792E-11	1.493363E+6	5.450480E-4	
09-Nov-25	21:38:29	89.9992	0.0000	0.089900	-0.000170	0.855200	0.859912	84.0000	0.0000	9.997742E-2	9.160753E-7	7.107475E-8	2.517845E-11	-1.000494E-1	9.210284E-7	-6.332773E-8	5.332062E-11	1.488267E+6	5.932440E-4

File: data/device 2/b_scans/H_scans/20251111002111 b_scan_03K_92steps_H0.90T_phi_84.0to84.0_theta_0.0to0.0°_v0.dat
! Date:	11-Nov-25
!Time:	00:21
! User Name:	Aditya Kumar
! Sample Name:	Gr-CrSBr-Gr
! Sample ID:	SHCBS2
! Current Source:	Keithley 2400
! LockIn Specifications:
!LockIn Input Voltage (V)=	
!LockIn Input Frequency (Hz)=	
!Time Constant for Zi LockIn  1st Harmonic (s)=	
!Time Constant for Zi LockIn 2nd Harmonic (s)=	
!Time Constant of SR7265=	
!Time Constant of SR7225=	
! Measuring Insturment 1:	
! Measuring Insturment 1:	
! U1, th1 (volts):	
! U2, th2 (volts):	
! U3, th3 (volts):	
! U4 , th4(volts):	
! U5, th5 (volts):	
! Comments:	


! 
! 
date	time	Tcryo (K)	Tsample (K)	Hx (T)	Hy (T)	Hz (T)	|H|	phi	theta	L1_Ch1	L1_Ch2	L2_Ch1	L2_Ch2	L3_Ch1	L3_Ch2	L4_Ch1	L4_Ch2	L5_ Ch1	L5_Ch2
11-Nov-25	00:29:15	3.2751	0.0000	0.094080	-0.000200	0.895000	0.899931	84.0000	0.0000	9.999615E-1	1.270255E-6	7.052443E-8	1.154001E-10	-1.000058E+0	7.744629E-7	-4.820541E-8	3.119368E-10	1.684513E+7	3.600259E-3	
11-Nov-25	00:31:19	3.2755	0.0000	0.094080	-0.000200	0.895000	0.899931	84.0000	0.0000	9.999605E-1	1.125923E-6	7.108640E-8	1.845584E-10	-1.000059E+0	5.591411E-7	-4.913661E-8	2.113618E-10	1.663591E+7	3.294058E-3	
11-Nov-25	00:33:55	3.2757	0.0000	0.089900	-0.000180	0.855400	0.860111	84.0000	0.0000	9.999613E-1	8.245573E-7	6.999137E-8	1.654712E-10	-1.000059E+0	8.246721E-7	-4.862412E-8	2.605585E-10	1.686137E+7	3.592511E-3	
11-Nov-25	00:36:22	3.2758	0.0000	0.085720	-0.000180	0.815500	0.819993	84.0000	0.0000	9.999622E-1	1.250050E-6	7.046660E-8	1.502558E-10	-1.000059E+0	4.983557E-7	-4.882687E-8	2.072403E-10	1.676556E+7	2.997653E-3	
11-Nov-25	00:38:41	3.2759	0.0000	0.081540	-0.000160	0.775600	0.779874	84.0000	0.0000	9.999615E-1	1.152535E-6	7.038812E-8	2.824008E-10	-1.000059E+0	8.055820E-7	-4.867172E-8	1.339718E-10	1.679845E+7	3.498150E-3	
11-Nov-25	00:41:01	3.2758	0.0000	0.077360	-0.000170	0.736000	0.740054	84.0000	0.0000	9.999607E-1	1.195129E-6	7.067576E-8	1.296179E-10	-1.000059E+0	7.701695E-7	-4.897097E-8	2.040673E-10	1.671604E+7	2.789903E-3	
11-Nov-25	00:43:20	3.2754	0.0000	0.073180	-0.000160	0.696100	0.699936	84.0000	0.0000	9.999596E-1	1.128046E-6	7.049483E-8	1.427332E-10	-1.000060E+0	1.057474E-6	-4.860666E-8	1.939074E-10	1.679256E+7	2.827594E-3	
11-Nov-25	00:45:40	3.2747	0.0000	0.069000	-0.000150	0.656400	0.660017	84.0000	0.0000	9.999612E-1	1.480501E-6	7.050421E-8	1.253994E-10	-1.000059E+0	8.560965E-7	-4.907338E-8	1.612841E-10	1.672571E+7	2.398637E-3	
11-Nov-25	00:47:59	3.2736	0.0000	0.064820	-0.000150	0.616600	0.619998	84.0000	0.0000	9.999600E-1	1.442876E-6	7.072242E-8	1.766058E-10	-1.000059E+0	8.316219E-7	-4.927104E-8	1.833613E-10	1.666774E+7	3.001027E-3	
11-Nov-25	00:50:19	3.2725	0.0000	0.060640	-0.000150	0.576900	0.580078	84.0000	0.0000	9.999603E-1	1.100132E-6	7.007338E-8	1.615138E-10	-1.000059E+0	8.129572E-7	-4.937857E-8	1.218863E-10	1.674330E+7	2.373459E-3	
11-Nov-25	00:52:38	3.2711	0.0000	0.056460	-0.000160	0.537000	0.539960	84.0000	0.0000	9.999613E-1	7.060908E-7	7.049995E-8	2.198855E-10	-1.000060E+0	7.127679E-7	-4.871520E-8	2.186866E-10	1.677657E+7	3.679537E-3	
11-Nov-25	00:55:17	3.2690	0.0000	0.052270	-0.000150	0.497100	0.499841	84.0000	0.0000	9.999604E-1	9.276903E-7	7.019220E-8	1.990458E-10	-1.000059E+0	7.671807E-7	-4.842582E-8	2.849707E-10	1.686101E+7	4.081311E-3	
11-Nov-25	00:57:36	3.2667	0.0000	0.048090	-0.000160	0.457500	0.460021	84.0000	0.0000	9.999613E-1	1.044199E-6	6.998494E-8	2.348266E-10	-1.000058E+0	8.612270E-7	-4.872340E-8	2.557821E-10	1.684818E+7	4.133845E-3	
11-Nov-25	00:59:56	3.2644	0.0000	0.043910	-0.000150	0.417600	0.419902	84.0000	0.0000	9.999603E-1	1.284809E-6	6.969048E-8	1.528193E-10	-1.000059E+0	7.128676E-7	-4.810238E-8	1.380855E-10	1.697912E+7	2.470629E-3	
11-Nov-25	01:02:15	3.2617	0.0000	0.039740	-0.000170	0.377900	0.379984	84.0000	0.0000	9.999608E-1	1.444516E-6	6.856853E-8	2.328372E-10	-1.000059E+0	7.450024E-7	-4.714115E-8	1.033504E-10	1.728481E+7	2.906535E-3	
11-Nov-25	01:04:35	3.2590	0.0000	0.035550	-0.000160	0.338100	0.339964	84.0000	0.0000	9.999579E-1	1.143415E-6	1.847554E-8	1.530325E-10	-1.000058E+0	8.179819E-7	-1.105776E-8	3.660713E-11	6.772070E+7	6.422196E-3	
11-Nov-25	01:06:54	3.2560	0.0000	0.031370	-0.000170	0.298400	0.300044	84.0000	0.0000	9.999583E-1	1.053772E-6	9.676426E-9	4.819380E-11	-1.000058E+0	8.658075E-7	-6.026188E-9	2.613822E-11	1.273684E+8	4.734696E-3	
11-Nov-25	01:09:33	3.2528	0.0000	0.027190	-0.000170	0.258500	0.259926	84.0000	0.0000	9.999590E-1	1.301912E-6	9.635430E-9	5.500382E-11	-1.000058E+0	1.018455E-6	-5.970053E-9	1.814557E-11	1.281612E+8	4.688577E-3	
11-Nov-25	01:11:52	3.2498	0.0000	0.023010	-0.000180	0.218800	0.220007	84.0000	0.0000	9.999577E-1	1.017780E-6	9.702548E-9	6.264323E-11	-1.000057E+0	5.768629E-7	-5.911671E-9	1.591250E-11	1.280893E+8	5.031836E-3	
11-Nov-25	01:14:12	3.2470	0.0000	0.018830	-0.000170	0.179000	0.179988	84.0000	0.0000	9.999582E-1	9.350397E-7	9.392850E-9	5.025471E-11	-1.000058E+0	7.974558E-7	-5.097244E-9	1.488205E-11	1.380265E+8	4.496127E-3	
11-Nov-25	01:16:31	3.2442	0.0000	0.014650	-0.000170	0.139100	0.139869	84.0000	0.0000	9.999573E-1	1.324779E-6	8.864700E-9	5.219382E-11	-1.000057E+0	8.327034E-7	-6.216489E-9	3.125433E-11	1.326165E+8	5.534339E-3	
11-Nov-25	01:18:51	3.2417	0.0000	0.010470	-0.000180	0.099400	0.099950	84.0000	0.0000	9.999575E-1	1.085241E-6	8.798926E-9	4.696168E-11	-1.000059E+0	7.226679E-7	-6.215030E-9	2.220266E-11	1.332105E+8	4.607573E-3	
11-Nov-25	01:21:10	3.2391	0.0000	0.006290	-0.000180	0.059600	0.059931	84.0000	0.0000	9.999577E-1	1.120250E-6	8.859677E-9	3.346164E-11	-1.000057E+0	7.846712E-7	-6.258052E-9	2.687898E-11	1.322960E+8	3.992333E-3	
11-Nov-25	01:23:30	3.2367	0.0000	0.002090	-0.000190	0.019900	0.020010	84.0000	0.0000	9.999577E-1	8.302537E-7	8.697226E-9	3.882845E-11	-1.000058E+0	7.044788E-7	-6.126156E-9	3.836843E-11	1.349230E+8	5.208545E-3	
11-Nov-25	01:25:49	3.2346	0.0000	-0.002080	-0.000190	-0.019900	0.020009	84.0000	0.0000	9.999579E-1	8.244711E-7	8.547754E-9	4.804834E-11	-1.000057E+0	5.959670E-7	-5.209074E-9	1.626287E-11	1.453834E+8	4.675568E-3	
11-Nov-25	01:28:09	3.2327	0.0000	-0.006260	-0.000210	-0.059600	0.059928	84.0000	0.0000	9.999574E-1	9.709034E-7	8.479229E-9	7.561807E-11	-1.000057E+0	4.722454E-7	-5.203006E-9	1.905836E-11	1.461760E+8	6.920383E-3	
11-Nov-25	01:30:48	3.2307	0.0000	-0.010440	-0.000210	-0.099400	0.099947	84.0000	0.0000	9.999576E-1	1.133701E-6	8.493267E-9	5.665243E-11	-1.000058E+0	7.004328E-7	-5.173828E-9	1.935388E-11	1.463380E+8	5.562180E-3	
11-Nov-25	01:33:07	3.2292	0.0000	-0.014630	-0.000190	-0.139100	0.139867	84.0000	0.0000	9.999576E-1	1.050734E-6	8.533664E-9	5.725159E-11	-1.000058E+0	6.902139E-7	-5.249282E-9	2.248799E-11	1.451080E+8	5.786251E-3	
11-Nov-25	01:35:27	3.2278	0.0000	-0.018800	-0.000210	-0.179000	0.179985	84.0000	0.0000	9.999573E-1	1.387359E-6	8.408694E-9	6.830711E-11	-1.000058E+0	6.282379E-7	-5.217707E-9	1.624764E-11	1.467750E+8	6.206223E-3	
11-Nov-25	01:37:46	3.2266	0.0000	-0.022980	-0.000210	-0.218800	0.220004	84.0000	0.0000	9.999579E-1	8.154299E-7	9.651673E-9	7.016096E-11	-1.000058E+0	6.565536E-7	-5.121590E-9	2.814489E-11	1.353808E+8	6.655044E-3	
11-Nov-25	01:40:06	3.2255	0.0000	-0.027150	-0.000210	-0.258500	0.259922	84.0000	0.0000	9.999580E-1	9.774193E-7	9.493352E-9	5.223949E-11	-1.000057E+0	6.275211E-7	-4.987023E-9	2.592302E-11	1.381190E+8	5.398626E-3	
11-Nov-25	01:42:25	3.2245	0.0000	-0.031340	-0.000210	-0.298400	0.300041	84.0000	0.0000	9.999575E-1	7.291933E-7	9.848212E-9	6.902401E-11	-1.000059E+0	6.708281E-7	-5.217372E-9	2.341839E-11	1.327540E+8	6.136698E-3	
11-Nov-25	01:44:45	3.2238	0.0000	-0.035520	-0.000210	-0.338100	0.339961	84.0000	0.0000	9.999583E-1	7.936749E-7	9.833601E-9	4.854946E-11	-1.000058E+0	7.267531E-7	-5.153241E-9	2.206345E-11	1.334515E+8	4.712420E-3	
11-Nov-25	01:47:07	3.2231	0.0000	-0.039700	-0.000200	-0.377900	0.379980	84.0000	0.0000	9.999582E-1	8.091610E-7	2.246902E-8	9.396883E-11	-1.000059E+0	6.607608E-7	-1.192378E-8	5.571544E-11	5.815221E+7	4.352933E-3	
11-Nov-25	01:49:27	3.2225	0.0000	-0.043880	-0.000200	-0.417600	0.419899	84.0000	0.0000	9.999594E-1	8.724024E-7	6.837336E-8	1.728763E-10	-1.000061E+0	5.481035E-7	-4.633859E-8	1.516228E-10	1.743515E+7	2.829527E-3	
11-Nov-25	01:57:18	3.2217	0.0000	-0.048060	-0.000190	-0.457500	0.460017	84.0000	0.0000	9.999603E-1	9.336455E-7	6.999330E-8	1.725409E-10	-1.000061E+0	6.164784E-7	-4.845046E-8	1.819165E-10	1.688583E+7	2.993397E-3	
11-Nov-25	01:59:37	3.2218	0.0000	-0.052230	-0.000200	-0.497100	0.499836	84.0000	0.0000	9.999590E-1	7.827068E-7	7.047814E-8	2.030242E-10	-1.000061E+0	8.035803E-7	-4.909812E-8	2.084267E-10	1.672590E+7	3.441701E-3	
11-Nov-25	02:01:57	3.2219	0.0000	-0.056410	-0.000190	-0.537000	0.539955	84.0000	0.0000	9.999595E-1	7.275674E-7	7.107751E-8	1.536054E-10	-1.000061E+0	7.429331E-7	-4.942238E-8	1.306223E-10	1.659769E+7	2.359474E-3	
11-Nov-25	02:04:17	3.2221	0.0000	-0.060590	-0.000200	-0.576900	0.580073	84.0000	0.0000	9.999595E-1	1.076344E-6	7.047390E-8	2.574429E-10	-1.000060E+0	5.961656E-7	-4.873740E-8	1.952015E-10	1.677710E+7	3.797829E-3	
11-Nov-25	02:06:36	3.2224	0.0000	-0.064780	-0.000200	-0.616600	0.619994	84.0000	0.0000	9.999596E-1	1.033231E-6	7.083615E-8	1.537105E-10	-1.000060E+0	7.066943E-7	-4.872582E-8	2.026293E-10	1.672789E+7	2.981247E-3	
11-Nov-25	02:08:56	3.2226	0.0000	-0.068960	-0.000190	-0.656400	0.660012	84.0000	0.0000	9.999605E-1	1.048929E-6	7.132441E-8	2.048431E-10	-1.000060E+0	5.670070E-7	-4.856546E-8	1.032316E-10	1.668215E+7	2.570455E-3	
11-Nov-25	02:11:15	3.2229	0.0000	-0.073140	-0.000180	-0.696100	0.699932	84.0000	0.0000	9.999598E-1	9.647855E-7	7.114710E-8	1.870548E-10	-1.000060E+0	6.864634E-7	-4.853519E-8	1.604794E-10	1.671108E+7	2.904633E-3	
11-Nov-25	02:13:35	3.2232	0.0000	-0.077320	-0.000180	-0.736000	0.740050	84.0000	0.0000	9.999597E-1	1.064284E-6	7.098971E-8	1.454942E-10	-1.000060E+0	6.629437E-7	-4.862156E-8	1.691575E-10	1.672100E+7	2.631483E-3	
11-Nov-25	02:15:54	3.2233	0.0000	-0.081500	-0.000190	-0.775600	0.779870	84.0000	0.0000	9.999597E-1	8.697105E-7	7.091207E-8	2.011233E-10	-1.000061E+0	6.908999E-7	-4.898973E-8	2.244792E-10	1.668048E+7	3.550373E-3	
11-Nov-25	02:18:33	3.2234	0.0000	-0.085670	-0.000180	-0.815500	0.819988	84.0000	0.0000	9.999599E-1	8.583069E-7	7.095509E-8	1.523212E-10	-1.000061E+0	7.793407E-7	-4.912168E-8	1.912519E-10	1.665618E+7	2.862098E-3	
11-Nov-25	02:21:01	3.2234	0.0000	-0.089850	-0.000180	-0.855100	0.859808	84.0000	0.0000	9.999603E-1	9.449921E-7	7.088470E-8	2.357211E-10	-1.000061E+0	6.118120E-7	-4.837364E-8	2.136256E-10	1.677049E+7	3.768621E-3	
11-Nov-25	02:23:37	3.2235	0.0000	-0.094030	-0.000170	-0.895000	0.899926	84.0000	0.0000	9.999594E-1	9.559564E-7	7.106956E-8	1.879859E-10	-1.000060E+0	5.570191E-7	-4.880175E-8	1.304777E-10	1.668472E+7	2.657469E-3	
11-Nov-25	02:25:41	3.2234	0.0000	-0.094030	-0.000180	-0.895000	0.899926	84.0000	0.0000	9.999592E-1	9.409734E-7	7.109554E-8	1.571119E-10	-1.000062E+0	5.742705E-7	-4.860305E-8	1.543955E-10	1.670881E+7	2.603189E-3	
11-Nov-25	02:28:17	3.2238	0.0000	-0.089850	-0.000180	-0.855400	0.860106	84.0000	0.0000	9.999598E-1	1.204938E-6	7.095803E-8	1.810767E-10	-1.000060E+0	6.857384E-7	-4.836955E-8	1.721680E-10	1.676075E+7	2.961239E-3	
11-Nov-25	02:30:44	3.2244	0.0000	-0.085670	-0.000160	-0.815500	0.819988	84.0000	0.0000	9.999575E-1	1.029097E-6	7.115039E-8	2.675434E-10	-1.000061E+0	8.272529E-7	-4.849846E-8	2.213352E-10	1.671573E+7	4.086873E-3	
11-Nov-25	02:33:03	3.2247	0.0000	-0.081500	-0.000160	-0.775600	0.779870	84.0000	0.0000	9.999598E-1	9.092525E-7	7.090575E-8	1.643667E-10	-1.000060E+0	5.957682E-7	-4.887130E-8	1.891704E-10	1.669785E+7	2.952379E-3	
11-Nov-25	02:35:20	3.2250	0.0000	-0.077310	-0.000150	-0.736000	0.740049	84.0000	0.0000	9.999595E-1	1.207353E-6	7.074785E-8	1.283208E-10	-1.000061E+0	5.208959E-7	-4.861801E-8	1.588952E-10	1.675538E+7	2.407046E-3	
11-Nov-25	02:37:40	3.2246	0.0000	-0.073140	-0.000150	-0.696100	0.699932	84.0000	0.0000	9.999597E-1	8.078720E-7	7.102445E-8	1.704269E-10	-1.000060E+0	6.030781E-7	-4.881564E-8	1.396143E-10	1.668907E+7	2.587830E-3	
11-Nov-25	02:39:59	3.2239	0.0000	-0.068960	-0.000170	-0.656400	0.660012	84.0000	0.0000	9.999593E-1	1.178606E-6	7.118175E-8	1.508978E-10	-1.000061E+0	9.268985E-7	-4.806643E-8	2.048058E-10	1.677191E+7	2.983938E-3	
11-Nov-25	02:42:22	3.2229	0.0000	-0.064780	-0.000150	-0.616600	0.619994	84.0000	0.0000	9.999604E-1	9.150170E-7	7.089179E-8	2.104396E-10	-1.000060E+0	7.748604E-7	-4.845504E-8	1.774777E-10	1.675805E+7	3.251181E-3	
11-Nov-25	02:44:41	3.2218	0.0000	-0.060590	-0.000170	-0.576900	0.580073	84.0000	0.0000	9.999596E-1	1.051883E-6	7.091397E-8	2.408966E-10	-1.000061E+0	7.626289E-7	-4.869214E-8	1.452094E-10	1.672172E+7	3.229053E-3	
11-Nov-25	02:47:01	3.2201	0.0000	-0.056410	-0.000160	-0.537000	0.539955	84.0000	0.0000	9.999594E-1	1.072332E-6	7.123648E-8	1.324045E-10	-1.000060E+0	7.004666E-7	-4.854098E-8	1.955951E-10	1.669780E+7	2.739295E-3	
11-Nov-25	02:49:20	3.2183	0.0000	-0.052230	-0.000170	-0.497100	0.499836	84.0000	0.0000	9.999594E-1	1.175849E-6	7.059840E-8	2.666180E-10	-1.000061E+0	5.178863E-7	-4.872461E-8	1.497284E-10	1.676140E+7	3.490085E-3	
11-Nov-25	02:51:40	3.2162	0.0000	-0.048050	-0.000160	-0.457500	0.460016	84.0000	0.0000	9.999597E-1	7.756852E-7	7.038225E-8	3.051849E-10	-1.000061E+0	8.382032E-7	-4.831440E-8	1.899340E-10	1.684985E+7	4.172104E-3	
11-Nov-25	02:53:59	3.2141	0.0000	-0.043870	-0.000170	-0.417600	0.419898	84.0000	0.0000	9.999589E-1	1.126197E-6	7.001692E-8	1.730275E-10	-1.000061E+0	5.941360E-7	-4.812632E-8	1.497126E-10	1.692877E+7	2.732629E-3	
11-Nov-25	02:56:19	3.2119	0.0000	-0.039690	-0.000170	-0.377900	0.379979	84.0000	0.0000	9.999597E-1	1.066240E-6	6.836489E-8	2.133557E-10	-1.000059E+0	6.656178E-7	-4.688687E-8	2.235781E-10	1.735348E+7	3.791991E-3	
11-Nov-25	02:58:38	3.2098	0.0000	-0.035510	-0.000170	-0.338100	0.339960	84.0000	0.0000	9.999579E-1	1.196891E-6	1.814704E-8	7.511994E-11	-1.000058E+0	6.830737E-7	-1.035576E-8	6.407694E-11	7.016911E+7	4.884561E-3	
11-Nov-25	03:00:58	3.2076	0.0000	-0.031330	-0.000180	-0.298400	0.300040	84.0000	0.0000	9.999583E-1	7.527511E-7	8.718857E-9	5.557707E-11	-1.000058E+0	6.908313E-7	-6.267885E-9	2.541436E-11	1.334524E+8	5.404927E-3	
11-Nov-25	03:03:17	3.2056	0.0000	-0.027150	-0.000180	-0.258500	0.259922	84.0000	0.0000	9.999579E-1	1.036344E-6	8.623632E-9	4.411374E-11	-1.000059E+0	4.985457E-7	-6.144246E-9	2.857226E-11	1.354302E+8	4.922667E-3	
11-Nov-25	03:05:37	3.2035	0.0000	-0.022970	-0.000180	-0.218800	0.220002	84.0000	0.0000	9.999583E-1	1.050396E-6	8.570889E-9	6.439582E-11	-1.000058E+0	6.236974E-7	-6.236944E-9	1.886599E-11	1.350647E+8	5.623659E-3	
11-Nov-25	03:07:56	3.2018	0.0000	-0.018800	-0.000190	-0.179000	0.179985	84.0000	0.0000	9.999576E-1	7.227662E-7	8.571380E-9	5.186718E-11	-1.000059E+0	5.869570E-7	-6.221264E-9	2.638183E-11	1.352034E+8	5.290379E-3	
11-Nov-25	03:10:16	3.2000	0.0000	-0.014620	-0.000200	-0.139100	0.139866	84.0000	0.0000	9.999578E-1	9.375945E-7	8.520590E-9	3.635517E-11	-1.000058E+0	8.121702E-7	-6.019885E-9	3.857116E-11	1.375482E+8	5.153824E-3	
11-Nov-25	03:12:35	3.1984	0.0000	-0.010440	-0.000190	-0.099400	0.099947	84.0000	0.0000	9.999575E-1	1.012694E-6	8.405097E-9	3.941275E-11	-1.000057E+0	6.609758E-7	-5.178814E-9	2.809304E-11	1.472341E+8	4.970376E-3	
11-Nov-25	03:14:55	3.1969	0.0000	-0.006260	-0.000200	-0.059600	0.059928	84.0000	0.0000	9.999576E-1	8.967677E-7	8.632802E-9	5.980741E-11	-1.000059E+0	6.251388E-7	-5.196575E-9	1.927761E-11	1.446208E+8	5.719386E-3	
11-Nov-25	03:17:14	3.1954	0.0000	-0.002080	-0.000200	-0.019900	0.020009	84.0000	0.0000	9.999576E-1	1.098366E-6	8.524335E-9	5.201008E-11	-1.000058E+0	5.021433E-7	-5.227974E-9	2.416460E-11	1.454313E+8	5.539847E-3	
11-Nov-25	03:19:34	3.1942	0.0000	0.002100	-0.000210	0.019900	0.020012	84.0000	0.0000	9.999567E-1	9.633606E-7	8.424566E-9	4.748574E-11	-1.000059E+0	6.562649E-7	-5.275056E-9	2.603663E-11	1.459906E+8	5.367555E-3	
11-Nov-25	03:21:53	3.1931	0.0000	0.006280	-0.000220	0.059600	0.059930	84.0000	0.0000	9.999574E-1	8.953139E-7	8.474521E-9	4.518051E-11	-1.000060E+0	6.473990E-7	-5.271716E-9	2.798770E-11	1.454956E+8	5.323552E-3	
11-Nov-25	03:24:13	3.1922	0.0000	0.010460	-0.000200	0.099400	0.099949	84.0000	0.0000	9.999578E-1	1.035635E-6	8.578633E-9	3.294196E-11	-1.000059E+0	6.959550E-7	-5.183985E-9	1.896046E-11	1.453224E+8	3.772127E-3	
11-Nov-25	03:26:33	3.1913	0.0000	0.014640	-0.000200	0.139100	0.139868	84.0000	0.0000	9.999568E-1	9.678493E-7	8.538513E-9	4.763196E-11	-1.000059E+0	7.160169E-7	-5.177819E-9	2.545393E-11	1.458127E+8	5.329226E-3	
11-Nov-25	03:28:52	3.1905	0.0000	0.018820	-0.000220	0.179000	0.179987	84.0000	0.0000	9.999573E-1	1.124555E-6	8.448521E-9	4.074788E-11	-1.000058E+0	7.301022E-7	-5.207285E-9	2.746526E-11	1.464590E+8	4.996103E-3	
11-Nov-25	03:31:12	3.1900	0.0000	0.023010	-0.000210	0.218800	0.220007	84.0000	0.0000	9.999570E-1	1.043155E-6	9.552018E-9	7.611449E-11	-1.000059E+0	7.467806E-7	-5.180632E-9	4.840274E-11	1.357540E+8	8.452683E-3	
11-Nov-25	03:33:31	3.1896	0.0000	0.027190	-0.000210	0.258500	0.259926	84.0000	0.0000	9.999569E-1	1.166445E-6	9.518124E-9	5.113134E-11	-1.000058E+0	5.431114E-7	-5.196708E-9	2.334607E-11	1.359183E+8	5.062238E-3	
11-Nov-25	03:35:51	3.1896	0.0000	0.031370	-0.000220	0.298400	0.300044	84.0000	0.0000	9.999569E-1	1.225365E-6	9.802880E-9	5.022677E-11	-1.000059E+0	5.516785E-7	-5.124688E-9	2.094499E-11	1.339814E+8	4.768695E-3	
11-Nov-25	03:38:10	3.1901	0.0000	0.035550	-0.000210	0.338100	0.339964	84.0000	0.0000	9.999571E-1	9.309780E-7	9.799250E-9	5.113759E-11	-1.000059E+0	7.202057E-7	-5.184374E-9	2.216003E-11	1.334801E+8	4.892674E-3	
11-Nov-25	03:40:30	3.1908	0.0000	0.039730	-0.000210	0.377900	0.379983	84.0000	0.0000	9.999572E-1	1.217978E-6	1.702731E-8	1.238733E-10	-1.000059E+0	7.022901E-7	-1.142831E-8	6.020793E-11	7.028547E+7	6.470024E-3	
11-Nov-25	03:42:49	3.1920	0.0000	0.043910	-0.000210	0.417600	0.419902	84.0000	0.0000	9.999599E-1	8.826587E-7	6.855335E-8	1.756758E-10	-1.000059E+0	6.270303E-7	-4.652220E-8	1.627000E-10	1.738005E+7	2.941222E-3	
11-Nov-25	03:45:09	3.1933	0.0000	0.048090	-0.000210	0.457500	0.460021	84.0000	0.0000	9.999587E-1	9.182469E-7	6.985647E-8	1.614484E-10	-1.000061E+0	5.444616E-7	-4.854891E-8	1.833202E-10	1.689129E+7	2.912496E-3	
11-Nov-25	03:47:28	3.1946	0.0000	0.052270	-0.000210	0.497100	0.499841	84.0000	0.0000	9.999593E-1	9.591966E-7	7.128818E-8	1.478815E-10	-1.000060E+0	7.718897E-7	-4.873435E-8	1.421792E-10	1.666370E+7	2.417584E-3	
11-Nov-25	03:49:48	3.1963	0.0000	0.056450	-0.000190	0.537000	0.539959	84.0000	0.0000	9.999594E-1	9.344062E-7	7.059340E-8	1.384621E-10	-1.000061E+0	6.210716E-7	-4.876915E-8	2.150758E-10	1.675584E+7	2.962660E-3	
11-Nov-25	03:52:07	3.1978	0.0000	0.060640	-0.000190	0.576900	0.580078	84.0000	0.0000	9.999591E-1	1.014050E-6	7.079304E-8	2.305834E-10	-1.000061E+0	7.464634E-7	-4.885119E-8	1.660555E-10	1.671639E+7	3.316033E-3	
11-Nov-25	03:54:27	3.1994	0.0000	0.064810	-0.000200	0.616600	0.619997	84.0000	0.0000	9.999595E-1	9.348623E-7	7.067677E-8	1.311819E-10	-1.000060E+0	6.982314E-7	-4.892482E-8	1.316183E-10	1.672235E+7	2.198113E-3	
11-Nov-25	03:56:46	3.2010	0.0000	0.068990	-0.000200	0.656400	0.660016	84.0000	0.0000	9.999588E-1	8.473369E-7	7.092845E-8	2.192813E-10	-1.000061E+0	5.199858E-7	-4.913156E-8	1.816575E-10	1.665850E+7	3.340170E-3	
11-Nov-25	03:59:06	3.2025	0.0000	0.073180	-0.000200	0.696100	0.699936	84.0000	0.0000	9.999588E-1	1.041019E-6	7.038918E-8	2.294720E-10	-1.000061E+0	4.857931E-7	-4.867363E-8	1.880420E-10	1.679802E+7	3.507434E-3	
11-Nov-25	04:01:25	3.2040	0.0000	0.077360	-0.000190	0.736000	0.740054	84.0000	0.0000	9.999591E-1	9.413761E-7	7.033994E-8	1.798214E-10	-1.000061E+0	7.202714E-7	-4.888251E-8	2.370528E-10	1.677553E+7	3.497439E-3	
11-Nov-25	04:03:45	3.2054	0.0000	0.081540	-0.000190	0.775600	0.779874	84.0000	0.0000	9.999580E-1	7.989394E-7	7.045563E-8	1.564465E-10	-1.000061E+0	8.557090E-7	-4.827849E-8	1.848632E-10	1.684452E+7	2.875398E-3	
11-Nov-25	04:06:04	3.2066	0.0000	0.085720	-0.000190	0.815500	0.819993	84.0000	0.0000	9.999584E-1	9.831936E-7	7.024523E-8	1.544143E-10	-1.000061E+0	6.456406E-7	-4.903762E-8	1.595465E-10	1.676703E+7	2.632885E-3	
11-Nov-25	04:08:33	3.2078	0.0000	0.089900	-0.000180	0.855100	0.859813	84.0000	0.0000	9.999597E-1	9.370892E-7	7.091682E-8	1.971336E-10	-1.000061E+0	7.141953E-7	-4.884686E-8	1.290510E-10	1.669973E+7	2.724394E-3
