Repository: sadityakr/Large-MR-due-to-interlayer-hybridization-CrSBr

# Large magnetoresistance from interlayer hybridization in CrSBr: data and analysis code

Data, analysis scripts and Jupyter notebooks for the paper
([arXiv:2608.11389](https://doi.org/10.48550/arXiv.2608.11389))

> **Large bias-tunable magnetoresistance from spin-dependent interlayer
> hybridization in van der Waals antiferromagnet CrSBr-based heterostructures**

The work studies vertical tunnelling transport through a graphene / CrSBr /
graphene junction ("Device 2"). Current-voltage curves
I(V) were recorded as a function of magnetic field applied along the crystal
**b** axis and the **c** axis, at temperatures from 3 K to 160 K. The

File: data/device 2/c_scans/H_scans/20251111085238 c_scan_03K_92steps_H0.90T_phi_84.0to84.0_theta_90.0to90.0°_v0.dat
! Date:	11-Nov-25
!Time:	08:52
! User Name:	Aditya Kumar
! Sample Name:	Gr-CrSBr-Gr
! Sample ID:	SHCBS2
! Current Source:	Keithley 2400
! LockIn Specifications:
!LockIn Input Voltage (V)=	
!LockIn Input Frequency (Hz)=	
!Time Constant for Zi LockIn  1st Harmonic (s)=	
!Time Constant for Zi LockIn 2nd Harmonic (s)=	
!Time Constant of SR7265=	
!Time Constant of SR7225=	
! Measuring Insturment 1:	
! Measuring Insturment 1:	
! U1, th1 (volts):	
! U2, th2 (volts):	
! U3, th3 (volts):	
! U4 , th4(volts):	
! U5, th5 (volts):	
! Comments:	


! 
! 
date	time	Tcryo (K)	Tsample (K)	Hx (T)	Hy (T)	Hz (T)	|H|	phi	theta	L1_Ch1	L1_Ch2	L2_Ch1	L2_Ch2	L3_Ch1	L3_Ch2	L4_Ch1	L4_Ch2	L5_ Ch1	L5_Ch2
11-Nov-25	08:57:51	3.3055	0.0000	-0.000010	3.428530	0.000000	3.428530	84.0000	90.0000	9.999569E-1	1.161154E-6	5.670110E-8	2.045842E-10	-1.000062E+0	8.493191E-7	-3.758065E-8	1.504530E-10	2.121321E+7	3.766710E-3	
11-Nov-25	08:59:55	3.3055	0.0000	-0.000010	3.428560	0.000000	3.428560	84.0000	90.0000	9.999556E-1	1.262062E-6	5.626294E-8	2.424971E-10	-1.000063E+0	5.010573E-7	-3.776853E-8	1.646242E-10	2.126968E+7	4.330510E-3	
11-Nov-25	09:02:03	3.3058	0.0000	-0.000010	3.276230	0.000000	3.276230	84.0000	90.0000	9.999564E-1	9.259015E-7	5.684263E-8	1.472415E-10	-1.000062E+0	7.689692E-7	-3.748028E-8	2.090929E-10	2.120395E+7	3.778661E-3	
11-Nov-25	09:04:11	3.3064	0.0000	-0.000010	3.123830	0.000000	3.123830	84.0000	90.0000	9.999575E-1	1.012110E-6	5.670470E-8	1.841049E-10	-1.000061E+0	4.986882E-7	-3.768876E-8	1.760741E-10	2.118811E+7	3.816475E-3	
11-Nov-25	09:06:18	3.3066	0.0000	-0.000010	2.971550	0.000000	2.971550	84.0000	90.0000	9.999560E-1	9.104240E-7	5.673024E-8	1.646734E-10	-1.000063E+0	8.443407E-7	-3.682689E-8	1.148825E-10	2.137751E+7	2.988954E-3	
11-Nov-25	09:08:26	3.3067	0.0000	-0.000010	2.819190	0.000000	2.819190	84.0000	90.0000	9.999571E-1	1.274722E-6	5.667864E-8	1.917444E-10	-1.000061E+0	7.725645E-7	-3.727692E-8	1.962786E-10	2.128685E+7	4.130880E-3	
11-Nov-25	09:10:34	3.3067	0.0000	-0.000010	2.666810	0.000000	2.666810	84.0000	90.0000	9.999579E-1	1.265941E-6	5.678389E-8	2.216616E-10	-1.000061E+0	9.365835E-7	-3.778015E-8	1.783503E-10	2.114989E+7	4.231165E-3	
11-Nov-25	09:12:42	3.3069	0.0000	-0.000010	2.514420	0.000000	2.514420	84.0000	90.0000	9.999585E-1	9.247240E-7	5.672642E-8	1.735791E-10	-1.000060E+0	6.872909E-7	-3.752415E-8	1.504224E-10	2.122022E+7	3.438468E-3	
11-Nov-25	09:14:50	3.3067	0.0000	-0.000010	2.361930	0.000000	2.361930	84.0000	90.0000	9.999578E-1	9.443152E-7	5.578181E-8	2.053374E-10	-1.000060E+0	6.860837E-7	-3.723859E-8	1.222655E-10	2.150086E+7	3.522655E-3	
11-Nov-25	09:16:58	3.3064	0.0000	-0.000010	2.209600	0.000000	2.209600	84.0000	90.0000	9.999576E-1	7.577999E-7	5.309826E-8	1.505264E-10	-1.000062E+0	4.610796E-7	-3.576352E-8	9.429490E-11	2.250708E+7	2.755690E-3	
11-Nov-25	09:19:05	3.3059	0.0000	-0.000010	2.057220	0.000000	2.057220	84.0000	90.0000	9.999571E-1	1.043223E-6	4.882390E-8	1.584138E-10	-1.000062E+0	7.389694E-7	-3.305699E-8	1.330221E-10	2.442596E+7	3.560157E-3	
11-Nov-25	09:21:13	3.3054	0.0000	-0.000010	1.904850	0.000000	1.904850	84.0000	90.0000	9.999580E-1	6.925434E-7	4.522163E-8	1.139595E-10	-1.000062E+0	6.657601E-7	-2.975703E-8	7.995661E-11	2.667452E+7	2.586963E-3	
11-Nov-25	09:23:21	3.3045	0.0000	-0.000010	1.752430	0.000000	1.752430	84.0000	90.0000	9.999562E-1	6.383729E-7	4.094209E-8	1.174507E-10	-1.000061E+0	5.183891E-7	-2.653624E-8	1.628650E-10	2.963939E+7	4.154738E-3	
11-Nov-25	09:25:29	3.3036	0.0000	-0.000010	1.599970	0.000000	1.599970	84.0000	90.0000	9.999578E-1	7.728097E-7	3.631506E-8	1.073684E-10	-1.000060E+0	6.139375E-7	-2.357524E-8	1.134318E-10	3.339469E+7	3.687438E-3	
11-Nov-25	09:27:37	3.3025	0.0000	-0.000010	1.447690	0.000000	1.447690	84.0000	90.0000	9.999565E-1	7.781241E-7	3.228901E-8	9.823323E-11	-1.000060E+0	5.738579E-7	-2.061636E-8	7.341758E-11	3.780366E+7	3.245164E-3	
11-Nov-25	09:29:44	3.3014	0.0000	-0.000010	1.295320	0.000000	1.295320	84.0000	90.0000	9.999563E-1	8.390787E-7	2.771990E-8	1.002230E-10	-1.000061E+0	5.935378E-7	-1.779213E-8	5.443211E-11	4.394480E+7	3.398831E-3	
11-Nov-25	09:31:52	3.3000	0.0000	-0.000010	1.142940	0.000000	1.142940	84.0000	90.0000	9.999580E-1	1.003248E-6	2.409279E-8	8.606380E-11	-1.000060E+0	5.495277E-7	-1.513304E-8	4.288608E-11	5.098726E+7	3.288148E-3	
11-Nov-25	09:34:00	3.2987	0.0000	-0.000010	0.990490	0.000000	0.990490	84.0000	90.0000	9.999574E-1	8.295402E-7	2.081451E-8	7.673452E-11	-1.000059E+0	7.131665E-7	-1.218720E-8	6.654782E-11	6.060342E+7	4.342436E-3	
11-Nov-25	09:36:08	3.2971	0.0000	-0.000010	0.838100	0.000000	0.838100	84.0000	90.0000	9.999568E-1	8.408270E-7	1.792118E-8	1.365025E-10	-1.000060E+0	6.242668E-7	-1.050529E-8	6.647211E-11	7.035754E+7	7.141070E-3	
11-Nov-25	09:38:16	3.2955	0.0000	-0.000010	0.685690	0.000000	0.685690	84.0000	90.0000	9.999562E-1	6.699449E-7	1.561421E-8	6.174851E-11	-1.000060E+0	6.075387E-7	-8.844616E-9	2.732055E-11	8.177071E+7	3.642230E-3	
11-Nov-25	09:40:24	3.2939	0.0000	-0.000010	0.533330	0.000000	0.533330	84.0000	90.0000	9.999559E-1	9.190977E-7	1.348186E-8	7.638996E-11	-1.000059E+0	6.106883E-7	-7.541122E-9	2.905652E-11	9.513473E+7	5.016537E-3	
11-Nov-25	09:42:31	3.2923	0.0000	-0.000010	0.380910	0.000000	0.380910	84.0000	90.0000	9.999564E-1	1.156351E-6	1.138737E-8	7.041695E-11	-1.000060E+0	5.693414E-7	-6.335488E-9	2.283885E-11	1.128495E+8	5.262757E-3	
11-Nov-25	09:44:39	3.2907	0.0000	-0.000010	0.228550	0.000000	0.228550	84.0000	90.0000	9.999565E-1	1.068725E-6	9.910596E-9	4.732197E-11	-1.000059E+0	5.738992E-7	-5.597696E-9	2.526764E-11	1.289642E+8	4.681518E-3	
11-Nov-25	09:46:47	3.2893	0.0000	-0.000010	0.076150	0.000000	0.076150	84.0000	90.0000	9.999559E-1	8.292832E-7	8.668347E-9	3.670465E-11	-1.000060E+0	5.160537E-7	-5.192594E-9	2.427471E-11	1.442915E+8	4.400039E-3	
11-Nov-25	09:48:55	3.2882	0.0000	-0.000010	-0.076110	0.000000	0.076110	84.0000	90.0000	9.999572E-1	1.090401E-6	8.774257E-9	4.718966E-11	-1.000059E+0	7.075317E-7	-5.195160E-9	2.837616E-11	1.431711E+8	5.410274E-3	
11-Nov-25	09:51:03	3.2875	0.0000	-0.000010	-0.228510	0.000000	0.228510	84.0000	90.0000	9.999557E-1	9.707326E-7	9.716459E-9	6.611353E-11	-1.000059E+0	5.957682E-7	-5.582766E-9	3.503269E-11	1.307265E+8	6.611982E-3	
11-Nov-25	09:53:11	3.2872	0.0000	-0.000010	-0.380990	0.000000	0.380990	84.0000	90.0000	9.999558E-1	7.897859E-7	1.153909E-8	9.477692E-11	-1.000059E+0	6.568421E-7	-6.351235E-9	2.371626E-11	1.117931E+8	6.624035E-3	
11-Nov-25	09:55:19	3.2870	0.0000	-0.000010	-0.533310	0.000000	0.533310	84.0000	90.0000	9.999562E-1	9.020607E-7	1.326966E-8	8.679220E-11	-1.000059E+0	8.051997E-7	-7.359041E-9	3.808634E-11	9.695302E+7	6.054483E-3	
11-Nov-25	09:57:26	3.2868	0.0000	-0.000010	-0.685690	0.000000	0.685690	84.0000	90.0000	9.999574E-1	1.046465E-6	1.523519E-8	1.310525E-10	-1.000060E+0	5.451137E-7	-8.643202E-9	2.974406E-11	8.375844E+7	6.734773E-3	
11-Nov-25	09:59:34	3.2866	0.0000	-0.000010	-0.838050	0.000000	0.838050	84.0000	90.0000	9.999561E-1	8.106524E-7	1.781254E-8	6.466090E-11	-1.000060E+0	6.069536E-7	-1.031936E-8	3.813635E-11	7.109424E+7	3.654826E-3	
11-Nov-25	10:01:42	3.2867	0.0000	-0.000010	-0.990480	0.000000	0.990480	84.0000	90.0000	9.999584E-1	9.999142E-7	2.017671E-8	1.368159E-10	-1.000059E+0	5.657943E-7	-1.254458E-8	5.770843E-11	6.112283E+7	5.945670E-3	
11-Nov-25	10:03:50	3.2867	0.0000	-0.000010	-1.142910	0.000000	1.142910	84.0000	90.0000	9.999575E-1	8.345502E-7	2.366896E-8	8.882255E-11	-1.000059E+0	5.818911E-7	-1.470053E-8	5.343804E-11	5.212517E+7	3.708357E-3	
11-Nov-25	10:05:58	3.2868	0.0000	-0.000010	-1.295300	0.000000	1.295300	84.0000	90.0000	9.999575E-1	7.984353E-7	2.775588E-8	1.059201E-10	-1.000060E+0	4.256623E-7	-1.790850E-8	5.912753E-11	4.379820E+7	3.614974E-3	
11-Nov-25	10:08:05	3.2868	0.0000	-0.000010	-1.447630	0.000000	1.447630	84.0000	90.0000	9.999571E-1	5.132926E-7	3.214001E-8	9.184438E-11	-1.000060E+0	6.373332E-7	-2.093321E-8	9.352431E-11	3.768411E+7	3.493272E-3	
11-Nov-25	10:10:13	3.2870	0.0000	-0.000010	-1.599870	0.000000	1.599870	84.0000	90.0000	9.999583E-1	1.014447E-6	3.604534E-8	1.278757E-10	-1.000060E+0	5.689252E-7	-2.403442E-8	1.027679E-10	3.328938E+7	3.839748E-3	
11-Nov-25	10:12:21	3.2872	0.0000	-0.000010	-1.752270	0.000000	1.752270	84.0000	90.0000	9.999580E-1	1.101036E-6	4.028339E-8	8.860623E-11	-1.000059E+0	6.312842E-7	-2.696343E-8	7.538000E-11	2.974144E+7	2.439438E-3	
11-Nov-25	10:14:29	3.2874	0.0000	-0.000010	-1.904710	0.000000	1.904710	84.0000	90.0000	9.999577E-1	9.794043E-7	4.502895E-8	9.852726E-11	-1.000059E+0	6.882552E-7	-3.007960E-8	9.363130E-11	2.662835E+7	2.559245E-3	
11-Nov-25	10:16:37	3.2877	0.0000	-0.000010	-2.057130	0.000000	2.057130	84.0000	90.0000	9.999577E-1	7.813439E-7	4.892311E-8	1.642039E-10	-1.000060E+0	4.954959E-7	-3.274231E-8	2.565003E-10	2.449039E+7	5.152197E-3	
11-Nov-25	10:18:45	3.2879	0.0000	-0.000010	-2.209440	0.000000	2.209440	84.0000	90.0000	9.999580E-1	9.646136E-7	5.201375E-8	1.593637E-10	-1.000060E+0	6.007170E-7	-3.507001E-8	1.140950E-10	2.296661E+7	3.140963E-3	
11-Nov-25	10:20:53	3.2882	0.0000	-0.000010	-2.361870	0.000000	2.361870	84.0000	90.0000	9.999590E-1	9.236989E-7	5.559057E-8	1.497652E-10	-1.000061E+0	6.057818E-7	-3.762537E-8	2.131082E-10	2.145577E+7	3.893591E-3	
11-Nov-25	10:23:01	3.2884	0.0000	-0.000010	-2.514200	0.000000	2.514200	84.0000	90.0000	9.999601E-1	9.144474E-7	5.697472E-8	1.566610E-10	-1.000059E+0	8.100386E-7	-3.739377E-8	1.836444E-10	2.119372E+7	3.606996E-3	
11-Nov-25	10:25:09	3.2886	0.0000	-0.000010	-2.666680	0.000000	2.666680	84.0000	90.0000	9.999594E-1	7.059901E-7	5.683456E-8	2.168308E-10	-1.000060E+0	4.872535E-7	-3.760154E-8	1.569947E-10	2.117855E+7	3.959099E-3	
11-Nov-25	10:27:18	3.2888	0.0000	-0.000010	-2.819110	0.000000	2.819110	84.0000	90.0000	9.999593E-1	1.327458E-6	5.703984E-8	1.532563E-10	-1.000060E+0	4.579871E-7	-3.747734E-8	1.709030E-10	2.116038E+7	3.430527E-3	
11-Nov-25	10:29:27	3.2890	0.0000	-0.000010	-2.971470	0.000000	2.971470	84.0000	90.0000	9.999590E-1	9.625243E-7	5.688249E-8	2.065219E-10	-1.000059E+0	8.446772E-7	-3.758997E-8	1.530012E-10	2.117038E+7	3.806490E-3	
11-Nov-25	10:31:37	3.2892	0.0000	-0.000000	-3.123680	0.000000	3.123680	84.0000	90.0000	9.999593E-1	9.858639E-7	5.717299E-8	1.875447E-10	-1.000059E+0	5.995331E-7	-3.811234E-8	1.463100E-10	2.098978E+7	3.504529E-3	
11-Nov-25	10:33:47	3.2891	0.0000	-0.000000	-3.275970	0.000000	3.275970	84.0000	90.0000	9.999588E-1	8.589965E-7	5.670376E-8	1.728467E-10	-1.000060E+0	6.465570E-7	-3.788735E-8	1.420628E-10	2.114383E+7	3.329918E-3	
11-Nov-25	10:35:57	3.2891	0.0000	-0.000010	-3.428460	0.000000	3.428460	84.0000	90.0000	9.999592E-1	8.256767E-7	5.741261E-8	1.543843E-10	-1.000059E+0	7.443663E-7	-3.789595E-8	1.477808E-10	2.098467E+7	3.171172E-3	
11-Nov-25	10:38:01	3.2890	0.0000	-0.000010	-3.428460	0.000000	3.428460	84.0000	90.0000	9.999604E-1	1.169588E-6	5.687520E-8	1.971744E-10	-1.000059E+0	8.926645E-7	-3.716724E-8	1.290002E-10	2.126720E+7	3.469408E-3	
11-Nov-25	10:40:09	3.2892	0.0000	-0.000000	-3.275990	0.000000	3.275990	84.0000	90.0000	9.999602E-1	1.108134E-6	5.736491E-8	2.139012E-10	-1.000059E+0	4.543527E-7	-3.788247E-8	1.660680E-10	2.099816E+7	3.990069E-3	
11-Nov-25	10:42:17	3.2893	0.0000	-0.000010	-3.123690	0.000000	3.123690	84.0000	90.0000	9.999596E-1	9.755759E-7	5.647687E-8	2.521544E-10	-1.000058E+0	8.522144E-7	-3.775303E-8	1.640468E-10	2.122487E+7	4.417784E-3	
11-Nov-25	10:44:24	3.2897	0.0000	-0.000000	-2.971480	0.000000	2.971480	84.0000	90.0000	9.999608E-1	1.101896E-6	5.698175E-8	1.786619E-10	-1.000058E+0	6.299697E-7	-3.790348E-8	1.472163E-10	2.107830E+7	3.435312E-3	
11-Nov-25	10:46:32	3.2898	0.0000	-0.000000	-2.819130	0.000000	2.819130	84.0000	90.0000	9.999604E-1	1.075640E-6	5.649160E-8	1.490535E-10	-1.000059E+0	7.031327E-7	-3.755547E-8	1.696138E-10	2.126615E+7	3.389270E-3	
11-Nov-25	10:48:40	3.2898	0.0000	-0.000000	-2.666690	0.000000	2.666690	84.0000	90.0000	9.999606E-1	1.100132E-6	5.691416E-8	2.243568E-10	-1.000058E+0	1.056757E-6	-3.787964E-8	1.283665E-10	2.109862E+7	3.722031E-3	
11-Nov-25	10:50:48	3.2897	0.0000	-0.000000	-2.514200	0.000000	2.514200	84.0000	90.0000	9.999599E-1	1.064573E-6	5.688873E-8	1.446283E-10	-1.000059E+0	7.960587E-7	-3.813852E-8	2.178841E-10	2.104680E+7	3.815756E-3	
11-Nov-25	10:52:56	3.2891	0.0000	-0.000000	-2.361870	0.000000	2.361870	84.0000	90.0000	9.999593E-1	8.499324E-7	5.561427E-8	1.854646E-10	-1.000060E+0	9.318680E-7	-3.733761E-8	1.590710E-10	2.151672E+7	3.707493E-3	
11-Nov-25	10:55:04	3.2887	0.0000	-0.000000	-2.209430	0.000000	2.209430	84.0000	90.0000	9.999592E-1	1.113464E-6	5.249534E-8	1.961573E-10	-1.000060E+0	8.903000E-7	-3.592051E-8	1.428607E-10	2.262060E+7	3.835359E-3	
11-Nov-25	10:57:12	3.2879	0.0000	-0.000000	-2.057120	0.000000	2.057120	84.0000	90.0000	9.999587E-1	1.070187E-6	4.937064E-8	1.292300E-10	-1.000060E+0	7.758379E-7	-3.358938E-8	1.199968E-10	2.410822E+7	3.005102E-3	
11-Nov-25	10:59:19	3.2868	0.0000	-0.000000	-1.904700	0.000000	1.904700	84.0000	90.0000	9.999588E-1	1.097157E-6	4.548115E-8	1.158797E-10	-1.000059E+0	7.953145E-7	-3.090629E-8	8.908965E-11	2.618255E+7	2.684232E-3	
11-Nov-25	11:01:27	3.2857	0.0000	-0.000000	-1.752250	0.000000	1.752250	84.0000	90.0000	9.999599E-1	1.270535E-6	4.078764E-8	1.668942E-10	-1.000058E+0	8.799982E-7	-2.680521E-8	7.266326E-11	2.958919E+7	3.545200E-3	
11-Nov-25	11:03:35	3.2844	0.0000	-0.000000	-1.599850	0.000000	1.599850	84.0000	90.0000	9.999594E-1	1.086964E-6	3.614289E-8	1.077260E-10	-1.000059E+0	8.874756E-7	-2.350061E-8	1.733612E-10	3.353288E+7	4.713776E-3	
11-Nov-25	11:05:43	3.2830	0.0000	-0.000000	-1.447590	0.000000	1.447590	84.0000	90.0000	9.999585E-1	1.254212E-6	3.206460E-8	7.200827E-11	-1.000059E+0	8.410523E-7	-2.069561E-8	1.230987E-10	3.790768E+7	3.699041E-3	
11-Nov-25	11:07:51	3.2816	0.0000	-0.000000	-1.295260	0.000000	1.295260	84.0000	90.0000	9.999594E-1	1.204506E-6	2.802224E-8	1.171829E-10	-1.000057E+0	7.270138E-7	-1.776074E-8	9.972442E-11	4.368471E+7	4.738695E-3	
11-Nov-25	11:09:59	3.2800	0.0000	-0.000000	-1.142870	0.000000	1.142870	84.0000	90.0000	9.999587E-1	1.366546E-6	2.383540E-8	6.108214E-11	-1.000058E+0	1.577471E-6	-1.515895E-8	3.926832E-11	5.128992E+7	2.574933E-3	
11-Nov-25	11:12:06	3.2784	0.0000	-0.000000	-0.990430	0.000000	0.990430	84.0000	90.0000	9.999582E-1	1.179610E-6	2.065263E-8	6.572867E-11	-1.000057E+0	8.777075E-7	-1.245490E-8	7.399089E-11	6.040968E+7	4.221204E-3	
11-Nov-25	11:14:14	3.2767	0.0000	-0.000000	-0.838000	0.000000	0.838000	84.0000	90.0000	9.999590E-1	2.003910E-6	1.794438E-8	1.017433E-10	-1.000057E+0	1.882891E-6	-1.051177E-8	4.808666E-11	7.028415E+7	5.267237E-3	
11-Nov-25	11:16:22	3.2751	0.0000	-0.000000	-0.685650	0.000700	0.685650	84.0000	90.0000	9.999591E-1	1.978683E-6	1.546795E-8	6.169650E-11	-1.000057E+0	1.949111E-6	-8.859482E-9	3.537463E-11	8.221240E+7	3.992157E-3	
11-Nov-25	11:18:30	3.2737	0.0000	-0.000000	-0.533260	0.000000	0.533260	84.0000	90.0000	9.999595E-1	1.321611E-6	1.338720E-8	8.176347E-11	-1.000057E+0	1.181857E-6	-7.503304E-9	5.039518E-11	9.573803E+7	6.327505E-3	
11-Nov-25	11:20:38	3.2722	0.0000	-0.000000	-0.380950	0.000000	0.380950	84.0000	90.0000	9.999588E-1	1.315504E-6	1.145708E-8	8.088715E-11	-1.000058E+0	7.908049E-7	-6.342209E-9	1.947699E-11	1.123649E+8	5.639712E-3	
11-Nov-25	11:22:45	3.2708	0.0000	-0.000000	-0.228470	0.000000	0.228470	84.0000	90.0000	9.999577E-1	1.456892E-6	9.918508E-9	7.730327E-11	-1.000056E+0	1.486536E-6	-5.611375E-9	3.324254E-11	1.287849E+8	7.119735E-3	
11-Nov-25	11:24:53	3.2694	0.0000	-0.000000	-0.076080	0.000000	0.076080	84.0000	90.0000	9.999593E-1	1.268949E-6	8.715643E-9	4.299998E-11	-1.000057E+0	1.900843E-6	-5.155541E-9	2.127371E-11	1.441849E+8	4.635197E-3	
11-Nov-25	11:27:01	3.2686	0.0000	-0.000000	0.076170	0.000000	0.076170	84.0000	90.0000	9.999594E-1	1.766444E-6	8.657405E-9	6.005918E-11	-1.000056E+0	1.701508E-6	-5.208624E-9	3.421203E-11	1.442386E+8	6.800451E-3	
11-Nov-25	11:29:09	3.2679	0.0000	-0.000000	0.228550	0.000000	0.228550	84.0000	90.0000	9.999588E-1	2.378218E-6	9.734136E-9	5.524368E-11	-1.000057E+0	1.191457E-6	-5.552064E-9	2.670215E-11	1.308380E+8	5.362557E-3	
11-Nov-25	11:31:17	3.2678	0.0000	-0.000000	0.380910	0.000000	0.380910	84.0000	90.0000	9.999591E-1	1.530683E-6	1.148640E-8	9.030987E-11	-1.000058E+0	1.603383E-6	-6.323745E-9	2.671522E-11	1.122965E+8	6.572267E-3	
11-Nov-25	11:33:25	3.2678	0.0000	-0.000000	0.533320	0.000000	0.533320	84.0000	90.0000	9.999598E-1	1.322865E-6	1.302502E-8	5.061289E-11	-1.000057E+0	7.829791E-7	-7.298765E-9	3.266370E-11	9.840769E+7	4.098547E-3	
11-Nov-25	11:35:33	3.2679	0.0000	-0.000000	0.685680	0.000000	0.685680	84.0000	90.0000	9.999580E-1	1.405339E-6	1.517363E-8	8.907738E-11	-1.000058E+0	1.019687E-6	-8.610311E-9	6.892537E-11	8.409103E+7	6.644466E-3	
11-Nov-25	11:37:41	3.2681	0.0000	-0.000000	0.838060	0.000000	0.838060	84.0000	90.0000	9.999590E-1	2.367918E-6	1.770752E-8	6.166813E-11	-1.000057E+0	1.152021E-6	-1.052340E-8	5.158389E-11	7.084489E+7	4.013391E-3	
11-Nov-25	11:39:49	3.2680	0.0000	-0.000000	0.990450	0.000000	0.990450	84.0000	90.0000	9.999593E-1	2.235474E-6	2.033722E-8	9.575485E-11	-1.000058E+0	7.482065E-7	-1.231554E-8	3.939901E-11	6.125112E+7	4.140618E-3	
11-Nov-25	11:41:57	3.2684	0.0000	-0.000000	1.142900	0.000000	1.142900	84.0000	90.0000	9.999588E-1	1.744900E-6	2.408063E-8	7.987052E-11	-1.000057E+0	8.492355E-7	-1.492631E-8	7.407091E-11	5.127333E+7	3.947810E-3	
11-Nov-25	11:44:04	3.2686	0.0000	-0.000000	1.295270	0.000000	1.295270	84.0000	90.0000	9.999591E-1	3.249286E-6	2.811272E-8	1.046834E-10	-1.000057E+0	1.171915E-6	-1.780077E-8	5.524892E-11	4.356053E+7	3.485551E-3	
11-Nov-25	11:46:12	3.2690	0.0000	-0.000000	1.447650	0.000000	1.447650	84.0000	90.0000	9.999599E-1	1.670887E-6	3.213098E-8	1.416111E-10	-1.000057E+0	6.081232E-7	-2.076249E-8	7.568785E-11	3.781217E+7	4.109377E-3	
11-Nov-25	11:48:20	3.2693	0.0000	-0.000000	1.599920	0.000000	1.599920	84.0000	90.0000	9.999603E-1	2.129947E-6	3.630870E-8	9.500561E-11	-1.000057E+0	8.043168E-7	-2.384191E-8	9.925789E-11	3.325015E+7	3.231085E-3	
11-Nov-25	11:50:28	3.2697	0.0000	-0.000000	1.752380	0.000000	1.752380	84.0000	90.0000	9.999604E-1	2.304884E-6	4.057511E-8	1.081381E-10	-1.000057E+0	9.501162E-7	-2.694630E-8	1.058857E-10	2.962049E+7	3.171344E-3	
11-Nov-25	11:52:36	3.2700	0.0000	-0.000000	1.904810	0.000000	1.904810	84.0000	90.0000	9.999610E-1	1.957030E-6	4.491574E-8	1.664720E-10	-1.000057E+0	1.377370E-6	-2.981126E-8	1.023423E-10	2.676433E+7	3.598951E-3	
11-Nov-25	11:54:43	3.2705	0.0000	-0.000000	2.057180	0.000000	2.057180	84.0000	90.0000	9.999614E-1	2.809590E-6	4.856846E-8	1.366259E-10	-1.000058E+0	1.391093E-6	-3.308916E-8	1.368846E-10	2.449275E+7	3.351580E-3	
11-Nov-25	11:56:51	3.2710	0.0000	-0.000000	2.209560	0.000000	2.209560	84.0000	90.0000	9.999614E-1	2.299411E-6	5.173069E-8	1.204522E-10	-1.000059E+0	2.076228E-6	-3.550273E-8	1.710720E-10	2.292723E+7	3.344075E-3	
11-Nov-25	11:58:59	3.2714	0.0000	-0.000000	2.361910	0.000000	2.361910	84.0000	90.0000	9.999595E-1	2.311318E-6	5.571561E-8	1.670810E-10	-1.000059E+0	1.601210E-6	-3.772615E-8	1.122878E-10	2.140390E+7	2.991721E-3	
11-Nov-25	12:01:07	3.2717	0.0000	-0.000010	2.514400	0.000000	2.514400	84.0000	90.0000	9.999611E-1	2.723152E-6	5.697610E-8	2.516354E-10	-1.000058E+0	1.338793E-6	-3.807954E-8	1.777207E-10	2.104051E+7	4.518923E-3	
11-Nov-25	12:03:15	3.2722	0.0000	-0.000000	2.666830	0.000000	2.666830	84.0000	90.0000	9.999612E-1	1.757316E-6	5.706072E-8	2.037596E-10	-1.000057E+0	1.563036E-6	-3.758496E-8	1.662582E-10	2.113164E+7	3.911166E-3	
11-Nov-25	12:05:23	3.2727	0.0000	-0.000000	2.819220	0.000000	2.819220	84.0000	90.0000	9.999608E-1	2.129279E-6	5.704127E-8	1.246640E-10	-1.000058E+0	1.148067E-6	-3.781136E-8	1.278036E-10	2.108554E+7	2.663322E-3	
11-Nov-25	12:07:32	3.2730	0.0000	-0.000000	2.971610	0.000000	2.971610	84.0000	90.0000	9.999611E-1	2.462973E-6	5.723801E-8	1.538914E-10	-1.000059E+0	1.500302E-6	-3.809743E-8	1.485720E-10	2.097876E+7	3.174604E-3	
11-Nov-25	12:09:42	3.2731	0.0000	-0.000010	3.123920	0.000000	3.123920	84.0000	90.0000	9.999605E-1	1.751363E-6	5.704624E-8	1.266918E-10	-1.000058E+0	1.138995E-6	-3.739164E-8	1.734728E-10	2.117814E+7	3.179879E-3	
11-Nov-25	12:11:52	3.2735	0.0000	-0.000010	3.276390	0.000000	3.276390	84.0000	90.0000	9.999602E-1	2.350419E-6	5.696153E-8	1.962949E-10	-1.000059E+0	1.430396E-6	-3.755988E-8	1.832060E-10	2.115943E+7	4.016863E-3

File: data/device 2/c_scans/H_scans/20251111175605 c_scan_5K_62steps_H3.00T_phi_84.0to84.0_theta_90.0to90.0°_v0.dat
! Date:	11-Nov-25
!Time:	17:56
! User Name:	Aditya Kumar
! Sample Name:	Gr-CrSBr-Gr
! Sample ID:	SHCBS2
! Current Source:	Keithley 2400
! LockIn Specifications:
!LockIn Input Voltage (V)=	
!LockIn Input Frequency (Hz)=	
!Time Constant for Zi LockIn  1st Harmonic (s)=	
!Time Constant for Zi LockIn 2nd Harmonic (s)=	
!Time Constant of SR7265=	
!Time Constant of SR7225=	
! Measuring Insturment 1:	
! Measuring Insturment 1:	
! U1, th1 (volts):	
! U2, th2 (volts):	
! U3, th3 (volts):	
! U4 , th4(volts):	
! U5, th5 (volts):	
! Comments:	


! 
! 
date	time	Tcryo (K)	Tsample (K)	Hx (T)	Hy (T)	Hz (T)	|H|	phi	theta	L1_Ch1	L1_Ch2	L2_Ch1	L2_Ch2	L3_Ch1	L3_Ch2	L4_Ch1	L4_Ch2	L5_ Ch1	L5_Ch2
11-Nov-25	18:01:19	5.3032	0.0000	-0.000010	3.428570	0.000000	3.428570	84.0000	90.0000	9.999601E-1	1.120039E-6	6.107337E-8	1.861011E-10	-1.000058E+0	4.467301E-7	-4.112676E-8	1.809913E-10	1.956963E+7	3.592681E-3	
11-Nov-25	18:03:23	5.3034	0.0000	-0.000010	3.428580	0.000000	3.428580	84.0000	90.0000	9.999584E-1	9.288130E-7	6.055383E-8	1.405229E-10	-1.000060E+0	6.865324E-7	-4.102991E-8	1.868038E-10	1.968838E+7	3.223043E-3	
11-Nov-25	18:05:35	5.3050	0.0000	-0.000010	3.200040	0.000000	3.200040	84.0000	90.0000	9.999586E-1	7.588930E-7	6.118160E-8	1.971192E-10	-1.000060E+0	7.021215E-7	-4.134484E-8	1.475308E-10	1.950734E+7	3.362302E-3	
11-Nov-25	18:07:47	5.3070	0.0000	-0.000010	2.971550	0.000000	2.971550	84.0000	90.0000	9.999579E-1	1.162561E-6	6.074287E-8	2.780543E-10	-1.000060E+0	6.953762E-7	-4.176176E-8	1.408013E-10	1.951149E+7	4.087141E-3	
11-Nov-25	18:09:58	5.3091	0.0000	-0.000010	2.742950	0.000000	2.742950	84.0000	90.0000	9.999588E-1	1.092853E-6	6.114552E-8	1.979720E-10	-1.000060E+0	5.653336E-7	-4.146912E-8	1.501293E-10	1.949058E+7	3.393146E-3	
11-Nov-25	18:12:11	5.3130	0.0000	-0.000010	2.514410	0.000000	2.514410	84.0000	90.0000	9.999586E-1	9.246216E-7	6.107438E-8	2.198386E-10	-1.000060E+0	5.400940E-7	-4.124943E-8	1.551810E-10	1.954597E+7	3.665760E-3	
11-Nov-25	18:14:23	5.3130	0.0000	-0.000010	2.285830	0.000000	2.285830	84.0000	90.0000	9.999589E-1	9.325032E-7	5.879571E-8	1.941006E-10	-1.000061E+0	5.140303E-7	-4.065850E-8	8.427885E-11	2.010996E+7	2.799795E-3	
11-Nov-25	18:16:35	5.3133	0.0000	-0.000010	2.057230	0.000000	2.057230	84.0000	90.0000	9.999586E-1	8.644386E-7	5.331565E-8	2.390627E-10	-1.000059E+0	7.035705E-7	-3.670931E-8	1.389809E-10	2.221626E+7	4.200104E-3	
11-Nov-25	18:18:47	5.3148	0.0000	-0.000010	1.828610	0.000000	1.828610	84.0000	90.0000	9.999589E-1	7.316253E-7	4.691666E-8	1.054250E-10	-1.000060E+0	6.707222E-7	-3.195720E-8	1.078742E-10	2.535718E+7	2.705008E-3	
11-Nov-25	18:20:59	5.3157	0.0000	-0.000010	1.599980	0.000000	1.599980	84.0000	90.0000	9.999579E-1	1.012741E-6	4.028660E-8	1.188297E-10	-1.000060E+0	5.353369E-7	-2.686187E-8	1.101489E-10	2.978501E+7	3.410809E-3	
11-Nov-25	18:23:10	5.3158	0.0000	-0.000010	1.371520	0.000000	1.371520	84.0000	90.0000	9.999587E-1	1.189607E-6	3.325476E-8	1.156599E-10	-1.000059E+0	4.282695E-7	-2.210504E-8	1.074540E-10	3.612762E+7	4.031060E-3	
11-Nov-25	18:25:22	5.3154	0.0000	-0.000010	1.142950	0.000000	1.142950	84.0000	90.0000	9.999578E-1	1.098516E-6	2.720514E-8	8.957525E-11	-1.000059E+0	5.251978E-7	-1.762960E-8	3.621831E-11	4.460864E+7	2.806528E-3	
11-Nov-25	18:27:35	5.3150	0.0000	-0.000010	0.914320	0.000000	0.914320	84.0000	90.0000	9.999575E-1	9.698783E-7	2.206801E-8	7.453623E-11	-1.000059E+0	8.940167E-7	-1.361553E-8	6.524555E-11	5.604873E+7	3.918194E-3	
11-Nov-25	18:29:47	5.3147	0.0000	-0.000010	0.685710	0.000000	0.685710	84.0000	90.0000	9.999570E-1	1.119277E-6	1.806110E-8	7.261091E-11	-1.000058E+0	5.895740E-7	-1.075356E-8	4.482795E-11	6.940966E+7	4.076519E-3	
11-Nov-25	18:31:59	5.3141	0.0000	-0.000010	0.457170	0.000000	0.457170	84.0000	90.0000	9.999564E-1	6.682458E-7	1.473135E-8	7.758365E-11	-1.000060E+0	7.352743E-7	-8.702248E-9	3.008862E-11	8.534824E+7	4.595484E-3	
11-Nov-25	18:34:11	5.3132	0.0000	-0.000010	0.228560	0.000700	0.228561	84.0000	90.0000	9.999578E-1	8.301396E-7	1.205295E-8	5.838969E-11	-1.000059E+0	6.442451E-7	-7.318085E-9	2.875541E-11	1.032478E+8	4.499469E-3	
11-Nov-25	18:36:23	5.3142	0.0000	-0.000010	-0.000160	0.000000	0.000160	84.0000	90.0000	9.999563E-1	1.315936E-6	1.050568E-8	5.721260E-11	-1.000059E+0	5.599031E-7	-6.754336E-9	1.412755E-11	1.158757E+8	4.134199E-3	
11-Nov-25	18:38:35	5.3142	0.0000	-0.000010	-0.228500	0.000000	0.228500	84.0000	90.0000	9.999581E-1	9.945704E-7	1.179313E-8	5.835766E-11	-1.000058E+0	5.871184E-7	-7.343845E-9	2.549154E-11	1.045106E+8	4.382320E-3	
11-Nov-25	18:40:46	5.3156	0.0000	-0.000010	-0.457060	0.000000	0.457060	84.0000	90.0000	9.999568E-1	1.109629E-6	1.446566E-8	8.302825E-11	-1.000059E+0	7.390976E-7	-8.699535E-9	1.866119E-11	8.633710E+7	4.390675E-3	
11-Nov-25	18:42:58	5.3164	0.0000	-0.000010	-0.685690	0.000000	0.685690	84.0000	90.0000	9.999578E-1	9.971865E-7	1.757220E-8	6.049661E-11	-1.000059E+0	6.659736E-7	-1.074761E-8	6.487398E-11	7.062255E+7	4.427789E-3	
11-Nov-25	18:45:10	5.3183	0.0000	-0.000010	-0.914250	0.000000	0.914250	84.0000	90.0000	9.999567E-1	1.146869E-6	2.163777E-8	1.205133E-10	-1.000060E+0	6.859456E-7	-1.336780E-8	5.153668E-11	5.713424E+7	4.915847E-3	
11-Nov-25	18:47:22	5.3196	0.0000	-0.000010	-1.142910	0.000000	1.142910	84.0000	90.0000	9.999584E-1	8.287118E-7	2.681523E-8	8.043791E-11	-1.000058E+0	5.167417E-7	-1.717520E-8	8.963929E-11	4.546480E+7	3.866904E-3	
11-Nov-25	18:49:34	5.3207	0.0000	-0.000010	-1.371540	0.000000	1.371540	84.0000	90.0000	9.999595E-1	9.328841E-7	3.334622E-8	9.607139E-11	-1.000058E+0	6.317343E-7	-2.163900E-8	5.976663E-11	3.637373E+7	2.834962E-3	
11-Nov-25	18:51:46	5.3216	0.0000	-0.000010	-1.599870	0.000000	1.599870	84.0000	90.0000	9.999579E-1	1.144451E-6	4.013081E-8	1.029132E-10	-1.000060E+0	7.476365E-7	-2.654798E-8	1.446774E-10	2.999481E+7	3.714130E-3	
11-Nov-25	18:53:58	5.3219	0.0000	-0.000010	-1.828410	0.000000	1.828410	84.0000	90.0000	9.999596E-1	9.289405E-7	4.686121E-8	1.305649E-10	-1.000058E+0	7.717977E-7	-3.168429E-8	1.736173E-10	2.546318E+7	3.873539E-3	
11-Nov-25	18:56:10	5.3223	0.0000	-0.000010	-2.057130	0.000000	2.057130	84.0000	90.0000	9.999593E-1	8.215357E-7	5.238662E-8	1.717806E-10	-1.000059E+0	6.235455E-7	-3.646951E-8	6.862720E-11	2.250851E+7	2.706307E-3	
11-Nov-25	18:58:22	5.3224	0.0000	-0.000010	-2.285690	0.000000	2.285690	84.0000	90.0000	9.999590E-1	9.616380E-7	5.835402E-8	1.479142E-10	-1.000060E+0	8.297115E-7	-3.987381E-8	9.239592E-11	2.036103E+7	2.447352E-3	
11-Nov-25	19:00:34	5.3224	0.0000	-0.000010	-2.514200	0.000000	2.514200	84.0000	90.0000	9.999587E-1	1.124787E-6	6.093503E-8	1.690356E-10	-1.000060E+0	5.870377E-7	-4.158390E-8	1.430047E-10	1.950878E+7	3.044589E-3	
11-Nov-25	19:02:47	5.3225	0.0000	-0.000010	-2.742950	0.000000	2.742950	84.0000	90.0000	9.999593E-1	1.136517E-6	6.124670E-8	1.118826E-10	-1.000060E+0	7.465903E-7	-4.116998E-8	1.335087E-10	1.952825E+7	2.396951E-3	
11-Nov-25	19:05:00	5.3250	0.0000	-0.000010	-2.971480	0.000000	2.971480	84.0000	90.0000	9.999599E-1	1.107813E-6	6.115221E-8	1.684267E-10	-1.000059E+0	5.678418E-7	-4.139044E-8	1.529492E-10	1.950427E+7	3.134908E-3	
11-Nov-25	19:07:14	5.3205	0.0000	-0.000010	-3.199850	0.000000	3.199850	84.0000	90.0000	9.999595E-1	9.766678E-7	6.115270E-8	1.856390E-10	-1.000060E+0	6.661158E-7	-4.160175E-8	1.166179E-10	1.946407E+7	2.942367E-3	
11-Nov-25	19:09:30	5.3199	0.0000	-0.000010	-3.428460	0.000000	3.428460	84.0000	90.0000	9.999593E-1	7.903855E-7	6.093970E-8	1.987328E-10	-1.000059E+0	5.967216E-7	-4.166787E-8	9.023288E-11	1.949192E+7	2.816915E-3	
11-Nov-25	19:11:34	5.3199	0.0000	-0.000010	-3.428460	0.000000	3.428460	84.0000	90.0000	9.999593E-1	9.706106E-7	6.109941E-8	1.966282E-10	-1.000060E+0	5.340966E-7	-4.108515E-8	1.712068E-10	1.957262E+7	3.600464E-3	
11-Nov-25	19:13:45	5.3213	0.0000	-0.000010	-3.199870	0.000000	3.199870	84.0000	90.0000	9.999591E-1	1.212033E-6	6.156716E-8	2.009480E-10	-1.000060E+0	6.237354E-7	-4.139331E-8	9.754577E-11	1.942512E+7	2.900028E-3	
11-Nov-25	19:15:58	5.3228	0.0000	-0.000010	-2.971500	0.000000	2.971500	84.0000	90.0000	9.999590E-1	1.009180E-6	6.126240E-8	1.760020E-10	-1.000060E+0	6.124311E-7	-4.141325E-8	1.491483E-10	1.947900E+7	3.167582E-3	
11-Nov-25	19:18:09	5.3244	0.0000	-0.000010	-2.742970	0.000000	2.742970	84.0000	90.0000	9.999594E-1	1.209020E-6	6.104028E-8	1.333835E-10	-1.000060E+0	7.078663E-7	-4.109150E-8	1.938117E-10	1.958273E+7	3.204616E-3	
11-Nov-25	19:20:21	5.3256	0.0000	-0.000010	-2.514210	0.000000	2.514210	84.0000	90.0000	9.999590E-1	1.059287E-6	6.078276E-8	1.842467E-10	-1.000060E+0	5.748888E-7	-4.107690E-8	1.333265E-10	1.963504E+7	3.118569E-3	
11-Nov-25	19:22:33	5.3268	0.0000	-0.000010	-2.285690	0.000000	2.285690	84.0000	90.0000	9.999591E-1	8.698195E-7	5.873761E-8	1.879807E-10	-1.000060E+0	6.231275E-7	-4.079333E-8	1.176282E-10	2.009445E+7	3.071238E-3	
11-Nov-25	19:24:45	5.3276	0.0000	-0.000010	-2.057140	0.000000	2.057140	84.0000	90.0000	9.999588E-1	8.844280E-7	5.365214E-8	2.048672E-10	-1.000060E+0	5.955694E-7	-3.670013E-8	1.182655E-10	2.213578E+7	3.577105E-3	
11-Nov-25	19:26:57	5.3280	0.0000	-0.000010	-1.828410	0.000000	1.828410	84.0000	90.0000	9.999585E-1	1.286227E-6	4.707545E-8	9.955092E-11	-1.000060E+0	6.127790E-7	-3.163580E-8	1.967787E-10	2.540956E+7	3.765717E-3	
11-Nov-25	19:29:09	5.3284	0.0000	-0.000010	-1.599860	0.000000	1.599860	84.0000	90.0000	9.999581E-1	9.327571E-7	4.008434E-8	1.086132E-10	-1.000060E+0	4.959259E-7	-2.682911E-8	7.211705E-11	2.988963E+7	2.701670E-3	
11-Nov-25	19:31:21	5.3283	0.0000	-0.000010	-1.371530	0.000000	1.371530	84.0000	90.0000	9.999584E-1	1.083581E-6	3.337063E-8	8.217154E-11	-1.000059E+0	4.116318E-7	-2.205130E-8	6.887489E-11	3.608711E+7	2.726138E-3	
11-Nov-25	19:33:33	5.3282	0.0000	-0.000010	-1.142880	0.000000	1.142880	84.0000	90.0000	9.999571E-1	9.300871E-7	2.693846E-8	1.666551E-10	-1.000059E+0	6.222908E-7	-1.753181E-8	3.710238E-11	4.497423E+7	4.582656E-3	
11-Nov-25	19:35:44	5.3276	0.0000	-0.000010	-0.914230	0.000000	0.914230	84.0000	90.0000	9.999584E-1	1.058996E-6	2.207937E-8	7.138683E-11	-1.000058E+0	6.362918E-7	-1.377177E-8	5.534422E-11	5.578670E+7	3.535772E-3	
11-Nov-25	19:37:56	5.3270	0.0000	-0.000010	-0.685670	0.000000	0.685670	84.0000	90.0000	9.999572E-1	1.176051E-6	1.793902E-8	7.385860E-11	-1.000059E+0	6.931245E-7	-1.086004E-8	4.265018E-11	6.944726E+7	4.046510E-3	
11-Nov-25	19:40:08	5.3260	0.0000	-0.000010	-0.457040	0.000000	0.457040	84.0000	90.0000	9.999578E-1	9.050752E-7	1.458065E-8	6.929205E-11	-1.000059E+0	6.515926E-7	-8.846576E-9	2.349960E-11	8.537146E+7	3.961625E-3	
11-Nov-25	19:42:20	5.3251	0.0000	-0.000010	-0.228490	0.000000	0.228490	84.0000	90.0000	9.999571E-1	1.069279E-6	1.180642E-8	6.715753E-11	-1.000058E+0	5.364418E-7	-7.282788E-9	1.327659E-11	1.047720E+8	4.214395E-3	
11-Nov-25	19:44:32	5.3242	0.0000	-0.000010	-0.000170	0.000000	0.000170	84.0000	90.0000	9.999568E-1	9.577139E-7	1.060810E-8	6.693152E-11	-1.000059E+0	4.954959E-7	-6.726317E-9	2.622298E-11	1.153783E+8	5.374690E-3	
11-Nov-25	19:46:44	5.3244	0.0000	-0.000010	0.228530	0.000000	0.228530	84.0000	90.0000	9.999578E-1	7.732387E-7	1.183098E-8	4.145073E-11	-1.000058E+0	6.483130E-7	-7.256087E-9	2.438340E-11	1.047838E+8	3.449859E-3	
11-Nov-25	19:48:56	5.3251	0.0000	-0.000010	0.457130	0.000000	0.457130	84.0000	90.0000	9.999575E-1	1.183158E-6	1.446914E-8	9.376601E-11	-1.000059E+0	5.990193E-7	-8.571103E-9	1.943661E-11	8.680536E+7	4.914148E-3	
11-Nov-25	19:51:08	5.3262	0.0000	-0.000010	0.685650	0.000000	0.685650	84.0000	90.0000	9.999568E-1	9.526307E-7	1.780862E-8	7.837490E-11	-1.000058E+0	5.727424E-7	-1.047878E-8	3.031811E-11	7.070340E+7	3.843216E-3	
11-Nov-25	19:53:20	5.3275	0.0000	-0.000010	0.914240	0.000000	0.914240	84.0000	90.0000	9.999575E-1	8.411931E-7	2.175468E-8	1.706967E-10	-1.000060E+0	5.749300E-7	-1.347504E-8	4.802069E-11	5.677074E+7	6.209029E-3	
11-Nov-25	19:55:32	5.3285	0.0000	-0.000010	1.142860	0.000000	1.142860	84.0000	90.0000	9.999584E-1	1.229205E-6	2.675405E-8	1.138506E-10	-1.000058E+0	6.073827E-7	-1.729878E-8	5.687330E-11	4.540041E+7	3.876353E-3	
11-Nov-25	19:57:44	5.3292	0.0000	-0.000010	1.371430	0.000000	1.371430	84.0000	90.0000	9.999579E-1	8.374965E-7	3.406696E-8	9.418935E-11	-1.000060E+0	5.161914E-7	-2.191202E-8	5.839104E-11	3.572801E+7	2.726350E-3	
11-Nov-25	19:59:56	5.3305	0.0000	-0.000010	1.599870	0.000000	1.599870	84.0000	90.0000	9.999579E-1	1.285638E-6	4.011784E-8	1.146886E-10	-1.000059E+0	5.004898E-7	-2.694508E-8	9.502974E-11	2.982299E+7	3.128080E-3	
11-Nov-25	20:02:08	5.3311	0.0000	-0.000010	1.828500	0.000000	1.828500	84.0000	90.0000	9.999589E-1	1.180774E-6	4.648204E-8	1.366401E-10	-1.000060E+0	6.495904E-7	-3.157657E-8	1.447132E-10	2.562201E+7	3.605300E-3	
11-Nov-25	20:04:20	5.3313	0.0000	-0.000010	2.057140	0.000000	2.057140	84.0000	90.0000	9.999595E-1	8.272816E-7	5.247301E-8	1.505648E-10	-1.000059E+0	6.265768E-7	-3.650076E-8	1.436160E-10	2.247874E+7	3.307103E-3	
11-Nov-25	20:06:32	5.3313	0.0000	-0.000010	2.285740	0.000000	2.285740	84.0000	90.0000	9.999598E-1	9.742397E-7	5.793301E-8	1.686742E-10	-1.000059E+0	5.485786E-7	-4.033338E-8	1.759712E-10	2.035303E+7	3.508017E-3	
11-Nov-25	20:08:44	5.3309	0.0000	-0.000010	2.514360	0.000000	2.514360	84.0000	90.0000	9.999597E-1	8.271384E-7	6.100624E-8	1.738753E-10	-1.000060E+0	5.367508E-7	-4.161594E-8	1.557229E-10	1.948915E+7	3.212446E-3	
11-Nov-25	20:10:57	5.3309	0.0000	-0.000010	2.742920	0.000000	2.742920	84.0000	90.0000	9.999598E-1	1.317663E-6	6.129848E-8	1.151214E-10	-1.000059E+0	5.917394E-7	-4.172794E-8	1.393587E-10	1.941268E+7	2.471001E-3	
11-Nov-25	20:13:10	5.3309	0.0000	-0.000010	2.971560	0.000000	2.971560	84.0000	90.0000	9.999604E-1	1.027623E-6	6.155843E-8	1.921902E-10	-1.000059E+0	5.440264E-7	-4.182267E-8	1.954361E-10	1.934609E+7	3.750274E-3	
11-Nov-25	20:15:24	5.3309	0.0000	-0.000010	3.200110	0.000000	3.200110	84.0000	90.0000	9.999599E-1	8.541854E-7	6.131919E-8	1.683261E-10	-1.000060E+0	6.891149E-7	-4.163469E-8	1.663693E-10	1.942636E+7	3.251697E-3

File: data/device 2/c_scans/H_scans/20251113103747 c_scan_7K_92steps_H0.90T_phi_84.0to84.0_theta_90.0to90.0°_v0.dat
! Date:	13-Nov-25
!Time:	10:37
! User Name:	Aditya Kumar
! Sample Name:	Gr-CrSBr-Gr
! Sample ID:	SHCBS2
! Current Source:	Keithley 2400
! LockIn Specifications:
!LockIn Input Voltage (V)=	
!LockIn Input Frequency (Hz)=	
!Time Constant for Zi LockIn  1st Harmonic (s)=	
!Time Constant for Zi LockIn 2nd Harmonic (s)=	
!Time Constant of SR7265=	
!Time Constant of SR7225=	
! Measuring Insturment 1:	
! Measuring Insturment 1:	
! U1, th1 (volts):	
! U2, th2 (volts):	
! U3, th3 (volts):	
! U4 , th4(volts):	
! U5, th5 (volts):	
! Comments:	


! 
! 
date	time	Tcryo (K)	Tsample (K)	Hx (T)	Hy (T)	Hz (T)	|H|	phi	theta	L1_Ch1	L1_Ch2	L2_Ch1	L2_Ch2	L3_Ch1	L3_Ch2	L4_Ch1	L4_Ch2	L5_ Ch1	L5_Ch2
13-Nov-25	10:42:43	7.5732	0.0000	-0.000010	3.428570	0.000000	3.428570	84.0000	90.0000	9.999620E-1	7.043443E-7	9.320557E-8	1.614947E-10	-1.000060E+0	6.707575E-7	-6.988833E-8	1.396831E-10	1.226301E+7	1.847340E-3	
13-Nov-25	10:44:29	7.5093	0.0000	-0.000010	3.428580	0.000000	3.428580	84.0000	90.0000	9.999619E-1	1.000506E-6	9.192111E-8	1.205362E-10	-1.000061E+0	8.041106E-7	-6.845224E-8	1.201300E-10	1.247104E+7	1.501564E-3	
13-Nov-25	10:46:20	7.4438	0.0000	-0.000010	3.276250	0.000000	3.276250	84.0000	90.0000	9.999617E-1	7.975449E-7	9.094770E-8	1.787669E-10	-1.000060E+0	7.671807E-7	-6.772368E-8	9.796430E-11	1.260481E+7	1.744835E-3	
13-Nov-25	10:48:10	7.4421	0.0000	-0.000010	3.123840	0.000000	3.123840	84.0000	90.0000	9.999618E-1	1.003603E-6	9.069574E-8	1.306742E-10	-1.000061E+0	6.574548E-7	-6.763420E-8	1.394802E-10	1.263199E+7	1.707105E-3	
13-Nov-25	10:50:00	7.4410	0.0000	-0.000010	2.971560	0.000000	2.971560	84.0000	90.0000	9.999614E-1	7.678904E-7	9.031915E-8	9.712964E-11	-1.000061E+0	7.224385E-7	-6.732515E-8	1.352704E-10	1.268693E+7	1.474950E-3	
13-Nov-25	10:51:50	7.4492	0.0000	-0.000010	2.819200	0.000000	2.819200	84.0000	90.0000	9.999611E-1	9.339245E-7	9.051991E-8	1.051636E-10	-1.000060E+0	9.017981E-7	-6.737139E-8	1.322109E-10	1.266708E+7	1.504323E-3	
13-Nov-25	10:53:40	7.4437	0.0000	-0.000010	2.666840	0.000000	2.666840	84.0000	90.0000	9.999625E-1	1.071182E-6	9.007282E-8	1.234986E-10	-1.000060E+0	7.273395E-7	-6.705132E-8	1.282530E-10	1.272893E+7	1.603145E-3	
13-Nov-25	10:55:32	7.4359	0.0000	-0.000010	2.514440	0.000000	2.514440	84.0000	90.0000	9.999616E-1	1.064573E-6	9.018319E-8	1.243160E-10	-1.000061E+0	7.271441E-7	-6.711487E-8	1.454800E-10	1.271486E+7	1.716086E-3	
13-Nov-25	10:57:22	7.4586	0.0000	-0.000010	2.361940	0.000000	2.361940	84.0000	90.0000	9.999622E-1	9.635572E-7	8.955125E-8	1.518612E-10	-1.000060E+0	6.848052E-7	-6.682499E-8	1.352797E-10	1.278981E+7	1.837043E-3	
13-Nov-25	10:59:12	7.4499	0.0000	-0.000000	2.209610	0.000000	2.209610	84.0000	90.0000	9.999618E-1	1.069013E-6	8.632015E-8	1.438889E-10	-1.000060E+0	5.887700E-7	-6.495534E-8	1.353654E-10	1.322105E+7	1.846827E-3	
13-Nov-25	11:01:02	7.4495	0.0000	-0.000000	2.057240	0.000000	2.057240	84.0000	90.0000	9.999611E-1	8.114409E-7	8.143291E-8	1.370113E-10	-1.000060E+0	6.210716E-7	-6.169829E-8	8.560852E-11	1.397334E+7	1.556072E-3	
13-Nov-25	11:02:52	7.4632	0.0000	-0.000010	1.904870	0.000000	1.904870	84.0000	90.0000	9.999609E-1	9.124249E-7	7.649490E-8	1.517724E-10	-1.000059E+0	7.429331E-7	-5.752482E-8	5.328908E-11	1.492333E+7	1.530912E-3	
13-Nov-25	11:04:43	7.4688	0.0000	-0.000010	1.752440	0.000000	1.752440	84.0000	90.0000	9.999615E-1	7.494716E-7	7.126212E-8	1.311753E-10	-1.000059E+0	6.538424E-7	-5.296731E-8	6.745986E-11	1.609941E+7	1.599640E-3	
13-Nov-25	11:06:33	7.4739	0.0000	-0.000000	1.599990	0.000000	1.599990	84.0000	90.0000	9.999615E-1	9.049181E-7	6.545917E-8	1.252873E-10	-1.000058E+0	6.329329E-7	-4.820426E-8	8.318354E-11	1.759598E+7	1.834875E-3	
13-Nov-25	11:08:23	7.4764	0.0000	-0.000000	1.447710	0.000000	1.447710	84.0000	90.0000	9.999618E-1	9.475201E-7	5.968891E-8	7.442171E-11	-1.000058E+0	7.922412E-7	-4.382629E-8	8.345152E-11	1.932102E+7	1.525991E-3	
13-Nov-25	11:10:13	7.4838	0.0000	-0.000010	1.295340	0.000000	1.295340	84.0000	90.0000	9.999603E-1	1.038057E-6	5.368002E-8	7.721266E-11	-1.000059E+0	5.472386E-7	-3.945019E-8	6.434057E-11	2.147551E+7	1.520742E-3	
13-Nov-25	11:12:04	7.4875	0.0000	-0.000000	1.142960	0.000000	1.142960	84.0000	90.0000	9.999605E-1	9.392351E-7	4.845187E-8	8.074592E-11	-1.000058E+0	6.451635E-7	-3.548279E-8	1.056257E-10	2.382829E+7	2.221229E-3	
13-Nov-25	11:13:54	7.4821	0.0000	-0.000010	0.990520	0.000000	0.990520	84.0000	90.0000	9.999603E-1	9.441145E-7	4.332277E-8	6.011690E-11	-1.000058E+0	8.335279E-7	-3.135840E-8	4.525837E-11	2.678075E+7	1.411891E-3	
13-Nov-25	11:15:44	7.4689	0.0000	-0.000000	0.838110	0.000000	0.838110	84.0000	90.0000	9.999612E-1	8.165909E-7	3.860870E-8	9.575669E-11	-1.000057E+0	5.814432E-7	-2.783568E-8	9.010271E-11	3.010063E+7	2.797917E-3	
13-Nov-25	11:17:34	7.4687	0.0000	-0.000000	0.685720	0.000000	0.685720	84.0000	90.0000	9.999594E-1	9.972102E-7	3.426165E-8	7.660079E-11	-1.000058E+0	7.430925E-7	-2.490632E-8	5.419920E-11	3.380236E+7	2.211526E-3	
13-Nov-25	11:19:25	7.4673	0.0000	-0.000000	0.533350	0.000000	0.533350	84.0000	90.0000	9.999595E-1	9.366847E-7	3.069734E-8	7.948148E-11	-1.000058E+0	6.795975E-7	-2.209745E-8	3.689306E-11	3.788286E+7	2.205088E-3	
13-Nov-25	11:21:15	7.4802	0.0000	-0.000000	0.380940	0.000000	0.380940	84.0000	90.0000	9.999590E-1	9.659631E-7	2.784704E-8	6.935281E-11	-1.000058E+0	7.700157E-7	-2.011099E-8	3.214452E-11	4.170349E+7	2.117246E-3	
13-Nov-25	11:23:05	7.4856	0.0000	-0.000000	0.228560	0.000000	0.228560	84.0000	90.0000	9.999583E-1	9.575902E-7	2.528063E-8	7.263670E-11	-1.000059E+0	5.768629E-7	-1.851609E-8	3.354060E-11	4.566592E+7	2.425088E-3	
13-Nov-25	11:24:55	7.4931	0.0000	-0.000000	0.076170	0.000000	0.076170	84.0000	90.0000	9.999595E-1	9.013778E-7	2.355131E-8	4.916374E-11	-1.000057E+0	7.854255E-7	-1.776110E-8	2.144079E-11	4.841202E+7	1.709883E-3	
13-Nov-25	11:26:45	7.4975	0.0000	-0.000000	-0.076090	0.000000	0.076090	84.0000	90.0000	9.999594E-1	8.316219E-7	2.356198E-8	4.020251E-11	-1.000058E+0	8.709352E-7	-1.767169E-8	3.303404E-11	4.850447E+7	1.776986E-3	
13-Nov-25	11:28:35	7.4976	0.0000	-0.000000	-0.228490	0.000000	0.228490	84.0000	90.0000	9.999600E-1	1.068459E-6	2.510342E-8	4.994259E-11	-1.000057E+0	3.342115E-7	-1.851297E-8	4.638849E-11	4.585472E+7	2.209300E-3	
13-Nov-25	11:30:26	7.4880	0.0000	-0.000010	-0.380970	0.000000	0.380970	84.0000	90.0000	9.999604E-1	8.041106E-7	2.762226E-8	7.036125E-11	-1.000058E+0	8.714789E-7	-2.005522E-8	7.208107E-11	4.194891E+7	2.988460E-3	
13-Nov-25	11:32:16	7.4789	0.0000	-0.000000	-0.533300	0.000000	0.533300	84.0000	90.0000	9.999602E-1	1.013676E-6	3.048600E-8	7.554454E-11	-1.000058E+0	5.425005E-7	-2.188844E-8	3.410346E-11	3.818691E+7	2.094318E-3	
13-Nov-25	11:34:06	7.4758	0.0000	-0.000010	-0.685680	0.000000	0.685680	84.0000	90.0000	9.999605E-1	8.386270E-7	3.403889E-8	6.323549E-11	-1.000057E+0	9.885989E-7	-2.444622E-8	5.693104E-11	3.419704E+7	2.055565E-3	
13-Nov-25	11:35:56	7.4629	0.0000	-0.000010	-0.838030	0.000000	0.838030	84.0000	90.0000	9.999606E-1	8.760058E-7	3.794022E-8	1.106826E-10	-1.000057E+0	6.195443E-7	-2.718342E-8	1.107211E-10	3.071108E+7	3.400491E-3	
13-Nov-25	11:37:46	7.4605	0.0000	-0.000000	-0.990460	0.000000	0.990460	84.0000	90.0000	9.999607E-1	8.830880E-7	4.263845E-8	7.676838E-11	-1.000058E+0	5.672158E-7	-3.054474E-8	2.676579E-11	2.732894E+7	1.415451E-3	
13-Nov-25	11:39:36	7.4569	0.0000	-0.000000	-1.142890	0.000000	1.142890	84.0000	90.0000	9.999603E-1	6.801897E-7	4.735706E-8	8.734528E-11	-1.000058E+0	6.566257E-7	-3.424770E-8	6.157938E-11	2.450860E+7	1.825619E-3	
13-Nov-25	11:41:26	7.4455	0.0000	-0.000000	-1.295290	0.000000	1.295290	84.0000	90.0000	9.999606E-1	7.735449E-7	5.280496E-8	1.157023E-10	-1.000059E+0	6.317343E-7	-3.863053E-8	5.185845E-11	2.187356E+7	1.833260E-3	
13-Nov-25	11:43:16	7.4488	0.0000	-0.000010	-1.447620	0.000000	1.447620	84.0000	90.0000	9.999611E-1	7.906551E-7	5.875333E-8	8.682527E-11	-1.000059E+0	5.744766E-7	-4.305569E-8	1.215020E-10	1.964482E+7	2.046938E-3	
13-Nov-25	11:45:06	7.4543	0.0000	-0.000010	-1.599860	0.000000	1.599860	84.0000	90.0000	9.999608E-1	8.936192E-7	6.470566E-8	9.817533E-11	-1.000060E+0	6.000069E-7	-4.747501E-8	6.310772E-11	1.782857E+7	1.438455E-3	
13-Nov-25	11:46:57	7.4392	0.0000	-0.000000	-1.752260	0.000000	1.752260	84.0000	90.0000	9.999615E-1	9.502409E-7	7.014995E-8	1.093438E-10	-1.000059E+0	7.076655E-7	-5.223600E-8	6.494057E-11	1.634192E+7	1.424884E-3	
13-Nov-25	11:48:47	7.4248	0.0000	-0.000000	-1.904710	0.000000	1.904710	84.0000	90.0000	9.999616E-1	1.156535E-6	7.534399E-8	1.267138E-10	-1.000060E+0	6.951036E-7	-5.656607E-8	1.266212E-10	1.516201E+7	1.921439E-3	
13-Nov-25	11:50:37	7.4046	0.0000	-0.000010	-2.057120	0.000000	2.057120	84.0000	90.0000	9.999631E-1	1.095278E-6	7.983112E-8	1.459082E-10	-1.000059E+0	8.254185E-7	-6.030624E-8	9.040206E-11	1.427187E+7	1.687236E-3	
13-Nov-25	11:52:27	7.3868	0.0000	-0.000010	-2.209440	0.000000	2.209440	84.0000	90.0000	9.999623E-1	1.033346E-6	8.361443E-8	1.208146E-10	-1.000059E+0	6.893555E-7	-6.322357E-8	1.515672E-10	1.362060E+7	1.855843E-3	
13-Nov-25	11:54:17	7.3737	0.0000	-0.000010	-2.361860	0.000000	2.361860	84.0000	90.0000	9.999635E-1	8.755190E-7	8.831272E-8	1.618786E-10	-1.000058E+0	7.994432E-7	-6.544323E-8	9.563981E-11	1.300777E+7	1.675689E-3	
13-Nov-25	11:56:07	7.3688	0.0000	-0.000010	-2.514190	0.000000	2.514190	84.0000	90.0000	9.999625E-1	9.124249E-7	8.873950E-8	1.285783E-10	-1.000060E+0	5.806688E-7	-6.606523E-8	1.449232E-10	1.291965E+7	1.767498E-3	
13-Nov-25	11:57:58	7.3794	0.0000	-0.000000	-2.666670	0.000000	2.666670	84.0000	90.0000	9.999631E-1	8.259922E-7	8.860915E-8	1.503104E-10	-1.000059E+0	8.743279E-7	-6.619907E-8	1.475908E-10	1.291935E+7	1.925174E-3	
13-Nov-25	11:59:49	7.3828	0.0000	-0.000000	-2.819120	0.000000	2.819120	84.0000	90.0000	9.999635E-1	8.954461E-7	8.890375E-8	1.511765E-10	-1.000060E+0	8.589413E-7	-6.615512E-8	2.509396E-10	1.289848E+7	2.594190E-3	
13-Nov-25	12:01:40	7.3650	0.0000	-0.000010	-2.971480	0.000000	2.971480	84.0000	90.0000	9.999648E-1	1.051297E-6	8.906567E-8	1.903376E-10	-1.000058E+0	7.191525E-7	-6.622388E-8	1.640362E-10	1.287931E+7	2.282905E-3	
13-Nov-25	12:03:32	7.3517	0.0000	-0.000000	-3.123680	0.000000	3.123680	84.0000	90.0000	9.999643E-1	1.263937E-6	8.849162E-8	1.254074E-10	-1.000058E+0	8.890754E-7	-6.630581E-8	2.120066E-10	1.292026E+7	2.180789E-3	
13-Nov-25	12:05:24	7.3396	0.0000	-0.000010	-3.275970	0.000000	3.275970	84.0000	90.0000	9.999640E-1	1.069412E-6	8.856321E-8	1.302209E-10	-1.000058E+0	7.472245E-7	-6.585983E-8	1.603909E-10	1.295158E+7	1.882829E-3	
13-Nov-25	12:07:17	7.3396	0.0000	-0.000000	-3.428450	0.000000	3.428450	84.0000	90.0000	9.999625E-1	9.977801E-7	8.834776E-8	1.271919E-10	-1.000059E+0	7.138636E-7	-6.559301E-8	1.147283E-10	1.299215E+7	1.572371E-3	
13-Nov-25	12:09:04	7.3083	0.0000	-0.000000	-3.428450	0.000000	3.428450	84.0000	90.0000	9.999634E-1	9.976851E-7	8.827230E-8	2.182830E-10	-1.000059E+0	8.936192E-7	-6.522444E-8	1.379157E-10	1.302974E+7	2.321508E-3	
13-Nov-25	12:10:54	7.3075	0.0000	-0.000000	-3.275990	0.000000	3.275990	84.0000	90.0000	9.999632E-1	7.947187E-7	8.809705E-8	1.242298E-10	-1.000058E+0	6.852201E-7	-6.518341E-8	2.066939E-10	1.304811E+7	2.159682E-3	
13-Nov-25	12:12:44	7.3218	0.0000	-0.000000	-3.123690	0.000000	3.123690	84.0000	90.0000	9.999630E-1	9.505648E-7	8.822846E-8	2.147301E-10	-1.000060E+0	7.054867E-7	-6.551990E-8	1.494308E-10	1.300842E+7	2.369379E-3	
13-Nov-25	12:14:34	7.3251	0.0000	-0.000000	-2.971480	0.000000	2.971480	84.0000	90.0000	9.999624E-1	1.047460E-6	8.843927E-8	1.782362E-10	-1.000060E+0	6.985027E-7	-6.535172E-8	8.496509E-11	1.300481E+7	1.712295E-3	
13-Nov-25	12:16:24	7.3264	0.0000	-0.000000	-2.819130	0.000000	2.819130	84.0000	90.0000	9.999626E-1	1.149366E-6	8.807012E-8	1.878536E-10	-1.000060E+0	6.290291E-7	-6.556453E-8	2.531577E-10	1.301804E+7	2.871409E-3	
13-Nov-25	12:18:14	7.3270	0.0000	-0.000000	-2.666680	0.000000	2.666680	84.0000	90.0000	9.999632E-1	1.064528E-6	8.846585E-8	1.551873E-10	-1.000058E+0	1.149984E-6	-6.589459E-8	1.212144E-10	1.295683E+7	1.791733E-3	
13-Nov-25	12:20:05	7.3371	0.0000	-0.000000	-2.514200	0.000000	2.514200	84.0000	90.0000	9.999641E-1	8.687296E-7	8.848075E-8	1.201579E-10	-1.000058E+0	3.906720E-7	-6.552936E-8	1.805685E-10	1.298631E+7	1.953270E-3	
13-Nov-25	12:21:55	7.3485	0.0000	-0.000000	-2.361860	0.000000	2.361860	84.0000	90.0000	9.999628E-1	9.736561E-7	8.793980E-8	1.480658E-10	-1.000057E+0	6.712517E-7	-6.544225E-8	7.984437E-11	1.303947E+7	1.486721E-3	
13-Nov-25	12:23:45	7.3499	0.0000	-0.000000	-2.209430	0.000000	2.209430	84.0000	90.0000	9.999639E-1	1.031809E-6	8.457590E-8	1.736349E-10	-1.000058E+0	9.004840E-7	-6.360032E-8	1.889662E-10	1.349759E+7	2.448060E-3	
13-Nov-25	12:25:35	7.3664	0.0000	-0.000000	-2.057120	0.000000	2.057120	84.0000	90.0000	9.999628E-1	1.228338E-6	8.020336E-8	1.277449E-10	-1.000058E+0	7.239123E-7	-6.045346E-8	8.110412E-11	1.421915E+7	1.485789E-3	
13-Nov-25	12:27:25	7.3678	0.0000	-0.000000	-1.904700	0.000000	1.904700	84.0000	90.0000	9.999607E-1	1.632311E-6	7.522916E-8	1.225032E-10	-1.000060E+0	1.428407E-6	-5.620232E-8	7.870466E-11	1.521721E+7	1.532425E-3	
13-Nov-25	12:29:16	7.3742	0.0000	-0.000000	-1.752250	0.000000	1.752250	84.0000	90.0000	9.999630E-1	1.028084E-6	6.974070E-8	2.401763E-10	-1.000059E+0	9.001946E-7	-5.167128E-8	9.785662E-11	1.647302E+7	2.785145E-3	
13-Nov-25	12:31:06	7.3783	0.0000	-0.000000	-1.599850	0.000000	1.599850	84.0000	90.0000	9.999616E-1	1.361772E-6	6.412572E-8	9.379270E-11	-1.000059E+0	6.320341E-7	-4.747426E-8	1.212440E-10	1.792133E+7	1.927850E-3	
13-Nov-25	12:32:56	7.3879	0.0000	-0.000000	-1.447590	0.000000	1.447590	84.0000	90.0000	9.999607E-1	1.120335E-6	5.858653E-8	8.984602E-11	-1.000059E+0	9.649573E-7	-4.297121E-8	1.432891E-10	1.969342E+7	2.296635E-3	
13-Nov-25	12:34:46	7.3982	0.0000	-0.000000	-1.295260	0.000000	1.295260	84.0000	90.0000	9.999617E-1	1.010986E-6	5.287813E-8	8.274619E-11	-1.000059E+0	1.030661E-6	-3.867733E-8	4.942322E-11	2.184491E+7	1.444620E-3	
13-Nov-25	12:36:36	7.4034	0.0000	-0.000000	-1.142860	0.000000	1.142860	84.0000	90.0000	9.999611E-1	8.355145E-7	4.759798E-8	8.433582E-11	-1.000058E+0	5.777655E-7	-3.464283E-8	6.735750E-11	2.431906E+7	1.845208E-3	
13-Nov-25	12:38:27	7.4197	0.0000	-0.000000	-0.990430	0.000000	0.990430	84.0000	90.0000	9.999601E-1	1.004994E-6	4.280409E-8	7.219166E-11	-1.000058E+0	7.594857E-7	-3.063653E-8	3.606684E-11	2.723313E+7	1.474978E-3	
13-Nov-25	12:40:17	7.4177	0.0000	-0.000000	-0.838000	0.000000	0.838000	84.0000	90.0000	9.999604E-1	9.237246E-7	3.797171E-8	5.990169E-11	-1.000058E+0	7.087023E-7	-2.718522E-8	7.162819E-11	3.069540E+7	2.019479E-3	
13-Nov-25	12:42:07	7.4363	0.0000	-0.000000	-0.685650	0.000000	0.685650	84.0000	90.0000	9.999598E-1	2.274910E-6	3.409768E-8	6.011943E-11	-1.000057E+0	1.729589E-6	-2.447916E-8	2.639546E-11	3.414348E+7	1.478949E-3	
13-Nov-25	12:43:57	7.4436	0.0000	-0.000000	-0.533260	0.000000	0.533260	84.0000	90.0000	9.999602E-1	1.276523E-6	3.048031E-8	6.954254E-11	-1.000058E+0	1.267212E-6	-2.187243E-8	3.250975E-11	3.820274E+7	1.950593E-3	
13-Nov-25	12:45:47	7.4505	0.0000	-0.000000	-0.380950	0.000000	0.380950	84.0000	90.0000	9.999601E-1	1.108710E-6	2.765611E-8	6.208149E-11	-1.000057E+0	7.138636E-7	-2.009516E-8	2.736525E-11	4.188407E+7	1.874091E-3	
13-Nov-25	12:47:38	7.4576	0.0000	-0.000000	-0.228470	0.000000	0.228470	84.0000	90.0000	9.999612E-1	1.182057E-6	2.511324E-8	5.617634E-11	-1.000056E+0	1.105223E-6	-1.852020E-8	2.636553E-11	4.583680E+7	1.892855E-3	
13-Nov-25	12:49:28	7.4639	0.0000	-0.000000	-0.076070	0.000000	0.076070	84.0000	90.0000	9.999606E-1	1.150128E-6	2.348797E-8	7.576805E-11	-1.000056E+0	9.730234E-7	-1.763387E-8	3.136347E-11	4.863636E+7	2.606284E-3	
13-Nov-25	12:51:18	7.4738	0.0000	-0.000000	0.076150	0.000000	0.076150	84.0000	90.0000	9.999597E-1	1.489719E-6	2.344310E-8	6.404275E-11	-1.000057E+0	1.161745E-6	-1.759804E-8	2.432968E-11	4.873200E+7	2.154590E-3	
13-Nov-25	12:53:08	7.4636	0.0000	-0.000000	0.228550	0.000000	0.228550	84.0000	90.0000	9.999601E-1	1.060293E-6	2.503709E-8	8.367510E-11	-1.000058E+0	6.984349E-7	-1.851489E-8	5.371662E-11	4.592254E+7	3.155540E-3	
13-Nov-25	12:54:59	7.4707	0.0000	-0.000000	0.380910	0.000000	0.380910	84.0000	90.0000	9.999587E-1	1.543411E-6	2.748559E-8	5.309635E-11	-1.000059E+0	9.325032E-7	-1.995953E-8	2.472103E-11	4.215434E+7	1.641394E-3	
13-Nov-25	12:56:49	7.4741	0.0000	-0.000010	0.533310	0.000000	0.533310	84.0000	90.0000	9.999589E-1	1.268762E-6	3.045060E-8	7.922146E-11	-1.000058E+0	7.920020E-7	-2.211067E-8	5.092226E-11	3.805116E+7	2.477069E-3	
13-Nov-25	12:58:39	7.4688	0.0000	-0.000000	0.685670	0.000000	0.685670	84.0000	90.0000	9.999602E-1	9.351916E-7	3.395671E-8	6.934951E-11	-1.000058E+0	8.787593E-7	-2.454096E-8	7.430965E-11	3.418970E+7	2.456717E-3	
13-Nov-25	13:00:29	7.4637	0.0000	-0.000010	0.838050	0.000000	0.838050	84.0000	90.0000	9.999600E-1	1.160215E-6	3.823724E-8	8.290829E-11	-1.000058E+0	7.227335E-7	-2.733490E-8	7.797184E-11	3.050103E+7	2.454424E-3	
13-Nov-25	13:02:19	7.4571	0.0000	-0.000000	0.990440	0.000000	0.990440	84.0000	90.0000	9.999605E-1	8.358830E-7	4.272201E-8	1.205157E-10	-1.000058E+0	8.977180E-7	-3.071484E-8	6.623005E-11	2.723454E+7	2.543811E-3	
13-Nov-25	13:04:09	7.4519	0.0000	-0.000000	1.142890	0.000000	1.142890	84.0000	90.0000	9.999607E-1	1.218970E-6	4.778072E-8	6.978236E-11	-1.000059E+0	8.219392E-7	-3.464021E-8	4.005027E-11	2.426592E+7	1.333602E-3	
13-Nov-25	13:05:59	7.4386	0.0000	-0.000000	1.295260	0.000000	1.295260	84.0000	90.0000	9.999612E-1	1.038718E-6	5.312828E-8	9.569372E-11	-1.000058E+0	5.361327E-7	-3.886776E-8	7.858628E-11	2.174028E+7	1.895217E-3	
13-Nov-25	13:07:49	7.4335	0.0000	-0.000000	1.447630	0.000000	1.447630	84.0000	90.0000	9.999600E-1	1.091877E-6	5.892250E-8	9.008073E-11	-1.000059E+0	7.530971E-7	-4.309444E-8	7.254604E-11	1.960477E+7	1.595038E-3	
13-Nov-25	13:09:40	7.4432	0.0000	-0.000010	1.599900	0.000000	1.599900	84.0000	90.0000	9.999603E-1	1.067750E-6	6.480306E-8	8.985736E-11	-1.000059E+0	5.056217E-7	-4.777378E-8	8.719243E-11	1.776581E+7	1.573488E-3	
13-Nov-25	13:11:30	7.4661	0.0000	-0.000010	1.752350	0.000000	1.752350	84.0000	90.0000	9.999613E-1	1.100713E-6	7.062742E-8	1.490431E-10	-1.000059E+0	8.534919E-7	-5.224690E-8	5.314442E-11	1.627696E+7	1.646460E-3	
13-Nov-25	13:13:20	7.4692	0.0000	-0.000000	1.904800	0.000000	1.904800	84.0000	90.0000	9.999613E-1	1.098366E-6	7.575400E-8	1.429595E-10	-1.000060E+0	6.602229E-7	-5.702895E-8	1.817054E-10	1.506234E+7	2.445959E-3	
13-Nov-25	13:15:10	7.4634	0.0000	-0.000010	2.057160	0.000000	2.057160	84.0000	90.0000	9.999625E-1	8.653149E-7	8.056043E-8	1.394803E-10	-1.000059E+0	7.197780E-7	-6.107387E-8	1.157171E-10	1.412103E+7	1.802597E-3	
13-Nov-25	13:17:00	7.4582	0.0000	-0.000000	2.209540	0.000000	2.209540	84.0000	90.0000	9.999620E-1	8.893418E-7	8.505167E-8	1.686948E-10	-1.000059E+0	8.215933E-7	-6.474314E-8	8.138134E-11	1.335174E+7	1.670314E-3	
13-Nov-25	13:18:51	7.4507	0.0000	-0.000000	2.361880	0.000000	2.361880	84.0000	90.0000	9.999621E-1	1.084695E-6	8.948614E-8	1.484431E-10	-1.000060E+0	5.006790E-7	-6.674140E-8	1.643114E-10	1.280198E+7	2.002709E-3	
13-Nov-25	13:20:41	7.4380	0.0000	-0.000000	2.514390	0.000000	2.514390	84.0000	90.0000	9.999618E-1	8.421499E-7	9.033263E-8	1.571538E-10	-1.000060E+0	6.492257E-7	-6.693229E-8	1.409673E-10	1.271753E+7	1.896408E-3	
13-Nov-25	13:22:31	7.4291	0.0000	-0.000000	2.666800	0.000000	2.666800	84.0000	90.0000	9.999611E-1	1.113570E-6	9.000295E-8	1.715184E-10	-1.000060E+0	8.402071E-7	-6.689103E-8	1.803446E-10	1.274760E+7	2.243657E-3	
13-Nov-25	13:24:22	7.4228	0.0000	-0.000010	2.819200	0.000000	2.819200	84.0000	90.0000	9.999620E-1	9.412503E-7	8.987167E-8	1.903527E-10	-1.000060E+0	6.908313E-7	-6.681823E-8	1.292251E-10	1.276421E+7	2.040372E-3	
13-Nov-25	13:26:13	7.4039	0.0000	-0.000000	2.971580	0.000000	2.971580	84.0000	90.0000	9.999618E-1	1.072066E-6	8.960950E-8	1.883011E-10	-1.000061E+0	7.141621E-7	-6.655193E-8	1.597214E-10	1.280740E+7	2.229501E-3	
13-Nov-25	13:28:06	7.3949	0.0000	-0.000000	3.123900	0.000000	3.123900	84.0000	90.0000	9.999623E-1	8.201507E-7	8.944043E-8	1.962040E-10	-1.000059E+0	7.602027E-7	-6.671689E-8	1.107468E-10	1.280773E+7	1.966441E-3	
13-Nov-25	13:29:58	7.3769	0.0000	-0.000000	3.276370	0.000000	3.276370	84.0000	90.0000	9.999622E-1	7.568304E-7	8.908086E-8	1.601099E-10	-1.000059E+0	4.801536E-7	-6.645334E-8	1.434955E-10	1.285905E+7	1.952636E-3
