Repository: sadityakr/Large-MR-due-to-interlayer-hybridization-CrSBr

# Large magnetoresistance from interlayer hybridization in CrSBr: data and analysis code

Data, analysis scripts and Jupyter notebooks for the paper
([arXiv:2608.11389](https://doi.org/10.48550/arXiv.2608.11389))

> **Large bias-tunable magnetoresistance from spin-dependent interlayer
> hybridization in van der Waals antiferromagnet CrSBr-based heterostructures**

The work studies vertical tunnelling transport through a graphene / CrSBr /
graphene junction ("Device 2"). Current-voltage curves
I(V) were recorded as a function of magnetic field applied along the crystal
**b** axis and the **c** axis, at temperatures from 3 K to 160 K. The
notebooks turn these into the magnetoresistance, the conductance-peak
spectroscopy, the Fowler-Nordheim analysis and the barrier-height versus
spin-canting-angle results reported in the paper. Bulk SQUID magnetometry and
an AFM topography scan of the device are included as well.

## Citation

If you use this code or data, please cite the paper (see also
[CITATION.cff](CITATION.cff)):

> S. Hameed, A. Kumar, C. Yu, A. P. Balan, X. Wang, L. Zhang, Y. Mokrousov and
> M. Kläui, *Large bias-tunable magnetoresistance from spin-dependent interlayer
> hybridization in van der Waals antiferromagnet CrSBr-based heterostructures*,
> arXiv:2608.11389 (2026). https://doi.org/10.48550/arXiv.2608.11389

```bibtex
@misc{hameed2026crsbr,
  title         = {Large bias-tunable magnetoresistance from spin-dependent interlayer hybridization in van der Waals antiferromagnet CrSBr-based heterostructures},
  author        = {Hameed, Sadeed and Kumar, Aditya and Yu, Chengjie and Balan, Aravind P. and Wang, Xinran and Zhang, Lichuan and Mokrousov, Yuriy and Kl{\"a}ui, Mathias},
  year          = {2026},
  eprint        = {2608.11389},
  archivePrefix = {arXiv},
  primaryClass  = {cond-mat.mes-hall},
  doi           = {10.48550/arXiv.2608.11389}
}
```

## Repository layout

```
├── data/                      Raw measurement files (read-only inputs)
│   ├── device 2/
│   │   ├── b_scans/           Field along b: H_scans/ (field sweeps) and IV_H_scans/ (I(V) at each H)
│   │   └── c_scans/           Field along c: same structure
│   ├── SQUID_bulk_CrSBr/      Bulk SQUID M(H) and M(T)
│   └── AFM data/              Bruker NanoScope scan of Device 2
├── output/IV_H_scans/         Processed tables the notebooks read (see below)
├── scripts/                   Loaders and analysis modules (importable package `scripts`)
├── notebooks/                 Analysis notebooks; run these
│   ├── Device_2/              Main analysis (b_scans/, c_scans/, barrier and canting analysis/, ...)
│   ├── compose figures/       Fig. 1c-e panels
│   ├── AFM data.ipynb         AFM topography and thickness line cut
│   └── SQUID_Bulk_MvsH.ipynb  Bulk magnetometry
└── pyproject.toml             Dependencies
```

## Running the notebooks

- Open a notebook and run it top to bottom. Notebooks are stored **without
  outputs**, so figures appear only after you run them.
- Most notebooks start with
  `from scripts.utils import setup_notebook; PROJECT_ROOT, np, pd, plt, Path = setup_notebook()`,
  which sets the plotting style and finds the repository root. Paths inside the
  notebooks are relative to it or to the notebook's own folder, so launch
  Jupyter from the repository root or the notebook's folder.
- Notebooks write figures and intermediate files to `output/`. Rendered images
  (`*.png`, `*.pdf`) under `output/` are git-ignored; processed tables
  (`*.csv`, `*.pkl`) are tracked.

Where to start:

| Goal | Notebook |
|---|---|
| One temperature, I(H) curves, I(V) at fixed field, MR vs bias | `notebooks/Device_2/b_scans/analysis_<T>K.ipynb` and `c_scans/analysis_<T>K.ipynb` |
| MR across all temperatures | `notebooks/Device_2/MR_summary_main.ipynb` |
| Conductance-peak spectroscopy and Fowler-Nordheim analysis | `notebooks/Device_2/barrier and canting analysis/Spectroscopy and FN analysis_<T>K.ipynb` |
| Barrier height vs canting angle | `notebooks/Device_2/barrier and canting analysis/Barrier_vs_canting_<T>K.ipynb`, `Summary_T_dependence.ipynb` |
| Transport regimes (Arrhenius, canting, hopping) | `notebooks/Device_2/Transport_regimes_story.ipynb`, `Tunneling regime analysis*.ipynb` |
| Fig.

## Data

### Raw files (`data/`)

Each measurement is a tab-separated `.dat` file with a `!`-prefixed header
(date, sample name and ID, instruments, comments) followed by a column table
(date, time, `Tcryo`, `Tsample`, `Hx`, `Hy`, `Hz`, `|H|`, `phi`, `theta`, and
lock-in channels `L1_Ch1` ... `L5_Ch2`).

`IV_H_scans/` holds one `*.datfolder` per temperature and field sweep. The
folder name records the start timestamp, scan type (`b_scan` or `c_scan`),
temperature, number of field steps, maximum field and field angles, for example
`20251106153846b_scan_30K_92steps_H0.90T_phi_84.0to84.0_theta_0.0to0.0°_v0.datfolder`.
Inside, each `*.txt.dat` file is one I(V) curve at one field value.

File: data/device 2/b_scans/H_scans/20251104191228TMR_CBS_10K_w_IV_82steps_H0.00T_phi_84.0to84.0_theta_0.0to0.0°_v0.dat
! Date:	04-Nov-25
!Time:	19:12
! User Name:	Aditya Kumar
! Sample Name:	Gr-CrSBr-Gr
! Sample ID:	SHCBS2
! Current Source:	Keithley 2400
! LockIn Specifications:
!LockIn Input Voltage (V)=	
!LockIn Input Frequency (Hz)=	
!Time Constant for Zi LockIn  1st Harmonic (s)=	
!Time Constant for Zi LockIn 2nd Harmonic (s)=	
!Time Constant of SR7265=	
!Time Constant of SR7225=	
! Measuring Insturment 1:	
! Measuring Insturment 1:	
! U1, th1 (volts):	
! U2, th2 (volts):	
! U3, th3 (volts):	
! U4 , th4(volts):	
! U5, th5 (volts):	
! Comments:	


! 
! 
date	time	Tcryo (K)	Tsample (K)	Hx (T)	Hy (T)	Hz (T)	|H|	phi	theta	L1_Ch1	L1_Ch2	L2_Ch1	L2_Ch2	L3_Ch1	L3_Ch2	L4_Ch1	L4_Ch2	L5_ Ch1	L5_Ch2
04-Nov-25	19:14:48	290.0002	0.0000	0.083620	-0.000190	0.795600	0.799982	84.0000	0.0000	1.999548E-1	8.434562E-7	7.370556E-10	5.053838E-12	-2.000225E-1	9.594724E-7	-7.341186E-10	6.014080E-12	2.718763E+8	7.527694E-3	
04-Nov-25	19:16:34	290.0002	0.0000	0.083630	-0.000180	0.795600	0.799983	84.0000	0.0000	1.999538E-1	1.189707E-6	7.510109E-10	4.987958E-12	-2.000231E-1	1.102121E-6	-7.349627E-10	5.732894E-12	2.691682E+8	7.220429E-3	
04-Nov-25	19:18:35	290.0002	0.0000	0.079450	-0.000170	0.755900	0.760064	84.0000	0.0000	1.999535E-1	8.330611E-7	7.454935E-10	5.906939E-12	-2.000227E-1	6.870039E-7	-7.236046E-10	3.424670E-12	2.722597E+8	6.355731E-3	
04-Nov-25	19:20:37	290.0002	0.0000	0.075270	-0.000170	0.716000	0.719946	84.0000	0.0000	1.999526E-1	1.621804E-6	7.366866E-10	3.535947E-12	-2.000238E-1	1.017060E-6	-7.261084E-10	5.338180E-12	2.734330E+8	6.073153E-3	
04-Nov-25	19:22:38	290.0002	0.0000	0.071090	-0.000160	0.676200	0.679927	84.0000	0.0000	1.999540E-1	8.242138E-7	7.402039E-10	6.737635E-12	-2.000229E-1	8.122263E-7	-7.295642E-10	3.194177E-12	2.721361E+8	6.761492E-3	
04-Nov-25	19:24:40	290.0002	0.0000	0.066910	-0.000160	0.636500	0.640007	84.0000	0.0000	1.999523E-1	1.443323E-6	7.492303E-10	5.348139E-12	-2.000231E-1	1.007443E-6	-7.260292E-10	3.635437E-12	2.711221E+8	6.095616E-3	
04-Nov-25	19:26:42	290.0002	0.0000	0.062730	-0.000150	0.596600	0.599889	84.0000	0.0000	1.999541E-1	1.776833E-6	7.538657E-10	6.580865E-12	-2.000226E-1	1.316508E-6	-7.158042E-10	5.864212E-12	2.721541E+8	8.475673E-3	
04-Nov-25	19:28:43	290.0002	0.0000	0.058550	-0.000160	0.557000	0.560069	84.0000	0.0000	1.999532E-1	8.097526E-7	7.506322E-10	5.972507E-12	-2.000232E-1	1.314260E-6	-7.143605E-10	4.927066E-12	2.730228E+8	7.445329E-3	
04-Nov-25	19:30:45	290.0002	0.0000	0.054370	-0.000160	0.517100	0.519951	84.0000	0.0000	1.999524E-1	1.281867E-6	7.390530E-10	4.927242E-12	-2.000224E-1	1.066231E-6	-7.200512E-10	6.401089E-12	2.741235E+8	7.769765E-3	
04-Nov-25	19:35:40	290.0002	0.0000	0.050180	-0.000160	0.477400	0.480030	84.0000	0.0000	1.999515E-1	1.751593E-6	7.458523E-10	7.254822E-12	-2.000237E-1	1.237541E-6	-6.896239E-10	6.210421E-12	2.786359E+8	9.387805E-3	
04-Nov-25	19:37:42	290.0002	0.0000	0.046010	-0.000150	0.437500	0.439913	84.0000	0.0000	1.999525E-1	1.807652E-6	7.317025E-10	4.776505E-12	-2.000241E-1	1.039067E-6	-6.590348E-10	8.205467E-12	2.876004E+8	9.341715E-3	
04-Nov-25	19:40:13	290.0002	0.0000	0.041820	-0.000150	0.397900	0.400092	84.0000	0.0000	1.999525E-1	8.881113E-7	6.198310E-10	3.718027E-12	-2.000242E-1	9.204215E-7	-5.360648E-10	4.814981E-12	3.460318E+8	7.386682E-3	
04-Nov-25	19:42:14	290.0002	0.0000	0.037650	-0.000150	0.358000	0.359974	84.0000	0.0000	1.999534E-1	1.712316E-6	3.238685E-10	7.031492E-12	-2.000240E-1	1.213400E-6	-4.208255E-10	5.935008E-12	5.371031E+8	1.741916E-2	
04-Nov-25	19:44:16	290.0002	0.0000	0.033460	-0.000160	0.318100	0.319855	84.0000	0.0000	1.999534E-1	1.435899E-6	2.189002E-10	3.703806E-12	-2.000239E-1	1.139667E-6	-3.243292E-10	5.616082E-12	7.362955E+8	1.716289E-2	
04-Nov-25	19:46:18	290.0002	0.0000	0.029290	-0.000150	0.278500	0.280036	84.0000	0.0000	1.999529E-1	1.597773E-6	2.291401E-10	7.621308E-12	-2.000247E-1	1.518270E-6	-3.189237E-10	5.978371E-12	7.298012E+8	2.482183E-2	
04-Nov-25	19:48:19	290.0002	0.0000	0.025100	-0.000160	0.238600	0.239917	84.0000	0.0000	1.999521E-1	1.133592E-6	2.259523E-10	6.768307E-12	-2.000249E-1	1.418216E-6	-3.167646E-10	4.605455E-12	7.369903E+8	2.096346E-2	
04-Nov-25	19:50:40	290.0002	0.0000	0.020920	-0.000150	0.198900	0.199997	84.0000	0.0000	1.999536E-1	8.356452E-7	2.124013E-10	5.395077E-12	-2.000241E-1	5.612221E-7	-3.214665E-10	4.836543E-12	7.492075E+8	1.916857E-2	
04-Nov-25	19:52:42	290.0002	0.0000	0.016730	-0.000160	0.159100	0.159977	84.0000	0.0000	1.999529E-1	2.072873E-6	2.170032E-10	6.597907E-12	-2.000243E-1	1.285857E-6	-3.184275E-10	6.169477E-12	7.470195E+8	2.385347E-2	
04-Nov-25	19:54:43	290.0002	0.0000	0.012560	-0.000170	0.119400	0.120059	84.0000	0.0000	1.999523E-1	1.777309E-6	1.597964E-10	4.908089E-12	-2.000244E-1	1.369441E-6	-2.513770E-10	4.643553E-12	9.727691E+8	2.323807E-2	
04-Nov-25	19:56:45	290.0002	0.0000	0.008370	-0.000160	0.079500	0.079940	84.0000	0.0000	1.999527E-1	1.653463E-6	1.567179E-10	5.425546E-12	-2.000252E-1	1.005073E-6	-2.439817E-10	4.398115E-12	9.981989E+8	2.452292E-2	
04-Nov-25	19:58:46	290.0002	0.0000	0.004200	-0.000170	0.039800	0.040021	84.0000	0.0000	1.999526E-1	1.368028E-6	1.582915E-10	3.587771E-12	-2.000243E-1	9.693825E-7	-2.460552E-10	3.313292E-12	9.891928E+8	1.707304E-2	
04-Nov-25	20:00:48	290.0002	0.0000	0.000000	-0.000170	0.000000	0.000170	84.0000	0.0000	1.999532E-1	1.242891E-6	1.562251E-10	7.198886E-12	-2.000241E-1	8.290467E-7	-2.470173E-10	6.004361E-12	9.919030E+8	3.274788E-2	
04-Nov-25	20:02:50	290.0002	0.0000	-0.004170	-0.000160	-0.039800	0.040018	84.0000	0.0000	1.999539E-1	1.291265E-6	1.558583E-10	8.358624E-12	-2.000233E-1	8.771423E-7	-2.502307E-10	9.741877E-12	9.849498E+8	4.457817E-2	
04-Nov-25	20:04:52	290.0002	0.0000	-0.008350	-0.000170	-0.079500	0.079937	84.0000	0.0000	1.999522E-1	1.903111E-6	1.574118E-10	7.823681E-12	-2.000248E-1	1.214048E-6	-2.462463E-10	9.406445E-12	9.908808E+8	4.269275E-2	
04-Nov-25	20:06:53	290.0002	0.0000	-0.012540	-0.000180	-0.119400	0.120057	84.0000	0.0000	1.999534E-1	1.553596E-6	1.555264E-10	4.917665E-12	-2.000242E-1	1.564618E-6	-2.440170E-10	7.348378E-12	1.001086E+9	3.070794E-2	
04-Nov-25	20:08:55	290.0002	0.0000	-0.016720	-0.000170	-0.159100	0.159976	84.0000	0.0000	1.999522E-1	9.851636E-7	1.510684E-10	7.479497E-12	-2.000248E-1	8.457561E-7	-2.443741E-10	6.512959E-12	1.011467E+9	3.538888E-2	
04-Nov-25	20:10:57	290.0002	0.0000	-0.020890	-0.000170	-0.198900	0.199994	84.0000	0.0000	1.999521E-1	1.497394E-6	1.537315E-10	9.439120E-12	-2.000245E-1	1.688097E-6	-2.530350E-10	1.034544E-11	9.833075E+8	4.864659E-2	
04-Nov-25	20:13:40	290.0002	0.0000	-0.025070	-0.000190	-0.238600	0.239914	84.0000	0.0000	1.999522E-1	1.019404E-6	1.200193E-10	1.062428E-11	-2.000242E-1	9.495957E-7	-2.301953E-10	9.913493E-12	1.142089E+9	5.864830E-2	
04-Nov-25	20:15:41	290.0002	0.0000	-0.029250	-0.000170	-0.278500	0.280032	84.0000	0.0000	1.999522E-1	8.770942E-7	1.234228E-10	4.788631E-12	-2.000248E-1	7.778435E-7	-2.301097E-10	8.645234E-12	1.131372E+9	3.800309E-2	
04-Nov-25	20:17:43	290.0002	0.0000	-0.033430	-0.000170	-0.318100	0.319852	84.0000	0.0000	1.999525E-1	1.632509E-6	1.345712E-10	7.223731E-12	-2.000239E-1	1.299352E-6	-2.332897E-10	8.483065E-12	1.087303E+9	4.270498E-2	
04-Nov-25	20:19:45	290.0002	0.0000	-0.037610	-0.000180	-0.358000	0.359970	84.0000	0.0000	1.999525E-1	1.966169E-6	1.428048E-10	6.196854E-12	-2.000247E-1	1.268121E-6	-2.350178E-10	1.153111E-11	1.058637E+9	4.692947E-2	
04-Nov-25	20:21:46	290.0002	0.0000	-0.041790	-0.000180	-0.397900	0.400089	84.0000	0.0000	1.999518E-1	8.305206E-7	6.184428E-10	1.086670E-11	-2.000249E-1	6.867469E-7	-5.358143E-10	6.224357E-12	3.465230E+8	1.481077E-2	
04-Nov-25	20:23:48	290.0002	0.0000	-0.045970	-0.000180	-0.437500	0.439909	84.0000	0.0000	1.999518E-1	8.950261E-7	7.361593E-10	1.429598E-11	-2.000250E-1	8.537230E-7	-6.626416E-10	1.093790E-11	2.859426E+8	1.804402E-2	
04-Nov-25	20:25:50	290.0002	0.0000	-0.050150	-0.000170	-0.477400	0.480027	84.0000	0.0000	1.999515E-1	1.055919E-6	7.412266E-10	1.012430E-11	-2.000244E-1	7.373229E-7	-6.948693E-10	8.457374E-12	2.785161E+8	1.294350E-2	
04-Nov-25	20:27:51	290.0002	0.0000	-0.054320	-0.000170	-0.517100	0.519945	84.0000	0.0000	1.999514E-1	9.698878E-7	7.394902E-10	7.955814E-12	-2.000248E-1	8.827443E-7	-7.003301E-10	6.278252E-12	2.777959E+8	9.890634E-3	
04-Nov-25	20:29:53	290.0002	0.0000	-0.058500	-0.000180	-0.000700	0.058504	84.0000	0.0000	1.999511E-1	1.112909E-6	7.483424E-10	7.091617E-12	-2.000249E-1	8.211216E-7	-7.105683E-10	8.089976E-12	2.741607E+8	1.041095E-2	
04-Nov-25	20:31:55	290.0002	0.0000	-0.062680	-0.000170	-0.596600	0.599884	84.0000	0.0000	1.999512E-1	1.454671E-6	7.340806E-10	1.334406E-11	-2.000246E-1	7.180443E-7	-7.225165E-10	1.021288E-11	2.745960E+8	1.617802E-2	
04-Nov-25	20:33:56	290.0002	0.0000	-0.066870	-0.000160	-0.636500	0.640003	84.0000	0.0000	1.999511E-1	8.060743E-7	7.467225E-10	1.000185E-11	-2.000249E-1	9.009692E-7	-7.239818E-10	1.087277E-11	2.719622E+8	1.419788E-2	
04-Nov-25	20:35:58	290.0002	0.0000	-0.071050	-0.000170	-0.676200	0.679922	84.0000	0.0000	1.999519E-1	1.030116E-6	7.474466E-10	7.780991E-12	-2.000237E-1	7.220788E-7	-7.334609E-10	8.247063E-12	2.700882E+8	1.082751E-2	
04-Nov-25	20:38:00	290.0002	0.0000	-0.075230	-0.000160	-0.716000	0.719941	84.0000	0.0000	1.999517E-1	8.324727E-7	7.485026E-10	7.205657E-12	-2.000243E-1	5.951561E-7	-7.130448E-10	7.010501E-12	2.736661E+8	9.730355E-3	
04-Nov-25	20:44:45	290.0002	0.0000	-0.079410	-0.000150	-0.755900	0.760060	84.0000	0.0000	1.999509E-1	6.010546E-7	7.376830E-10	7.629290E-12	-2.000249E-1	7.053608E-7	-7.272507E-10	6.505677E-12	2.730334E+8	9.652145E-3	
04-Nov-25	20:46:47	290.0002	0.0000	-0.083580	-0.000160	-0.795600	0.799978	84.0000	0.0000	1.999510E-1	1.022243E-6	7.459716E-10	6.381245E-12	-2.000246E-1	9.156510E-7	-7.226206E-10	6.237535E-12	2.723530E+8	8.597278E-3	
04-Nov-25	20:48:33	290.0002	0.0000	-0.083580	-0.000150	-0.795600	0.799978	84.0000	0.0000	1.999508E-1	6.109337E-7	7.275613E-10	1.104388E-11	-2.000254E-1	5.364197E-7	-7.234499E-10	6.861312E-12	2.756534E+8	1.234267E-2	
04-Nov-25	20:50:35	290.0002	0.0000	-0.079410	-0.000150	-0.755900	0.760060	84.0000	0.0000	1.999514E-1	9.136988E-7	7.271897E-10	6.314274E-12	-2.000243E-1	7.998713E-7	-7.259881E-10	3.594568E-12	2.752421E+8	6.823024E-3	
04-Nov-25	20:52:36	290.0002	0.0000	-0.075230	-0.000150	-0.716000	0.719941	84.0000	0.0000	1.999509E-1	6.944149E-7	7.376006E-10	7.525404E-12	-2.000254E-1	7.462155E-7	-7.185543E-10	4.680565E-12	2.746798E+8	8.385931E-3	
04-Nov-25	20:54:38	290.0002	0.0000	-0.071050	-0.000150	-0.676200	0.679922	84.0000	0.0000	1.999510E-1	7.261418E-7	7.406039E-10	6.077392E-12	-2.000250E-1	6.836083E-7	-7.097143E-10	5.072086E-12	2.757850E+8	7.691133E-3	
04-Nov-25	20:56:40	290.0002	0.0000	-0.066870	-0.000140	-0.636500	0.640003	84.0000	0.0000	1.999506E-1	8.672907E-7	7.372318E-10	7.377274E-12	-2.000254E-1	6.551333E-7	-7.056475E-10	5.794779E-12	2.772069E+8	9.132812E-3	
04-Nov-25	20:58:41	290.0002	0.0000	-0.062680	-0.000140	-0.596600	0.599884	84.0000	0.0000	1.999512E-1	8.974834E-7	7.280094E-10	4.879298E-12	-2.000247E-1	8.059756E-7	-7.114121E-10	7.735104E-12	2.778726E+8	8.767782E-3	
04-Nov-25	21:00:43	290.0002	0.0000	-0.058500	-0.000130	-0.557000	0.560064	84.0000	0.0000	1.999511E-1	7.707901E-7	7.342386E-10	5.517910E-12	-2.000247E-1	7.556118E-7	-7.202455E-10	4.707951E-12	2.749949E+8	7.034393E-3	
04-Nov-25	21:02:45	290.0002	0.0000	-0.054310	-0.000150	-0.517100	0.519944	84.0000	0.0000	1.999514E-1	7.409674E-7	7.377880E-10	7.100931E-12	-2.000245E-1	6.336195E-7	-7.104046E-10	5.759450E-12	2.761897E+8	8.883734E-3	
04-Nov-25	21:04:46	290.0002	0.0000	-0.050140	-0.000140	-0.477400	0.480026	84.0000	0.0000	1.999519E-1	8.552388E-7	7.405975E-10	6.827533E-12	-2.000247E-1	8.082160E-7	-6.797826E-10	4.143730E-12	2.815983E+8	7.728333E-3	
04-Nov-25	21:06:48	290.0002	0.0000	-0.045960	-0.000140	-0.437500	0.439907	84.0000	0.0000	1.999510E-1	9.187719E-7	7.313491E-10	7.935058E-12	-2.000249E-1	6.648195E-7	-6.485582E-10	4.055026E-12	2.898571E+8	8.693010E-3	
04-Nov-25	21:08:50	290.0002	0.0000	-0.041780	-0.000150	-0.397900	0.400087	84.0000	0.0000	1.999506E-1	9.136802E-7	6.241555E-10	7.250649E-12	-2.000260E-1	6.078353E-7	-5.399901E-10	6.060407E-12	3.435795E+8	1.143799E-2	
04-Nov-25	21:10:51	290.0002	0.0000	-0.037600	-0.000150	-0.358000	0.359969	84.0000	0.0000	1.999512E-1	7.636837E-7	3.212266E-10	4.278585E-12	-2.000247E-1	7.151481E-7	-4.172494E-10	5.258056E-12	5.416234E+8	1.291765E-2	
04-Nov-25	21:12:53	290.0002	0.0000	-0.033430	-0.000160	-0.318100	0.319852	84.0000	0.0000	1.999512E-1	9.688429E-7	2.220839E-10	5.282866E-12	-2.000244E-1	5.896167E-7	-3.220741E-10	5.158945E-12	7.350358E+8	1.919283E-2	
04-Nov-25	21:18:36	290.0002	0.0000	-0.029240	-0.000150	-0.278500	0.280031	84.0000	0.0000	1.999509E-1	8.411359E-7	1.874598E-10	5.285553E-12	-2.000240E-1	5.899380E-7	-2.787700E-10	6.747918E-12	8.578923E+8	2.581375E-2	
04-Nov-25	21:20:37	290.0002	0.0000	-0.025060	-0.000150	-0.238600	0.239912	84.0000	0.0000	1.999517E-1	8.920089E-7	1.875938E-10	6.301309E-12	-2.000248E-1	5.485348E-7	-2.775597E-10	7.628441E-12	8.598807E+8	2.995017E-2	
04-Nov-25	21:22:39	290.0002	0.0000	-0.020880	-0.000170	-0.198900	0.199993	84.0000	0.0000	1.999513E-1	8.697446E-7	1.852273E-10	3.673595E-12	-2.000252E-1	8.040646E-7	-2.737832E-10	8.361845E-12	8.713886E+8	2.622459E-2	
04-Nov-25	21:24:41	290.0002	0.0000	-0.016720	-0.000170	-0.159100	0.159976	84.0000	0.0000	1.999511E-1	7.496420E-7	1.820181E-10	4.984605E-12	-2.000256E-1	8.790494E-7	-2.684194E-10	6.018503E-12	8.879740E+8	2.443168E-2	
04-Nov-25	21:26:42	290.0002	0.0000	-0.012530	-0.000160	-0.119400	0.120056	84.0000	0.0000	1.999513E-1	9.505189E-7	1.804359E-10	3.344902E-12	-2.000250E-1	8.466924E-7	-2.737765E-10	4.113010E-12	8.805931E+8	1.642393E-2	
04-Nov-25	21:28:54	290.0002	0.0000	-0.008350	-0.000170	-0.079500	0.079937	84.0000	0.0000	1.999521E-1	8.956383E-7	1.560597E-10	5.655093E-12	-2.000243E-1	7.445875E-7	-2.454789E-10	6.639712E-12	9.961094E+8	3.062333E-2	
04-Nov-25	21:30:55	290.0002	0.0000	-0.004170	-0.000170	-0.039800	0.040018	84.0000	0.0000	1.999519E-1	8.370324E-7	1.563984E-10	3.989607E-12	-2.000246E-1	7.645123E-7	-2.474133E-10	4.467855E-12	9.905024E+8	2.094808E-2	
04-Nov-25	21:32:57	290.0002	0.0000	-0.000000	-0.000170	-0.000000	0.000170	84.0000	0.0000	1.999517E-1	1.034111E-6	1.558352E-10	4.647118E-12	-2.000251E-1	7.003509E-7	-2.499209E-10	4.032280E-12	9.857566E+8	2.139501E-2	
04-Nov-25	21:34:59	290.0002	0.0000	0.004190	-0.000180	0.039800	0.040020	84.0000	0.0000	1.999522E-1	7.739610E-7	1.557731E-10	4.658891E-12	-2.000246E-1	7.433907E-7	-2.492252E-10	3.549478E-12	9.876010E+8	2.027145E-2	
04-Nov-25	21:37:19	290.0002	0.0000	0.008370	-0.000190	0.079500	0.079940	84.0000	0.0000	1.999501E-1	7.548935E-7	1.522388E-10	3.592678E-12	-2.000252E-1	6.644676E-7	-2.436536E-10	5.571951E-12	1.010313E+9	2.315284E-2	
04-Nov-25	21:39:21	290.0002	0.0000	0.012560	-0.000190	0.119400	0.120059	84.0000	0.0000	1.999515E-1	8.539280E-7	1.504187E-10	4.034148E-12	-2.000246E-1	1.009968E-6	-2.454472E-10	5.101341E-12	1.010383E+9	2.308189E-2	
04-Nov-25	21:42:04	290.0002	0.0000	0.016730	-0.000200	0.159100	0.159977	84.0000	0.0000	1.999516E-1	6.146002E-7	1.501910E-10	4.372051E-12	-2.000246E-1	6.053877E-7	-2.443478E-10	4.179265E-12	1.013782E+9	2.167726E-2	
04-Nov-25	21:44:06	290.0002	0.0000	0.020920	-0.000200	0.198900	0.199997	84.0000	0.0000	1.999510E-1	6.487951E-7	1.525273E-10	4.818763E-12	-2.000251E-1	6.216827E-7	-2.434477E-10	4.764773E-12	1.010104E+9	2.420555E-2	
04-Nov-25	21:46:07	290.0002	0.0000	0.025100	-0.000180	0.238600	0.239917	84.0000	0.0000	1.999508E-1	8.218419E-7	1.172093E-10	3.936564E-12	-2.000262E-1	5.352795E-7	-2.259734E-10	4.288112E-12	1.165493E+9	2.396927E-2	
04-Nov-25	21:48:09	290.0002	0.0000	0.029280	-0.000180	0.278500	0.280035	84.0000	0.0000	1.999506E-1	6.839200E-7	1.218415E-10	4.621081E-12	-2.000255E-1	6.174381E-7	-2.245637E-10	6.117407E-12	1.154648E+9	3.100304E-2	
04-Nov-25	21:50:11	290.0002	0.0000	0.033450	-0.000190	0.318100	0.319854	84.0000	0.0000	1.999503E-1	7.160588E-7	1.292020E-10	3.762260E-12	-2.000254E-1	7.243645E-7	-2.345504E-10	3.237254E-12	1.099582E+9	1.924613E-2	
04-Nov-25	21:52:12	290.0002	0.0000	0.037640	-0.000180	0.358000	0.359973	84.0000	0.0000	1.999505E-1	7.143539E-7	1.952361E-10	4.777838E-12	-2.000260E-1	5.839246E-7	-2.882841E-10	4.808012E-12	8.272177E+8	1.982837E-2	
04-Nov-25	21:54:14	290.0002	0.0000	0.041820	-0.000180	0.397900	0.400092	84.0000	0.0000	1.999508E-1	5.559265E-7	6.051580E-10	3.841137E-12	-2.000253E-1	4.429289E-7	-5.327479E-10	4.031088E-12	3.515020E+8	6.920666E-3	
04-Nov-25	21:56:15	290.0002	0.0000	0.046000	-0.000180	0.437500	0.439912	84.0000	0.0000	1.999510E-1	7.378046E-7	7.433099E-10	5.230446E-12	-2.000247E-1	6.590301E-7	-6.557166E-10	4.835652E-12	2.858957E+8	7.198565E-3	
04-Nov-25	21:58:36	290.0002	0.0000	0.050170	-0.000180	0.477400	0.480029	84.0000	0.0000	1.999501E-1	7.434908E-7	7.273222E-10	5.508298E-12	-2.000255E-1	5.980918E-7	-6.862470E-10	5.769965E-12	2.829544E+8	7.981925E-3	
04-Nov-25	22:00:38	290.0002	0.0000	0.054360	-0.000200	0.517100	0.519949	84.0000	0.0000	1.999498E-1	8.201507E-7	7.371162E-10	5.292247E-12	-2.000253E-1	8.307657E-7	-7.116631E-10	2.990924E-12	2.760773E+8	5.721473E-3	
04-Nov-25	22:02:37	290.0002	0.0000	0.058550	-0.000190	0.557000	0.560069	84.0000	0.0000	1.999506E-1	8.431815E-7	7.363541E-10	4.467262E-12	-2.000255E-1	6.484363E-7	-7.058890E-10	4.389145E-12	2.773292E+8	6.144447E-3	
04-Nov-25	22:04:39	290.0002	0.0000	0.062730	-0.000180	0.596600	0.599889	84.0000	0.0000	1.999502E-1	6.282243E-7	7.353934E-10	4.713160E-12	-2.000258E-1	7.078052E-7	-7.139981E-10	6.186896E-12	2.759613E+8	7.523776E-3	
04-Nov-25	22:06:40	290.0002	0.0000	0.066900	-0.000180	0.636500	0.640006	84.0000	0.0000	1.999501E-1	6.542113E-7	7.400805E-10	5.918414E-12	-2.000267E-1	6.353198E-7	-7.195626E-10	5.240427E-12	2.740237E+8	7.648135E-3	
04-Nov-25	22:09:01	290.0002	0.0000	0.071090	-0.000180	0.676200	0.679927	84.0000	0.0000	1.999493E-1	4.644726E-7	7.406334E-10	4.648332E-12	-2.000265E-1	7.506163E-7	-7.099783E-10	6.418335E-12	2.757290E+8	7.632004E-3	
04-Nov-25	22:11:44	290.0002	0.0000	0.075270	-0.000170	0.716000	0.719946	84.0000	0.0000	1.999499E-1	7.968639E-7	7.353511E-10	6.199769E-12	-2.000258E-1	5.422965E-7	-7.114147E-10	4.231721E-12	2.764620E+8	7.213561E-3	
04-Nov-25	22:13:46	290.0002	0.0000	0.079450	-0.000170	0.755900	0.760064	84.0000	0.0000	1.999498E-1	6.649948E-7	7.384698E-10	5.094277E-12	-2.000254E-1	5.513510E-7	-7.194050E-10	5.625914E-12	2.743550E+8	7.356341E-3
