Repository: sadityakr/Large-MR-due-to-interlayer-hybridization-CrSBr

# Large magnetoresistance from interlayer hybridization in CrSBr: data and analysis code

Data, analysis scripts and Jupyter notebooks for the paper
([arXiv:2608.11389](https://doi.org/10.48550/arXiv.2608.11389))

> **Large bias-tunable magnetoresistance from spin-dependent interlayer
> hybridization in van der Waals antiferromagnet CrSBr-based heterostructures**

The work studies vertical tunnelling transport through a graphene / CrSBr /
graphene junction ("Device 2"). Current-voltage curves
I(V) were recorded as a function of magnetic field applied along the crystal
**b** axis and the **c** axis, at temperatures from 3 K to 160 K. The
notebooks turn these into the magnetoresistance, the conductance-peak
spectroscopy, the Fowler-Nordheim analysis and the barrier-height versus
spin-canting-angle results reported in the paper. Bulk SQUID magnetometry and
an AFM topography scan of the device are included as well.

## Citation

If you use this code or data, please cite the paper (see also
[CITATION.cff](CITATION.cff)):

> S. Hameed, A. Kumar, C. Yu, A. P. Balan, X. Wang, L. Zhang, Y. Mokrousov and
> M. Kläui, *Large bias-tunable magnetoresistance from spin-dependent interlayer
> hybridization in van der Waals antiferromagnet CrSBr-based heterostructures*,
> arXiv:2608.11389 (2026). https://doi.org/10.48550/arXiv.2608.11389

```bibtex
@misc{hameed2026crsbr,
  title         = {Large bias-tunable magnetoresistance from spin-dependent interlayer hybridization in van der Waals antiferromagnet CrSBr-based heterostructures},
  author        = {Hameed, Sadeed and Kumar, Aditya and Yu, Chengjie and Balan, Aravind P. and Wang, Xinran and Zhang, Lichuan and Mokrousov, Yuriy and Kl{\"a}ui, Mathias},
  year          = {2026},
  eprint        = {2608.11389},
  archivePrefix = {arXiv},
  primaryClass  = {cond-mat.mes-hall},
  doi           = {10.48550/arXiv.2608.11389}
}
```

## Repository layout

```
├── data/                      Raw measurement files (read-only inputs)
│   ├── device 2/
│   │   ├── b_scans/           Field along b: H_scans/ (field sweeps) and IV_H_scans/ (I(V) at each H)
│   │   └── c_scans/           Field along c: same structure
│   ├── SQUID_bulk_CrSBr/      Bulk SQUID M(H) and M(T)
│   └── AFM data/              Bruker NanoScope scan of Device 2
├── output/IV_H_scans/         Processed tables the notebooks read (see below)
├── scripts/                   Loaders and analysis modules (importable package `scripts`)
├── notebooks/                 Analysis notebooks; run these
│   ├── Device_2/              Main analysis (b_scans/, c_scans/, barrier and canting analysis/, ...)
│   ├── compose figures/       Fig. 1c-e panels
│   ├── AFM data.ipynb         AFM topography and thickness line cut
│   └── SQUID_Bulk_MvsH.ipynb  Bulk magnetometry
└── pyproject.toml             Dependencies
```

## Running the notebooks

- Open a notebook and run it top to bottom. Notebooks are stored **without
  outputs**, so figures appear only after you run them.
- Most notebooks start with
  `from scripts.utils import setup_notebook; PROJECT_ROOT, np, pd, plt, Path = setup_notebook()`,
  which sets the plotting style and finds the repository root. Paths inside the
  notebooks are relative to it or to the notebook's own folder, so launch
  Jupyter from the repository root or the notebook's folder.
- Notebooks write figures and intermediate files to `output/`. Rendered images
  (`*.png`, `*.pdf`) under `output/` are git-ignored; processed tables
  (`*.csv`, `*.pkl`) are tracked.

Where to start:

| Goal | Notebook |
|---|---|
| One temperature, I(H) curves, I(V) at fixed field, MR vs bias | `notebooks/Device_2/b_scans/analysis_<T>K.ipynb` and `c_scans/analysis_<T>K.ipynb` |
| MR across all temperatures | `notebooks/Device_2/MR_summary_main.ipynb` |
| Conductance-peak spectroscopy and Fowler-Nordheim analysis | `notebooks/Device_2/barrier and canting analysis/Spectroscopy and FN analysis_<T>K.ipynb` |
| Barrier height vs canting angle | `notebooks/Device_2/barrier and canting analysis/Barrier_vs_canting_<T>K.ipynb`, `Summary_T_dependence.ipynb` |
| Transport regimes (Arrhenius, canting, hopping) | `notebooks/Device_2/Transport_regimes_story.ipynb`, `Tunneling regime analysis*.ipynb` |
| Fig.

## Data

### Raw files (`data/`)

Each measurement is a tab-separated `.dat` file with a `!`-prefixed header
(date, sample name and ID, instruments, comments) followed by a column table
(date, time, `Tcryo`, `Tsample`, `Hx`, `Hy`, `Hz`, `|H|`, `phi`, `theta`, and
lock-in channels `L1_Ch1` ... `L5_Ch2`).

`IV_H_scans/` holds one `*.datfolder` per temperature and field sweep. The
folder name records the start timestamp, scan type (`b_scan` or `c_scan`),
temperature, number of field steps, maximum field and field angles, for example
`20251106153846b_scan_30K_92steps_H0.90T_phi_84.0to84.0_theta_0.0to0.0°_v0.datfolder`.
Inside, each `*.txt.dat` file is one I(V) curve at one field value.

File: data/device 2/b_scans/IV_H_scans/20251107112725b_scan_40K_92steps_H3.00T_phi_84.0to84.0_theta_0.0to0.0°_v0.datfolder/20251107113954_Hx_85.720000E-3_T_Hy_-130.000000E-6_T_Hz_815.500000E-3_T_decreasing.txt.dat
Voltage (V)	Current (A)
8.364799E-1	9.986446E-7
8.364719E-1	9.986367E-7
8.363762E-1	9.987200E-7
8.364295E-1	9.986779E-7
8.365576E-1	9.986859E-7
8.364710E-1	9.986446E-7
8.364744E-1	9.986736E-7
8.365695E-1	9.987700E-7
8.365011E-1	9.986363E-7
8.364071E-1	9.985081E-7
8.364044E-1	9.985016E-7
8.363597E-1	9.986194E-7
8.364763E-1	9.985397E-7
8.364585E-1	9.986868E-7
8.364635E-1	9.986314E-7
8.364927E-1	9.986742E-7
8.365534E-1	9.986779E-7
8.363981E-1	9.986614E-7
8.364062E-1	9.985575E-7
8.363088E-1	9.985014E-7
8.364583E-1	9.985982E-7
8.363912E-1	9.986157E-7
8.364138E-1	9.986608E-7
8.365864E-1	9.985304E-7
8.365329E-1	9.986396E-7
8.365228E-1	9.985692E-7
8.364904E-1	9.986031E-7
8.363504E-1	9.985268E-7
8.364655E-1	9.986069E-7
8.364640E-1	9.984267E-7
8.365468E-1	9.986741E-7
8.365571E-1	9.985806E-7
8.365645E-1	9.985390E-7
8.365251E-1	9.986198E-7
8.363654E-1	9.984598E-7
8.363879E-1	9.985237E-7
8.362834E-1	9.983893E-7
8.363659E-1	9.985645E-7
8.363875E-1	9.985989E-7
8.363940E-1	9.984905E-7
8.363477E-1	9.984773E-7
8.356557E-1	9.971640E-7
8.316351E-1	9.858210E-7
8.276426E-1	9.748363E-7
8.236555E-1	9.634156E-7
8.196299E-1	9.523433E-7
8.156435E-1	9.409496E-7
8.115875E-1	9.298044E-7
8.075976E-1	9.189171E-7
8.035772E-1	9.082527E-7
7.995862E-1	8.974055E-7
7.955999E-1	8.865692E-7
7.915745E-1	8.755886E-7
7.875873E-1	8.650544E-7
7.835270E-1	8.544116E-7
7.795396E-1	8.436826E-7
7.755519E-1	8.332849E-7
7.715310E-1	8.228428E-7
7.675406E-1	8.125147E-7
7.635537E-1	8.019729E-7
7.594932E-1	7.915090E-7
7.554727E-1	7.813778E-7
7.514830E-1	7.710595E-7
7.474955E-1	7.605921E-7
7.434747E-1	7.505037E-7
7.394820E-1	7.404720E-7
7.354302E-1	7.302814E-7
7.314384E-1	7.203629E-7
7.274513E-1	7.106706E-7
7.234275E-1	7.011159E-7
7.194406E-1	6.909259E-7
7.154485E-1	6.815981E-7
7.113927E-1	6.721531E-7
7.073678E-1	6.623336E-7
7.033817E-1	6.531360E-7
6.993903E-1	6.436047E-7
6.953704E-1	6.342175E-7
6.913807E-1	6.249919E-7
6.873907E-1	6.156629E-7
6.833345E-1	6.063319E-7
6.793457E-1	5.972395E-7
6.753232E-1	5.876872E-7
6.713319E-1	5.788509E-7
6.673435E-1	5.698682E-7
6.633217E-1	5.609421E-7
6.592692E-1	5.522900E-7
6.552764E-1	5.432778E-7
6.512890E-1	5.346564E-7
6.472644E-1	5.258818E-7
6.432790E-1	5.175611E-7
6.392888E-1	5.091616E-7
6.352320E-1	5.006175E-7
6.312419E-1	4.927126E-7
6.272197E-1	4.844023E-7
6.232322E-1	4.761721E-7
6.192416E-1	4.682547E-7
6.152196E-1	4.601298E-7
6.111619E-1	4.522158E-7
6.071776E-1	4.442505E-7
6.031856E-1	4.359928E-7
5.991648E-1	4.284311E-7
5.951762E-1	4.211873E-7
5.911893E-1	4.136274E-7
5.871645E-1	4.061158E-7
5.831422E-1	3.987700E-7
5.791183E-1	3.911021E-7
5.751301E-1	3.839254E-7
5.711430E-1	3.771869E-7
5.671184E-1	3.700740E-7
5.631294E-1	3.630294E-7
5.590742E-1	3.561438E-7
5.550836E-1	3.494330E-7
5.510607E-1	3.427359E-7
5.470734E-1	3.361148E-7
5.430825E-1	3.296210E-7
5.390627E-1	3.230667E-7
5.350396E-1	3.167099E-7
5.310180E-1	3.105586E-7
5.270292E-1	3.040126E-7
5.230408E-1	2.980159E-7
5.190207E-1	2.920647E-7
5.150284E-1	2.862696E-7
5.109725E-1	2.804470E-7
5.069842E-1	2.747808E-7
5.029633E-1	2.696990E-7
4.989704E-1	2.637681E-7
4.949836E-1	2.584501E-7
4.909607E-1	2.532857E-7
4.869732E-1	2.480953E-7
4.829141E-1	2.429273E-7
4.789270E-1	2.379841E-7
4.749356E-1	2.335838E-7
4.709156E-1	2.287410E-7
4.669276E-1	2.240674E-7
4.629380E-1	2.194765E-7
4.588836E-1	2.149410E-7
4.548600E-1	2.103689E-7
4.508754E-1	2.062088E-7
4.468831E-1	2.019394E-7
4.428603E-1	1.976994E-7
4.388712E-1	1.936358E-7
4.348165E-1	1.895618E-7
4.308253E-1	1.856599E-7
4.268368E-1	1.813868E-7
4.228115E-1	1.775871E-7
4.188237E-1	1.738678E-7
4.148354E-1	1.704910E-7
4.107777E-1	1.669289E-7
4.067563E-1	1.634034E-7
4.027693E-1	1.599350E-7
3.987805E-1	1.564867E-7
3.947567E-1	1.530953E-7
3.907692E-1	1.498241E-7
3.867793E-1	1.461823E-7
3.827263E-1	1.429197E-7
3.787336E-1	1.398173E-7
3.747139E-1	1.367013E-7
3.707224E-1	1.336210E-7
3.667334E-1	1.306289E-7
3.627131E-1	1.276504E-7
3.586554E-1	1.249883E-7
3.546683E-1	1.221373E-7
3.506793E-1	1.193382E-7
3.466592E-1	1.165072E-7
3.426672E-1	1.136549E-7
3.386793E-1	1.108978E-7
3.346227E-1	1.079539E-7
3.306364E-1	1.055239E-7
3.266121E-1	1.025730E-7
3.226240E-1	9.993472E-8
3.186349E-1	9.755502E-8
3.146172E-1	9.486875E-8
3.105573E-1	9.233591E-8
3.065675E-1	8.988705E-8
3.025790E-1	8.739809E-8
2.985538E-1	8.499583E-8
2.945693E-1	8.263546E-8
2.905780E-1	8.025263E-8
2.865573E-1	7.789844E-8
2.825328E-1	7.585290E-8
2.785132E-1	7.346367E-8
2.745202E-1	7.132412E-8
2.705317E-1	6.912719E-8
2.665079E-1	6.690417E-8
2.625225E-1	6.454778E-8
2.584649E-1	6.238900E-8
2.544768E-1	6.042048E-8
2.504548E-1	5.825929E-8
2.464686E-1	5.635848E-8
2.424812E-1	5.439351E-8
2.384571E-1	5.226930E-8
2.344342E-1	5.032495E-8
2.304067E-1	4.840183E-8
2.264246E-1	4.658768E-8
2.224324E-1	4.474883E-8
2.184146E-1	4.292888E-8
2.144232E-1	4.117059E-8
2.103682E-1	3.956384E-8
2.063754E-1	3.788328E-8
2.023513E-1	3.614142E-8
1.983633E-1	3.459200E-8
1.943768E-1	3.302443E-8
1.903569E-1	3.156034E-8
1.863321E-1	3.005770E-8
1.823125E-1	2.863482E-8
1.783236E-1	2.722299E-8
1.743353E-1	2.588756E-8
1.703121E-1	2.452525E-8
1.663219E-1	2.325799E-8
1.623293E-1	2.201307E-8
1.582794E-1	2.074413E-8
1.542523E-1	1.956644E-8
1.502673E-1	1.841594E-8
1.462756E-1	1.728714E-8
1.422501E-1	1.621452E-8
1.382663E-1	1.516193E-8
1.342060E-1	1.414126E-8
1.302192E-1	1.317817E-8
1.262259E-1	1.226961E-8
1.222067E-1	1.144837E-8
1.182170E-1	1.061993E-8
1.142322E-1	9.849226E-9
1.101738E-1	9.113085E-9
1.061533E-1	8.435888E-9
1.021644E-1	7.792179E-9
9.817214E-2	7.204973E-9
9.414760E-2	6.642169E-9
9.016074E-2	6.099674E-9
8.610732E-2	5.597909E-9
8.211974E-2	5.138128E-9
7.813132E-2	4.711397E-9
7.410496E-2	4.290035E-9
7.012119E-2	3.904331E-9
6.612545E-2	3.546939E-9
6.210618E-2	3.215069E-9
5.804920E-2	2.887093E-9
5.406194E-2	2.601307E-9
5.007249E-2	2.311041E-9
4.605120E-2	2.054586E-9
4.205872E-2	1.824065E-9
3.807390E-2	1.594803E-9
3.401860E-2	1.380663E-9
3.002709E-2	1.176959E-9
2.600493E-2	9.926917E-10
2.201723E-2	8.091389E-10
1.803068E-2	6.423858E-10
1.400520E-2	4.743342E-10
9.948930E-3	3.127772E-10
5.954424E-3	1.746822E-10
1.969898E-3	2.477272E-11
-2.044986E-3	-1.658769E-10
-6.037683E-3	-2.708480E-10
-1.002812E-2	-4.252667E-10
-1.408363E-2	-5.870190E-10
-1.807516E-2	-7.476816E-10
-2.209473E-2	-9.140010E-10
-2.608256E-2	-1.097334E-9
-3.007594E-2	-1.282762E-9
-3.409971E-2	-1.487760E-9
-3.809295E-2	-1.700008E-9
-4.214584E-2	-1.927215E-9
-4.613803E-2	-2.171938E-9
-5.015532E-2	-2.435936E-9
-5.414850E-2	-2.713055E-9
-5.813519E-2	-3.011120E-9
-6.212544E-2	-3.328756E-9
-6.618384E-2	-3.676820E-9
-7.020855E-2	-4.041559E-9
-7.419669E-2	-4.424188E-9
-7.818612E-2	-4.842606E-9
-8.220544E-2	-5.283532E-9
-8.619843E-2	-5.721469E-9
-9.025802E-2	-6.233250E-9
-9.424027E-2	-6.760544E-9
-9.823706E-2	-7.285573E-9
-1.022602E-1	-7.870727E-9
-1.062515E-1	-8.495099E-9
-1.102353E-1	-9.144626E-9
-1.142963E-1	-9.825872E-9
-1.182834E-1	-1.054115E-8
-1.223075E-1	-1.129610E-8
-1.262929E-1	-1.207184E-8
-1.302818E-1	-1.288362E-8
-1.343074E-1	-1.375397E-8
-1.382957E-1	-1.464294E-8
-1.423583E-1	-1.558199E-8
-1.463456E-1	-1.655070E-8
-1.503386E-1	-1.757316E-8
-1.543600E-1	-1.861007E-8
-1.583495E-1	-1.971172E-8
-1.623359E-1	-2.081589E-8
-1.663976E-1	-2.200033E-8
-1.704211E-1	-2.325170E-8
-1.744143E-1	-2.449839E-8
-1.783991E-1	-2.580159E-8
-1.824216E-1	-2.715408E-8
-1.864114E-1	-2.852517E-8
-1.904694E-1	-2.997525E-8
-1.944576E-1	-3.142692E-8
-1.984438E-1	-3.289366E-8
-2.024704E-1	-3.446768E-8
-2.064586E-1	-3.606573E-8
-2.104521E-1	-3.771189E-8
-2.145064E-1	-3.936239E-8
-2.184967E-1	-4.099791E-8
-2.225188E-1	-4.285216E-8
-2.265083E-1	-4.478985E-8
-2.304962E-1	-4.667774E-8
-2.345199E-1	-4.858639E-8
-2.385109E-1	-5.056027E-8
-2.425688E-1	-5.257586E-8
-2.465555E-1	-5.464864E-8
-2.505437E-1	-5.673352E-8
-2.545695E-1	-5.892066E-8
-2.585546E-1	-6.115027E-8
-2.625476E-1	-6.339953E-8
-2.666003E-1	-6.575118E-8
-2.706237E-1	-6.820392E-8
-2.746148E-1	-7.052222E-8
-2.786077E-1	-7.305384E-8
-2.826285E-1	-7.551466E-8
-2.866191E-1	-7.804289E-8
-2.906762E-1	-8.072304E-8
-2.946643E-1	-8.339256E-8
-2.986535E-1	-8.601996E-8
-3.026754E-1	-8.895664E-8
-3.066705E-1	-9.166396E-8
-3.106580E-1	-9.452469E-8
-3.147157E-1	-9.757313E-8
-3.187041E-1	-1.004729E-7
-3.227287E-1	-1.035080E-7
-3.267147E-1	-1.065624E-7
-3.307073E-1	-1.097132E-7
-3.347270E-1	-1.128185E-7
-3.387481E-1	-1.161220E-7
-3.427747E-1	-1.192726E-7
-3.467658E-1	-1.226168E-7
-3.507538E-1	-1.259630E-7
-3.547755E-1	-1.293995E-7
-3.587668E-1	-1.328707E-7
-3.627552E-1	-1.363250E-7
-3.668152E-1	-1.399522E-7
-3.708338E-1	-1.435370E-7
-3.748262E-1	-1.471974E-7
-3.788146E-1	-1.510258E-7
-3.828080E-1	-1.545907E-7
-3.868276E-1	-1.584545E-7
-3.908853E-1	-1.623885E-7
-3.948707E-1	-1.662563E-7
-3.988632E-1	-1.702361E-7
-4.028833E-1	-1.742725E-7
-4.068730E-1	-1.782860E-7
-4.108657E-1	-1.824032E-7
-4.149204E-1	-1.866987E-7
-4.189141E-1	-1.908026E-7
-4.229339E-1	-1.950502E-7
-4.269271E-1	-1.993982E-7
-4.309133E-1	-2.037688E-7
-4.349391E-1	-2.082296E-7
-4.389596E-1	-2.127438E-7
-4.429864E-1	-2.172480E-7
-4.469739E-1	-2.217562E-7
-4.509673E-1	-2.263240E-7
-4.549878E-1	-2.309670E-7
-4.589765E-1	-2.356173E-7
-4.629627E-1	-2.403275E-7
-4.670219E-1	-2.453531E-7
-4.710459E-1	-2.500379E-7
-4.750323E-1	-2.549824E-7
-4.790232E-1	-2.600335E-7
-4.830109E-1	-2.650900E-7
-4.870371E-1	-2.702490E-7
-4.910923E-1	-2.754280E-7
-4.950836E-1	-2.805221E-7
-4.990730E-1	-2.857955E-7
-5.030968E-1	-2.911577E-7
-5.070826E-1	-2.963018E-7
-5.110732E-1	-3.016047E-7
-5.151313E-1	-3.070759E-7
-5.191208E-1	-3.125375E-7
-5.231453E-1	-3.180779E-7
-5.271332E-1	-3.236726E-7
-5.311211E-1	-3.292473E-7
-5.351449E-1	-3.350377E-7
-5.391688E-1	-3.408225E-7
-5.431889E-1	-3.466509E-7
-5.471802E-1	-3.524202E-7
-5.511684E-1	-3.584032E-7
-5.551954E-1	-3.643820E-7
-5.591813E-1	-3.702752E-7
-5.631736E-1	-3.763993E-7
-5.672287E-1	-3.826570E-7
-5.712199E-1	-3.889093E-7
-5.752431E-1	-3.951081E-7
-5.792296E-1	-4.014871E-7
-5.832225E-1	-4.076977E-7
-5.872455E-1	-4.142636E-7
-5.913044E-1	-4.206462E-7
-5.952922E-1	-4.272043E-7
-5.992816E-1	-4.337140E-7
-6.033049E-1	-4.404311E-7
-6.072942E-1	-4.471112E-7
-6.112812E-1	-4.538497E-7
-6.153381E-1	-4.607118E-7
-6.193263E-1	-4.675588E-7
-6.233534E-1	-4.747011E-7
-6.273407E-1	-4.817603E-7
-6.313304E-1	-4.885046E-7
-6.353537E-1	-4.956855E-7
-6.393759E-1	-5.028116E-7
-6.434007E-1	-5.101495E-7
-6.473876E-1	-5.173970E-7
-6.513782E-1	-5.248403E-7
-6.554037E-1	-5.322763E-7
-6.593938E-1	-5.397157E-7
-6.633821E-1	-5.471022E-7
-6.674386E-1	-5.549340E-7
-6.714264E-1	-5.624127E-7
-6.754521E-1	-5.701938E-7
-6.794403E-1	-5.780922E-7
-6.834275E-1	-5.859515E-7
-6.874541E-1	-5.939892E-7
-6.915094E-1	-6.018556E-7
-6.955024E-1	-6.099459E-7
-6.994884E-1	-6.179232E-7
-7.035127E-1	-6.261408E-7
-7.075015E-1	-6.343404E-7
-7.114940E-1	-6.426635E-7
-7.155488E-1	-6.510023E-7
-7.195403E-1	-6.594008E-7
-7.235625E-1	-6.677782E-7
-7.275544E-1	-6.764215E-7
-7.315420E-1	-6.850320E-7
-7.355658E-1	-6.937501E-7
-7.395908E-1	-7.024944E-7
-7.436113E-1	-7.112802E-7
-7.476008E-1	-7.198822E-7
-7.515887E-1	-7.286894E-7
-7.556122E-1	-7.377346E-7
-7.596013E-1	-7.466965E-7
-7.635937E-1	-7.556359E-7
-7.676493E-1	-7.649146E-7
-7.716383E-1	-7.739790E-7
-7.756597E-1	-7.836003E-7
-7.796499E-1	-7.927257E-7
-7.836393E-1	-8.019501E-7
-7.876658E-1	-8.114832E-7
-7.917224E-1	-8.210064E-7
-7.957101E-1	-8.304272E-7
-7.997012E-1	-8.399171E-7
-8.036910E-1	-8.494898E-7
-8.077139E-1	-8.593083E-7
-8.117004E-1	-8.692103E-7
-8.157590E-1	-8.792709E-7
-8.197473E-1	-8.889962E-7
-8.237717E-1	-8.992179E-7
-8.277603E-1	-9.087626E-7
-8.317521E-1	-9.188092E-7
-8.357728E-1	-9.289243E-7
-8.397984E-1	-9.393526E-7
-8.438193E-1	-9.494269E-7
-8.478104E-1	-9.596819E-7
-8.518015E-1	-9.700635E-7
-8.558222E-1	-9.804602E-7
-8.598158E-1	-9.905276E-7
-8.634015E-1	-1.000008E-6
-8.634309E-1	-1.000006E-6
-8.633722E-1	-1.000008E-6
-8.634601E-1	-1.000007E-6
-8.633438E-1	-1.000007E-6
-8.633958E-1	-1.000007E-6
-8.633977E-1	-1.000008E-6
-8.634443E-1	-1.000007E-6
-8.634003E-1	-1.000006E-6
-8.634200E-1	-1.000006E-6
-8.633811E-1	-1.000007E-6
-8.633731E-1	-1.000006E-6
-8.634341E-1	-1.000007E-6
-8.632933E-1	-1.000006E-6
-8.633848E-1	-1.000006E-6
-8.634301E-1	-1.000007E-6
-8.634217E-1	-1.000006E-6
-8.633216E-1	-1.000005E-6
-8.633117E-1	-1.000006E-6
-8.634270E-1	-1.000006E-6
-8.633702E-1	-1.000005E-6
-8.632990E-1	-1.000006E-6
-8.633357E-1	-1.000006E-6
-8.632960E-1	-1.000006E-6
-8.633460E-1	-1.000006E-6
-8.633235E-1	-1.000006E-6
-8.633350E-1	-1.000006E-6
-8.633283E-1	-1.000007E-6
-8.633916E-1	-1.000006E-6
-8.633138E-1	-1.000006E-6
-8.633419E-1	-1.000006E-6
-8.634093E-1	-1.000006E-6
-8.633904E-1	-1.000006E-6
-8.633592E-1	-1.000006E-6
-8.634807E-1	-1.000005E-6

File: data/device 2/b_scans/IV_H_scans/20251107112725b_scan_40K_92steps_H3.00T_phi_84.0to84.0_theta_0.0to0.0°_v0.datfolder/20251107114644_Hx_73.180000E-3_T_Hy_-130.000000E-6_T_Hz_696.100000E-3_T_increasing.txt.dat
Voltage (V)	Current (A)
-8.646918E-1	-1.001149E-6
-8.647305E-1	-1.001273E-6
-8.646683E-1	-1.001295E-6
-8.647099E-1	-1.001258E-6
-8.647777E-1	-1.001399E-6
-8.647961E-1	-1.001140E-6
-8.648657E-1	-1.001283E-6
-8.647912E-1	-1.001116E-6
-8.647254E-1	-1.001152E-6
-8.647846E-1	-1.001090E-6
-8.646410E-1	-1.000973E-6
-8.648254E-1	-1.001191E-6
-8.647457E-1	-1.001191E-6
-8.647770E-1	-1.001236E-6
-8.648138E-1	-1.001207E-6
-8.647539E-1	-1.001003E-6
-8.648255E-1	-1.001282E-6
-8.648444E-1	-1.001144E-6
-8.648229E-1	-1.001044E-6
-8.648111E-1	-1.001140E-6
-8.648513E-1	-1.001177E-6
-8.648829E-1	-1.001216E-6
-8.647788E-1	-1.001173E-6
-8.647836E-1	-1.001133E-6
-8.647707E-1	-1.001090E-6
-8.647633E-1	-1.001015E-6
-8.648531E-1	-1.001079E-6
-8.647274E-1	-1.001145E-6
-8.647340E-1	-1.001148E-6
-8.648356E-1	-1.001236E-6
-8.648039E-1	-1.001219E-6
-8.646850E-1	-1.001216E-6
-8.646683E-1	-1.000986E-6
-8.646978E-1	-1.001161E-6
-8.638766E-1	-9.980175E-7
-8.598156E-1	-9.875282E-7
-8.558225E-1	-9.771642E-7
-8.518015E-1	-9.666461E-7
-8.478113E-1	-9.564851E-7
-8.438205E-1	-9.460982E-7
-8.397997E-1	-9.360272E-7
-8.357731E-1	-9.257300E-7
-8.317534E-1	-9.155203E-7
-8.277609E-1	-9.054145E-7
-8.237721E-1	-8.953801E-7
-8.197481E-1	-8.856383E-7
-8.157593E-1	-8.756022E-7
-8.117009E-1	-8.659536E-7
-8.077134E-1	-8.561191E-7
-8.036914E-1	-8.462196E-7
-7.997018E-1	-8.370037E-7
-7.957104E-1	-8.274336E-7
-7.917250E-1	-8.178626E-7
-7.876979E-1	-8.083841E-7
-7.836406E-1	-7.989142E-7
-7.796509E-1	-7.894183E-7
-7.756595E-1	-7.800144E-7
-7.716411E-1	-7.709824E-7
-7.676493E-1	-7.617757E-7
-7.636607E-1	-7.526444E-7
-7.596007E-1	-7.434555E-7
-7.556133E-1	-7.345320E-7
-7.515883E-1	-7.258432E-7
-7.476016E-1	-7.169355E-7
-7.436117E-1	-7.081541E-7
-7.395905E-1	-6.993551E-7
-7.355667E-1	-6.906535E-7
-7.315426E-1	-6.819206E-7
-7.275547E-1	-6.734073E-7
-7.235650E-1	-6.649001E-7
-7.195407E-1	-6.564505E-7
-7.155496E-1	-6.481239E-7
-7.114961E-1	-6.395555E-7
-7.075019E-1	-6.313872E-7
-7.035146E-1	-6.232900E-7
-6.994911E-1	-6.149691E-7
-6.955035E-1	-6.069354E-7
-6.915104E-1	-5.989777E-7
-6.874883E-1	-5.909985E-7
-6.834303E-1	-5.829758E-7
-6.794390E-1	-5.751585E-7
-6.754534E-1	-5.674453E-7
-6.714284E-1	-5.597296E-7
-6.674400E-1	-5.521858E-7
-6.634501E-1	-5.447094E-7
-6.593940E-1	-5.370926E-7
-6.554054E-1	-5.294748E-7
-6.513812E-1	-5.222351E-7
-6.473889E-1	-5.148815E-7
-6.434029E-1	-5.076572E-7
-6.393776E-1	-5.001897E-7
-6.353554E-1	-4.927711E-7
-6.313318E-1	-4.858771E-7
-6.273426E-1	-4.788619E-7
-6.233546E-1	-4.715688E-7
-6.193281E-1	-4.646943E-7
-6.153404E-1	-4.581748E-7
-6.112825E-1	-4.511516E-7
-6.072962E-1	-4.447390E-7
-6.033058E-1	-4.379191E-7
-5.992823E-1	-4.313571E-7
-5.952936E-1	-4.248607E-7
-5.913047E-1	-4.182598E-7
-5.872807E-1	-4.118085E-7
-5.832255E-1	-4.056108E-7
-5.792317E-1	-3.991397E-7
-5.752448E-1	-3.930547E-7
-5.712205E-1	-3.866837E-7
-5.672288E-1	-3.806328E-7
-5.632424E-1	-3.745300E-7
-5.591828E-1	-3.683942E-7
-5.551955E-1	-3.625094E-7
-5.511699E-1	-3.564871E-7
-5.471803E-1	-3.505910E-7
-5.431908E-1	-3.446148E-7
-5.391697E-1	-3.390381E-7
-5.351442E-1	-3.332739E-7
-5.311236E-1	-3.272503E-7
-5.271341E-1	-3.218785E-7
-5.231474E-1	-3.163763E-7
-5.191222E-1	-3.108387E-7
-5.151311E-1	-3.053523E-7
-5.110748E-1	-3.000123E-7
-5.070855E-1	-2.946518E-7
-5.030977E-1	-2.893034E-7
-4.990725E-1	-2.842526E-7
-4.950847E-1	-2.790711E-7
-4.910929E-1	-2.739023E-7
-4.870727E-1	-2.688701E-7
-4.830122E-1	-2.636733E-7
-4.790248E-1	-2.586777E-7
-4.750344E-1	-2.536457E-7
-4.710467E-1	-2.486912E-7
-4.670227E-1	-2.438305E-7
-4.630323E-1	-2.391249E-7
-4.589778E-1	-2.343917E-7
-4.549876E-1	-2.296944E-7
-4.509674E-1	-2.248763E-7
-4.469744E-1	-2.203259E-7
-4.429864E-1	-2.157956E-7
-4.389614E-1	-2.112700E-7
-4.349402E-1	-2.068087E-7
-4.309154E-1	-2.024089E-7
-4.269274E-1	-1.981096E-7
-4.229348E-1	-1.938288E-7
-4.189146E-1	-1.894778E-7
-4.149216E-1	-1.853512E-7
-4.108672E-1	-1.811437E-7
-4.068753E-1	-1.770598E-7
-4.028870E-1	-1.731275E-7
-3.988640E-1	-1.690562E-7
-3.948728E-1	-1.651618E-7
-3.908867E-1	-1.612455E-7
-3.868629E-1	-1.572848E-7
-3.828089E-1	-1.534736E-7
-3.788156E-1	-1.497368E-7
-3.748273E-1	-1.460954E-7
-3.708355E-1	-1.424231E-7
-3.668152E-1	-1.389135E-7
-3.628229E-1	-1.353168E-7
-3.587677E-1	-1.318137E-7
-3.547763E-1	-1.284228E-7
-3.507551E-1	-1.249669E-7
-3.467660E-1	-1.216722E-7
-3.427746E-1	-1.183789E-7
-3.387512E-1	-1.151508E-7
-3.347293E-1	-1.119652E-7
-3.307083E-1	-1.088208E-7
-3.267157E-1	-1.056697E-7
-3.227293E-1	-1.026569E-7
-3.187052E-1	-9.963468E-8
-3.147178E-1	-9.665046E-8
-3.106591E-1	-9.377054E-8
-3.066700E-1	-9.094344E-8
-3.026773E-1	-8.828984E-8
-2.986547E-1	-8.538709E-8
-2.946664E-1	-8.269445E-8
-2.906764E-1	-8.008468E-8
-2.866544E-1	-7.749408E-8
-2.826295E-1	-7.494582E-8
-2.786083E-1	-7.240516E-8
-2.746163E-1	-7.000995E-8
-2.706259E-1	-6.751731E-8
-2.666017E-1	-6.524000E-8
-2.626160E-1	-6.296361E-8
-2.585572E-1	-6.062645E-8
-2.545710E-1	-5.844389E-8
-2.505462E-1	-5.634616E-8
-2.465566E-1	-5.422083E-8
-2.425691E-1	-5.222118E-8
-2.385781E-1	-5.023518E-8
-2.345224E-1	-4.825147E-8
-2.304971E-1	-4.630876E-8
-2.265087E-1	-4.446638E-8
-2.225193E-1	-4.264894E-8
-2.184971E-1	-4.089280E-8
-2.145070E-1	-3.917386E-8
-2.104523E-1	-3.745562E-8
-2.064580E-1	-3.586795E-8
-2.024710E-1	-3.427386E-8
-1.984432E-1	-3.270882E-8
-1.944587E-1	-3.121938E-8
-1.904677E-1	-2.975072E-8
-1.864116E-1	-2.838018E-8
-1.824222E-1	-2.697536E-8
-1.783994E-1	-2.567779E-8
-1.744137E-1	-2.438133E-8
-1.704216E-1	-2.312713E-8
-1.663973E-1	-2.193572E-8
-1.624040E-1	-2.076603E-8
-1.583492E-1	-1.956463E-8
-1.543598E-1	-1.854478E-8
-1.503392E-1	-1.751584E-8
-1.463469E-1	-1.650944E-8
-1.423587E-1	-1.551454E-8
-1.383655E-1	-1.462362E-8
-1.343082E-1	-1.369459E-8
-1.302823E-1	-1.287043E-8
-1.262935E-1	-1.204951E-8
-1.223054E-1	-1.126719E-8
-1.182838E-1	-1.053460E-8
-1.142966E-1	-9.826918E-9
-1.102357E-1	-9.117304E-9
-1.062509E-1	-8.486726E-9
-1.022582E-1	-7.878360E-9
-9.823517E-2	-7.282265E-9
-9.423973E-2	-6.753885E-9
-9.025503E-2	-6.215029E-9
-8.619466E-2	-5.716955E-9
-8.220584E-2	-5.259399E-9
-7.818596E-2	-4.817972E-9
-7.419681E-2	-4.406218E-9
-7.020615E-2	-4.030963E-9
-6.618307E-2	-3.660773E-9
-6.219184E-2	-3.325241E-9
-5.813421E-2	-2.997381E-9
-5.414815E-2	-2.694700E-9
-5.015611E-2	-2.427473E-9
-4.613685E-2	-2.165949E-9
-4.214611E-2	-1.911627E-9
-3.816089E-2	-1.693724E-9
-3.409934E-2	-1.477286E-9
-3.007556E-2	-1.277735E-9
-2.608029E-2	-1.079233E-9
-2.209358E-2	-9.033999E-10
-1.807516E-2	-7.365351E-10
-1.408256E-2	-5.753701E-10
-1.002730E-2	-4.126538E-10
-6.034262E-3	-2.617969E-10
-2.044571E-3	-1.179799E-10
1.971323E-3	5.841663E-11
5.954266E-3	1.725877E-10
9.949018E-3	3.307934E-10
1.400363E-2	4.813319E-10
1.803062E-2	6.485039E-10
2.201680E-2	8.183980E-10
2.600378E-2	9.955835E-10
3.002659E-2	1.183328E-9
3.401809E-2	1.388041E-9
3.800505E-2	1.594847E-9
4.205990E-2	1.814684E-9
4.605214E-2	2.073905E-9
5.007233E-2	2.331282E-9
5.406213E-2	2.609984E-9
5.804888E-2	2.898997E-9
6.207104E-2	3.222155E-9
6.612617E-2	3.564121E-9
7.011963E-2	3.915143E-9
7.410339E-2	4.294524E-9
7.813043E-2	4.694940E-9
8.211841E-2	5.150451E-9
8.610839E-2	5.602276E-9
9.016357E-2	6.100110E-9
9.414734E-2	6.628187E-9
9.817427E-2	7.180814E-9
1.021630E-1	7.771945E-9
1.061542E-1	8.428573E-9
1.101756E-1	9.083636E-9
1.142318E-1	9.848481E-9
1.182173E-1	1.059384E-8
1.222073E-1	1.137761E-8
1.262276E-1	1.224570E-8
1.302173E-1	1.316359E-8
1.342065E-1	1.408585E-8
1.382332E-1	1.509135E-8
1.422506E-1	1.611830E-8
1.462765E-1	1.721497E-8
1.502662E-1	1.833040E-8
1.542541E-1	1.945227E-8
1.582787E-1	2.063554E-8
1.622604E-1	2.186774E-8
1.663217E-1	2.315442E-8
1.703122E-1	2.441640E-8
1.743359E-1	2.577345E-8
1.783260E-1	2.712458E-8
1.823118E-1	2.853416E-8
1.863330E-1	2.990889E-8
1.903578E-1	3.130899E-8
1.943776E-1	3.283780E-8
1.983639E-1	3.436658E-8
2.023523E-1	3.592887E-8
2.063771E-1	3.755561E-8
2.103689E-1	3.918589E-8
2.144237E-1	4.091277E-8
2.184150E-1	4.262828E-8
2.224327E-1	4.446352E-8
2.264238E-1	4.628422E-8
2.304083E-1	4.811531E-8
2.344369E-1	4.998941E-8
2.384237E-1	5.193452E-8
2.424814E-1	5.405859E-8
2.464688E-1	5.591419E-8
2.504559E-1	5.789915E-8
2.544761E-1	5.996255E-8
2.584654E-1	6.204514E-8
2.624550E-1	6.414276E-8
2.665088E-1	6.636602E-8
2.705331E-1	6.854059E-8
2.745215E-1	7.073538E-8
2.785127E-1	7.300753E-8
2.825313E-1	7.551303E-8
2.865238E-1	7.759786E-8
2.905781E-1	8.017384E-8
2.945701E-1	8.247799E-8
2.985533E-1	8.469672E-8
3.025799E-1	8.730402E-8
3.065690E-1	8.971522E-8
3.105581E-1	9.219134E-8
3.146173E-1	9.446442E-8
3.186355E-1	9.699014E-8
3.226265E-1	9.954712E-8
3.266139E-1	1.023945E-7
3.306376E-1	1.047705E-7
3.346222E-1	1.074149E-7
3.386793E-1	1.101571E-7
3.426688E-1	1.128535E-7
3.466603E-1	1.155876E-7
3.506800E-1	1.183916E-7
3.546697E-1	1.212322E-7
3.586589E-1	1.240981E-7
3.626809E-1	1.273747E-7
3.667353E-1	1.301871E-7
3.707231E-1	1.330776E-7
3.747162E-1	1.361018E-7
3.787367E-1	1.391664E-7
3.827275E-1	1.426712E-7
3.867119E-1	1.458923E-7
3.907697E-1	1.488159E-7
3.947583E-1	1.520774E-7
3.987795E-1	1.554314E-7
4.027669E-1	1.588892E-7
4.067565E-1	1.623305E-7
4.107780E-1	1.658667E-7
4.148364E-1	1.694872E-7
4.188243E-1	1.731650E-7
4.228138E-1	1.768292E-7
4.268385E-1	1.806596E-7
4.308248E-1	1.845196E-7
4.348165E-1	1.884676E-7
4.388705E-1	1.924877E-7
4.428612E-1	1.965530E-7
4.468821E-1	2.007278E-7
4.508733E-1	2.050146E-7
4.548604E-1	2.096898E-7
4.588849E-1	2.141542E-7
4.628718E-1	2.181861E-7
4.669300E-1	2.227994E-7
4.709150E-1	2.279453E-7
4.749372E-1	2.322664E-7
4.789279E-1	2.371382E-7
4.829160E-1	2.420789E-7
4.869414E-1	2.471788E-7
4.909604E-1	2.523126E-7
4.949837E-1	2.575667E-7
4.989722E-1	2.633350E-7
5.029634E-1	2.686987E-7
5.069834E-1	2.738082E-7
5.109742E-1	2.794606E-7
5.150294E-1	2.852744E-7
5.190211E-1	2.911080E-7
5.230393E-1	2.970527E-7
5.270308E-1	3.029987E-7
5.310192E-1	3.090726E-7
5.350378E-1	3.157434E-7
5.390623E-1	3.221213E-7
5.430844E-1	3.285068E-7
5.470729E-1	3.349024E-7
5.510612E-1	3.415225E-7
5.550860E-1	3.477802E-7
5.590737E-1	3.545996E-7
5.630632E-1	3.613577E-7
5.671166E-1	3.683622E-7
5.711434E-1	3.757666E-7
5.751305E-1	3.828623E-7
5.791207E-1	3.901000E-7
5.831401E-1	3.974348E-7
5.871322E-1	4.047212E-7
5.911897E-1	4.118550E-7
5.951781E-1	4.193946E-7
5.991665E-1	4.269921E-7
6.031857E-1	4.347183E-7
6.071756E-1	4.425298E-7
6.111646E-1	4.506255E-7
6.152205E-1	4.586357E-7
6.192425E-1	4.663875E-7
6.232340E-1	4.743665E-7
6.272218E-1	4.824192E-7
6.312444E-1	4.907105E-7
6.352323E-1	4.992120E-7
6.392905E-1	5.079352E-7
6.432782E-1	5.161650E-7
6.472667E-1	5.246820E-7
6.512896E-1	5.333238E-7
6.552768E-1	5.416355E-7
6.592697E-1	5.504972E-7
6.632899E-1	5.596348E-7
6.673478E-1	5.682652E-7
6.713356E-1	5.771328E-7
6.753246E-1	5.860492E-7
6.793442E-1	5.950928E-7
6.833357E-1	6.042453E-7
6.873247E-1	6.134214E-7
6.913807E-1	6.231023E-7
6.953709E-1	6.324156E-7
6.993916E-1	6.418442E-7
7.033834E-1	6.512198E-7
7.073701E-1	6.605202E-7
7.113941E-1	6.700027E-7
7.154495E-1	6.796577E-7
7.194412E-1	6.892607E-7
7.234271E-1	6.990723E-7
7.274531E-1	7.088295E-7
7.314389E-1	7.187173E-7
7.354304E-1	7.285934E-7
7.394829E-1	7.388491E-7
7.434762E-1	7.485967E-7
7.474959E-1	7.587169E-7
7.514845E-1	7.689044E-7
7.554732E-1	7.793902E-7
7.594939E-1	7.896455E-7
7.634854E-1	7.999295E-7
7.675400E-1	8.105313E-7
7.715321E-1	8.204603E-7
7.755538E-1	8.310543E-7
7.795423E-1	8.417344E-7
7.835292E-1	8.520698E-7
7.875534E-1	8.627471E-7
7.915747E-1	8.739247E-7
7.956004E-1	8.847779E-7
7.995868E-1	8.950512E-7
8.035793E-1	9.060047E-7
8.076004E-1	9.169928E-7
8.115880E-1	9.277769E-7
8.156452E-1	9.388701E-7
8.196329E-1	9.498497E-7
8.236563E-1	9.613675E-7
8.276421E-1	9.721603E-7
8.316346E-1	9.834120E-7
8.356542E-1	9.948112E-7
8.375488E-1	9.999804E-7
8.375270E-1	9.999807E-7
8.374846E-1	9.999809E-7
8.374276E-1	9.999804E-7
8.375369E-1	9.999816E-7
8.374450E-1	9.999799E-7
8.374873E-1	9.999803E-7
8.375304E-1	9.999800E-7
8.377104E-1	9.999807E-7
8.376604E-1	9.999803E-7
8.376006E-1	9.999798E-7
8.375825E-1	9.999807E-7
8.376118E-1	9.999796E-7
8.376104E-1	9.999792E-7
8.376143E-1	9.999792E-7
8.376011E-1	9.999812E-7
8.376097E-1	9.999801E-7
8.376091E-1	9.999803E-7
8.376690E-1	9.999784E-7
8.376540E-1	9.999796E-7
8.376670E-1	9.999794E-7
8.375898E-1	9.999796E-7
8.375504E-1	9.999791E-7
8.375836E-1	9.999784E-7
8.375691E-1	9.999801E-7
8.375974E-1	9.999795E-7
8.377104E-1	9.999791E-7
8.375025E-1	9.999794E-7
8.374780E-1	9.999799E-7
8.375754E-1	9.999804E-7
8.375186E-1	9.999803E-7
8.374846E-1	9.999793E-7
8.375525E-1	9.999809E-7
8.375069E-1	9.999783E-7
8.375309E-1	9.999800E-7
8.374530E-1	9.999799E-7
8.374944E-1	9.999792E-7
8.375588E-1	9.999787E-7
8.375770E-1	9.999785E-7
8.376650E-1	9.999799E-7
8.376017E-1	9.999785E-7

File: data/device 2/b_scans/IV_H_scans/20251107112725b_scan_40K_92steps_H3.00T_phi_84.0to84.0_theta_0.0to0.0°_v0.datfolder/20251107114846_Hx_69.000000E-3_T_Hy_-140.000000E-6_T_Hz_656.400000E-3_T_increasing.txt.dat
Voltage (V)	Current (A)
-8.651984E-1	-1.001090E-6
-8.653196E-1	-1.001260E-6
-8.652886E-1	-1.001332E-6
-8.652981E-1	-1.001311E-6
-8.652848E-1	-1.001381E-6
-8.653154E-1	-1.001232E-6
-8.652712E-1	-1.001340E-6
-8.652969E-1	-1.001098E-6
-8.652440E-1	-1.001298E-6
-8.652831E-1	-1.001202E-6
-8.651820E-1	-1.001010E-6
-8.652770E-1	-1.001248E-6
-8.653036E-1	-1.001193E-6
-8.652815E-1	-1.001231E-6
-8.652738E-1	-1.001131E-6
-8.652201E-1	-1.001027E-6
-8.652813E-1	-1.001194E-6
-8.652119E-1	-1.001189E-6
-8.651485E-1	-1.001114E-6
-8.652393E-1	-1.001132E-6
-8.652035E-1	-1.001190E-6
-8.651825E-1	-1.001298E-6
-8.652191E-1	-1.001132E-6
-8.652090E-1	-1.001156E-6
-8.652983E-1	-1.000997E-6
-8.651847E-1	-1.000997E-6
-8.652321E-1	-1.001149E-6
-8.651864E-1	-1.001031E-6
-8.652487E-1	-1.001119E-6
-8.652200E-1	-1.001136E-6
-8.652838E-1	-1.001089E-6
-8.653378E-1	-1.001056E-6
-8.652260E-1	-1.000946E-6
-8.652312E-1	-1.001119E-6
-8.638690E-1	-9.968934E-7
-8.598146E-1	-9.863419E-7
-8.558233E-1	-9.759865E-7
-8.518003E-1	-9.653719E-7
-8.478096E-1	-9.551583E-7
-8.438187E-1	-9.450210E-7
-8.397969E-1	-9.348002E-7
-8.357716E-1	-9.246837E-7
-8.317521E-1	-9.145092E-7
-8.277601E-1	-9.042243E-7
-8.237719E-1	-8.943583E-7
-8.197475E-1	-8.843727E-7
-8.157592E-1	-8.746919E-7
-8.117003E-1	-8.647178E-7
-8.077124E-1	-8.549784E-7
-8.036896E-1	-8.452656E-7
-7.997015E-1	-8.355769E-7
-7.957106E-1	-8.262554E-7
-7.917234E-1	-8.167663E-7
-7.876986E-1	-8.073270E-7
-7.836400E-1	-7.976328E-7
-7.796503E-1	-7.883023E-7
-7.756605E-1	-7.791456E-7
-7.716403E-1	-7.697066E-7
-7.676491E-1	-7.606135E-7
-7.636607E-1	-7.518046E-7
-7.596004E-1	-7.425281E-7
-7.556116E-1	-7.334420E-7
-7.515900E-1	-7.245765E-7
-7.476026E-1	-7.158633E-7
-7.436106E-1	-7.070274E-7
-7.395900E-1	-6.983171E-7
-7.355670E-1	-6.896142E-7
-7.315419E-1	-6.806362E-7
-7.275550E-1	-6.722578E-7
-7.235627E-1	-6.639088E-7
-7.195411E-1	-6.554898E-7
-7.155508E-1	-6.470891E-7
-7.114941E-1	-6.386899E-7
-7.075028E-1	-6.303325E-7
-7.035158E-1	-6.222250E-7
-6.994912E-1	-6.140893E-7
-6.955007E-1	-6.059920E-7
-6.915091E-1	-5.980805E-7
-6.874886E-1	-5.900461E-7
-6.834298E-1	-5.819151E-7
-6.794391E-1	-5.741837E-7
-6.754526E-1	-5.665804E-7
-6.714277E-1	-5.587115E-7
-6.674404E-1	-5.511523E-7
-6.634494E-1	-5.436459E-7
-6.593962E-1	-5.360542E-7
-6.554051E-1	-5.285936E-7
-6.513799E-1	-5.211641E-7
-6.473896E-1	-5.139630E-7
-6.434014E-1	-5.066089E-7
-6.393774E-1	-4.993375E-7
-6.353565E-1	-4.920784E-7
-6.313310E-1	-4.849388E-7
-6.273417E-1	-4.779999E-7
-6.233535E-1	-4.710264E-7
-6.193276E-1	-4.640859E-7
-6.153393E-1	-4.573295E-7
-6.112822E-1	-4.505411E-7
-6.072968E-1	-4.438828E-7
-6.033049E-1	-4.371468E-7
-5.992818E-1	-4.304210E-7
-5.952927E-1	-4.239822E-7
-5.913053E-1	-4.175056E-7
-5.872803E-1	-4.110818E-7
-5.832241E-1	-4.046976E-7
-5.792315E-1	-3.983110E-7
-5.752460E-1	-3.920418E-7
-5.712209E-1	-3.857863E-7
-5.672289E-1	-3.797228E-7
-5.632411E-1	-3.736558E-7
-5.591832E-1	-3.674463E-7
-5.551969E-1	-3.615474E-7
-5.511699E-1	-3.555848E-7
-5.471814E-1	-3.498564E-7
-5.431904E-1	-3.440596E-7
-5.391701E-1	-3.382273E-7
-5.351448E-1	-3.324314E-7
-5.311223E-1	-3.266463E-7
-5.271330E-1	-3.211903E-7
-5.231469E-1	-3.155716E-7
-5.191210E-1	-3.100739E-7
-5.151327E-1	-3.046662E-7
-5.110748E-1	-2.991722E-7
-5.070845E-1	-2.938577E-7
-5.030971E-1	-2.885656E-7
-4.990714E-1	-2.833699E-7
-4.950841E-1	-2.781877E-7
-4.910929E-1	-2.730457E-7
-4.870718E-1	-2.679641E-7
-4.830106E-1	-2.628835E-7
-4.790235E-1	-2.579857E-7
-4.750346E-1	-2.530410E-7
-4.710462E-1	-2.481138E-7
-4.670221E-1	-2.433071E-7
-4.630309E-1	-2.385307E-7
-4.589778E-1	-2.337645E-7
-4.549872E-1	-2.290101E-7
-4.509662E-1	-2.243411E-7
-4.469743E-1	-2.197737E-7
-4.429872E-1	-2.152453E-7
-4.389602E-1	-2.107494E-7
-4.349392E-1	-2.062360E-7
-4.309138E-1	-2.019108E-7
-4.269260E-1	-1.976084E-7
-4.229345E-1	-1.932322E-7
-4.189152E-1	-1.890069E-7
-4.149212E-1	-1.849419E-7
-4.108671E-1	-1.807126E-7
-4.068754E-1	-1.765793E-7
-4.028846E-1	-1.726136E-7
-3.988661E-1	-1.686355E-7
-3.948722E-1	-1.646148E-7
-3.908856E-1	-1.607854E-7
-3.868628E-1	-1.569502E-7
-3.828079E-1	-1.531021E-7
-3.788158E-1	-1.494571E-7
-3.748279E-1	-1.456200E-7
-3.708359E-1	-1.420399E-7
-3.668159E-1	-1.384928E-7
-3.628235E-1	-1.349839E-7
-3.587688E-1	-1.314271E-7
-3.547774E-1	-1.279994E-7
-3.507554E-1	-1.246073E-7
-3.467664E-1	-1.212808E-7
-3.427745E-1	-1.180267E-7
-3.387508E-1	-1.147704E-7
-3.347281E-1	-1.116002E-7
-3.307077E-1	-1.085000E-7
-3.267148E-1	-1.053875E-7
-3.227294E-1	-1.023204E-7
-3.187054E-1	-9.934618E-8
-3.147165E-1	-9.645115E-8
-3.106583E-1	-9.351332E-8
-3.066701E-1	-9.069068E-8
-3.026767E-1	-8.792520E-8
-2.986545E-1	-8.517988E-8
-2.946658E-1	-8.249296E-8
-2.906755E-1	-7.984031E-8
-2.866530E-1	-7.726882E-8
-2.826286E-1	-7.471317E-8
-2.786087E-1	-7.221414E-8
-2.746154E-1	-6.978302E-8
-2.706266E-1	-6.742594E-8
-2.666006E-1	-6.502828E-8
-2.626157E-1	-6.272298E-8
-2.585551E-1	-6.047928E-8
-2.545696E-1	-5.835201E-8
-2.505460E-1	-5.618197E-8
-2.465553E-1	-5.407359E-8
-2.425687E-1	-5.198396E-8
-2.385781E-1	-5.000830E-8
-2.345217E-1	-4.803735E-8
-2.304975E-1	-4.611618E-8
-2.265088E-1	-4.431350E-8
-2.225184E-1	-4.246531E-8
-2.184964E-1	-4.076368E-8
-2.145055E-1	-3.903324E-8
-2.104510E-1	-3.730041E-8
-2.064583E-1	-3.572261E-8
-2.024702E-1	-3.415477E-8
-1.984442E-1	-3.261720E-8
-1.944592E-1	-3.111239E-8
-1.904704E-1	-2.969444E-8
-1.864121E-1	-2.824924E-8
-1.824227E-1	-2.687858E-8
-1.783996E-1	-2.555779E-8
-1.744141E-1	-2.428408E-8
-1.704214E-1	-2.306182E-8
-1.663971E-1	-2.183008E-8
-1.624010E-1	-2.069886E-8
-1.583482E-1	-1.956687E-8
-1.543591E-1	-1.849349E-8
-1.503376E-1	-1.744629E-8
-1.463465E-1	-1.644184E-8
-1.423578E-1	-1.548452E-8
-1.383653E-1	-1.456776E-8
-1.343082E-1	-1.365652E-8
-1.302820E-1	-1.279694E-8
-1.262936E-1	-1.200449E-8
-1.223070E-1	-1.122520E-8
-1.182829E-1	-1.051227E-8
-1.142954E-1	-9.780367E-9
-1.102363E-1	-9.101554E-9
-1.062506E-1	-8.460622E-9
-1.022597E-1	-7.835072E-9
-9.823656E-2	-7.274467E-9
-9.424023E-2	-6.704777E-9
-9.025644E-2	-6.186789E-9
-8.619840E-2	-5.700358E-9
-8.220655E-2	-5.244436E-9
-7.818636E-2	-4.812984E-9
-7.419523E-2	-4.412755E-9
-7.020725E-2	-4.012605E-9
-6.618398E-2	-3.651382E-9
-6.219248E-2	-3.315308E-9
-5.813521E-2	-2.993022E-9
-5.414874E-2	-2.700735E-9
-5.015601E-2	-2.416368E-9
-4.613813E-2	-2.152327E-9
-4.214650E-2	-1.916320E-9
-3.816045E-2	-1.688695E-9
-3.409943E-2	-1.467271E-9
-3.007640E-2	-1.263278E-9
-2.608334E-2	-1.078980E-9
-2.209375E-2	-9.005088E-10
-1.807651E-2	-7.306268E-10
-1.408472E-2	-5.733162E-10
-1.002830E-2	-4.131567E-10
-6.037102E-3	-2.595757E-10
-2.045489E-3	-1.171417E-10
1.971322E-3	7.077641E-11
5.954940E-3	1.723365E-10
9.947590E-3	3.223299E-10
1.400462E-2	4.799907E-10
1.803127E-2	6.506818E-10
2.201640E-2	8.155494E-10
2.600345E-2	9.977625E-10
3.002565E-2	1.185003E-9
3.401765E-2	1.379115E-9
3.800320E-2	1.586342E-9
4.205852E-2	1.822559E-9
4.605117E-2	2.076500E-9
5.007374E-2	2.328055E-9
5.406266E-2	2.604452E-9
5.804792E-2	2.891662E-9
6.207032E-2	3.213182E-9
6.612549E-2	3.545979E-9
7.011878E-2	3.899886E-9
7.410388E-2	4.296405E-9
7.812906E-2	4.707339E-9
8.211919E-2	5.138926E-9
8.610610E-2	5.595356E-9
9.016045E-2	6.115933E-9
9.414606E-2	6.625288E-9
9.817293E-2	7.199619E-9
1.021608E-1	7.772027E-9
1.061519E-1	8.433384E-9
1.101737E-1	9.107262E-9
1.142313E-1	9.812235E-9
1.182162E-1	1.057113E-8
1.222058E-1	1.138481E-8
1.262264E-1	1.223099E-8
1.302163E-1	1.312064E-8
1.342046E-1	1.405889E-8
1.382320E-1	1.507349E-8
1.422503E-1	1.613287E-8
1.462748E-1	1.719770E-8
1.502658E-1	1.827920E-8
1.542536E-1	1.945225E-8
1.582795E-1	2.065451E-8
1.622604E-1	2.183774E-8
1.663222E-1	2.308959E-8
1.703127E-1	2.440923E-8
1.743372E-1	2.572165E-8
1.783252E-1	2.708204E-8
1.823130E-1	2.844879E-8
1.863324E-1	2.989981E-8
1.903580E-1	3.134596E-8
1.943774E-1	3.287102E-8
1.983619E-1	3.438694E-8
2.023509E-1	3.596400E-8
2.063780E-1	3.754992E-8
2.103694E-1	3.918457E-8
2.144225E-1	4.090803E-8
2.184151E-1	4.261631E-8
2.224327E-1	4.437480E-8
2.264246E-1	4.621241E-8
2.304090E-1	4.820483E-8
2.344377E-1	5.000993E-8
2.384249E-1	5.188451E-8
2.424820E-1	5.387406E-8
2.464688E-1	5.582233E-8
2.504559E-1	5.782494E-8
2.544762E-1	5.988754E-8
2.584663E-1	6.198161E-8
2.624559E-1	6.408795E-8
2.665085E-1	6.628572E-8
2.705350E-1	6.848584E-8
2.745222E-1	7.061820E-8
2.785139E-1	7.282991E-8
2.825328E-1	7.514701E-8
2.865229E-1	7.766056E-8
2.905798E-1	8.003382E-8
2.945705E-1	8.227605E-8
2.985556E-1	8.474873E-8
3.025811E-1	8.717245E-8
3.065701E-1	8.961925E-8
3.105585E-1	9.178100E-8
3.146169E-1	9.429647E-8
3.186369E-1	9.677344E-8
3.226264E-1	9.937673E-8
3.266140E-1	1.018997E-7
3.306369E-1	1.048655E-7
3.346232E-1	1.075371E-7
3.386806E-1	1.102912E-7
3.426695E-1	1.130394E-7
3.466590E-1	1.154503E-7
3.506804E-1	1.185256E-7
3.546690E-1	1.213377E-7
3.586581E-1	1.242471E-7
3.626810E-1	1.271923E-7
3.667350E-1	1.302461E-7
3.707249E-1	1.332603E-7
3.747171E-1	1.362828E-7
3.787350E-1	1.393951E-7
3.827284E-1	1.425363E-7
3.867122E-1	1.456687E-7
3.907703E-1	1.489537E-7
3.947580E-1	1.518821E-7
3.987841E-1	1.552800E-7
4.027683E-1	1.586817E-7
4.067566E-1	1.624643E-7
4.107778E-1	1.659212E-7
4.148386E-1	1.692524E-7
4.188251E-1	1.728841E-7
4.228144E-1	1.765926E-7
4.268399E-1	1.805024E-7
4.308251E-1	1.846983E-7
4.348158E-1	1.881994E-7
4.388705E-1	1.926392E-7
4.428624E-1	1.967367E-7
4.468822E-1	2.008404E-7
4.508756E-1	2.051629E-7
4.548609E-1	2.094537E-7
4.588828E-1	2.135391E-7
4.628726E-1	2.179550E-7
4.669265E-1	2.229892E-7
4.709152E-1	2.272924E-7
4.749355E-1	2.320228E-7
4.789272E-1	2.368251E-7
4.829146E-1	2.421772E-7
4.869401E-1	2.468348E-7
4.909599E-1	2.519606E-7
4.949846E-1	2.572322E-7
4.989712E-1	2.625710E-7
5.029618E-1	2.679604E-7
5.069835E-1	2.739353E-7
5.109731E-1	2.795242E-7
5.150279E-1	2.853289E-7
5.190198E-1	2.909859E-7
5.230406E-1	2.969504E-7
5.270299E-1	3.026083E-7
5.310183E-1	3.087552E-7
5.350398E-1	3.149822E-7
5.390622E-1	3.212401E-7
5.430831E-1	3.276748E-7
5.470722E-1	3.341765E-7
5.510594E-1	3.406824E-7
5.550839E-1	3.473957E-7
5.590737E-1	3.541768E-7
5.630627E-1	3.609929E-7
5.671176E-1	3.683863E-7
5.711420E-1	3.754836E-7
5.751298E-1	3.824500E-7
5.791193E-1	3.893534E-7
5.831406E-1	3.965937E-7
5.871304E-1	4.039099E-7
5.911888E-1	4.116132E-7
5.951771E-1	4.189778E-7
5.991655E-1	4.265618E-7
6.031861E-1	4.342023E-7
6.071774E-1	4.420245E-7
6.111634E-1	4.497623E-7
6.152208E-1	4.582328E-7
6.192427E-1	4.663171E-7
6.232330E-1	4.739148E-7
6.272208E-1	4.819400E-7
6.312445E-1	4.905586E-7
6.352311E-1	4.984851E-7
6.392900E-1	5.069542E-7
6.432776E-1	5.156581E-7
6.472644E-1	5.242155E-7
6.512886E-1	5.327201E-7
6.552766E-1	5.410865E-7
6.592680E-1	5.498072E-7
6.632874E-1	5.585895E-7
6.673463E-1	5.676965E-7
6.713335E-1	5.767640E-7
6.753222E-1	5.857426E-7
6.793439E-1	5.944959E-7
6.833346E-1	6.036917E-7
6.873230E-1	6.127646E-7
6.913806E-1	6.223573E-7
6.953705E-1	6.318599E-7
6.993926E-1	6.407346E-7
7.033831E-1	6.504735E-7
7.073699E-1	6.600538E-7
7.113937E-1	6.692616E-7
7.154467E-1	6.789363E-7
7.194366E-1	6.887734E-7
7.234289E-1	6.982898E-7
7.274525E-1	7.080993E-7
7.314376E-1	7.179559E-7
7.354292E-1	7.276721E-7
7.394838E-1	7.378666E-7
7.434729E-1	7.477528E-7
7.474948E-1	7.584130E-7
7.514836E-1	7.683914E-7
7.554713E-1	7.782305E-7
7.594943E-1	7.883315E-7
7.634848E-1	7.991778E-7
7.675406E-1	8.097869E-7
7.715294E-1	8.199459E-7
7.755530E-1	8.304785E-7
7.795423E-1	8.410082E-7
7.835286E-1	8.515619E-7
7.875542E-1	8.622397E-7
7.915725E-1	8.729349E-7
7.956009E-1	8.833006E-7
7.995874E-1	8.940114E-7
8.035775E-1	9.048183E-7
8.075989E-1	9.158067E-7
8.115860E-1	9.265556E-7
8.156446E-1	9.379957E-7
8.196309E-1	9.491640E-7
8.236547E-1	9.599804E-7
8.276419E-1	9.715646E-7
8.316339E-1	9.826900E-7
8.356549E-1	9.939889E-7
8.377977E-1	9.999809E-7
8.378603E-1	9.999806E-7
8.378288E-1	9.999796E-7
8.379462E-1	9.999802E-7
8.379921E-1	9.999791E-7
8.379431E-1	9.999812E-7
8.379369E-1	9.999807E-7
8.378860E-1	9.999795E-7
8.379191E-1	9.999794E-7
8.377376E-1	9.999803E-7
8.377975E-1	9.999790E-7
8.378136E-1	9.999815E-7
8.377668E-1	9.999796E-7
8.379307E-1	9.999793E-7
8.379533E-1	9.999789E-7
8.379604E-1	9.999799E-7
8.379126E-1	9.999799E-7
8.377917E-1	9.999798E-7
8.377704E-1	9.999793E-7
8.378072E-1	9.999793E-7
8.379486E-1	9.999796E-7
8.378391E-1	9.999810E-7
8.379003E-1	9.999796E-7
8.377666E-1	9.999779E-7
8.379288E-1	9.999786E-7
8.377495E-1	9.999794E-7
8.377786E-1	9.999796E-7
8.377994E-1	9.999796E-7
8.379174E-1	9.999793E-7
8.379198E-1	9.999791E-7
8.378894E-1	9.999796E-7
8.379425E-1	9.999786E-7
8.377979E-1	9.999787E-7
8.378428E-1	9.999790E-7
8.378529E-1	9.999787E-7
8.379457E-1	9.999799E-7
8.379538E-1	9.999785E-7
8.378978E-1	9.999795E-7
8.379188E-1	9.999803E-7
8.378483E-1	9.999801E-7
8.378317E-1	9.999802E-7

File: data/device 2/b_scans/IV_H_scans/20251107112725b_scan_40K_92steps_H3.00T_phi_84.0to84.0_theta_0.0to0.0°_v0.datfolder/20251107115047_Hx_64.820000E-3_T_Hy_-150.000000E-6_T_Hz_616.600000E-3_T_increasing.txt.dat
Voltage (V)	Current (A)
-8.656845E-1	-1.001102E-6
-8.656247E-1	-1.001143E-6
-8.656862E-1	-1.001281E-6
-8.658096E-1	-1.001264E-6
-8.657337E-1	-1.001265E-6
-8.657007E-1	-1.001118E-6
-8.657939E-1	-1.001210E-6
-8.657162E-1	-1.001215E-6
-8.657475E-1	-1.001085E-6
-8.657370E-1	-1.001064E-6
-8.656927E-1	-1.000996E-6
-8.657653E-1	-1.001181E-6
-8.657162E-1	-1.001140E-6
-8.656835E-1	-1.001260E-6
-8.657230E-1	-1.001244E-6
-8.657123E-1	-1.001072E-6
-8.657421E-1	-1.001207E-6
-8.658292E-1	-1.001185E-6
-8.657488E-1	-1.001156E-6
-8.657525E-1	-1.001085E-6
-8.658375E-1	-1.001293E-6
-8.657505E-1	-1.001185E-6
-8.657536E-1	-1.001176E-6
-8.657853E-1	-1.001202E-6
-8.657268E-1	-1.001122E-6
-8.657499E-1	-1.000997E-6
-8.656507E-1	-1.001144E-6
-8.657022E-1	-1.001085E-6
-8.657511E-1	-1.001156E-6
-8.657390E-1	-1.001115E-6
-8.657565E-1	-1.001156E-6
-8.657878E-1	-1.001210E-6
-8.656975E-1	-1.001101E-6
-8.656874E-1	-1.001206E-6
-8.638701E-1	-9.954812E-7
-8.598148E-1	-9.846324E-7
-8.558221E-1	-9.744706E-7
-8.518019E-1	-9.640439E-7
-8.478110E-1	-9.535808E-7
-8.438195E-1	-9.434828E-7
-8.397982E-1	-9.332459E-7
-8.357711E-1	-9.232407E-7
-8.317530E-1	-9.130245E-7
-8.277597E-1	-9.029093E-7
-8.237709E-1	-8.928739E-7
-8.197476E-1	-8.829759E-7
-8.157599E-1	-8.732539E-7
-8.117009E-1	-8.634259E-7
-8.077132E-1	-8.536380E-7
-8.036898E-1	-8.438687E-7
-7.997027E-1	-8.341066E-7
-7.957108E-1	-8.248987E-7
-7.917238E-1	-8.154664E-7
-7.876989E-1	-8.059114E-7
-7.836411E-1	-7.963679E-7
-7.796519E-1	-7.871914E-7
-7.756608E-1	-7.777999E-7
-7.716401E-1	-7.685999E-7
-7.676490E-1	-7.594135E-7
-7.636620E-1	-7.504519E-7
-7.596025E-1	-7.411386E-7
-7.556143E-1	-7.323626E-7
-7.515902E-1	-7.233649E-7
-7.476045E-1	-7.145496E-7
-7.436129E-1	-7.058489E-7
-7.395918E-1	-6.971821E-7
-7.355675E-1	-6.882766E-7
-7.315428E-1	-6.795900E-7
-7.275564E-1	-6.711285E-7
-7.235649E-1	-6.625216E-7
-7.195419E-1	-6.539983E-7
-7.155502E-1	-6.458491E-7
-7.114957E-1	-6.372895E-7
-7.075031E-1	-6.288048E-7
-7.035164E-1	-6.206204E-7
-6.994914E-1	-6.127269E-7
-6.955038E-1	-6.046894E-7
-6.915109E-1	-5.966705E-7
-6.874890E-1	-5.887919E-7
-6.834303E-1	-5.807720E-7
-6.794399E-1	-5.729518E-7
-6.754537E-1	-5.651868E-7
-6.714283E-1	-5.574195E-7
-6.674409E-1	-5.498877E-7
-6.634514E-1	-5.422611E-7
-6.593964E-1	-5.347067E-7
-6.554050E-1	-5.273034E-7
-6.513812E-1	-5.197384E-7
-6.473894E-1	-5.126016E-7
-6.434020E-1	-5.053632E-7
-6.393779E-1	-4.980828E-7
-6.353564E-1	-4.909680E-7
-6.313317E-1	-4.838221E-7
-6.273414E-1	-4.767508E-7
-6.233538E-1	-4.697466E-7
-6.193277E-1	-4.628322E-7
-6.153396E-1	-4.559963E-7
-6.112835E-1	-4.492221E-7
-6.072967E-1	-4.426059E-7
-6.033051E-1	-4.356640E-7
-5.992830E-1	-4.290456E-7
-5.952916E-1	-4.225678E-7
-5.913052E-1	-4.161378E-7
-5.872800E-1	-4.096695E-7
-5.832238E-1	-4.031683E-7
-5.792314E-1	-3.967863E-7
-5.752459E-1	-3.905792E-7
-5.712219E-1	-3.845820E-7
-5.672305E-1	-3.783822E-7
-5.632414E-1	-3.723946E-7
-5.591829E-1	-3.662574E-7
-5.551964E-1	-3.603077E-7
-5.511701E-1	-3.544036E-7
-5.471829E-1	-3.484628E-7
-5.431904E-1	-3.427559E-7
-5.391697E-1	-3.368251E-7
-5.351448E-1	-3.311705E-7
-5.311223E-1	-3.254270E-7
-5.271336E-1	-3.198471E-7
-5.231456E-1	-3.143345E-7
-5.191215E-1	-3.089162E-7
-5.151322E-1	-3.033834E-7
-5.110750E-1	-2.980915E-7
-5.070847E-1	-2.928060E-7
-5.030974E-1	-2.875429E-7
-4.990729E-1	-2.821750E-7
-4.950853E-1	-2.771195E-7
-4.910932E-1	-2.720860E-7
-4.870721E-1	-2.668524E-7
-4.830116E-1	-2.617900E-7
-4.790241E-1	-2.568606E-7
-4.750328E-1	-2.519090E-7
-4.710470E-1	-2.471317E-7
-4.670215E-1	-2.421276E-7
-4.630314E-1	-2.373675E-7
-4.589777E-1	-2.326333E-7
-4.549873E-1	-2.279653E-7
-4.509661E-1	-2.233293E-7
-4.469754E-1	-2.187847E-7
-4.429863E-1	-2.142893E-7
-4.389609E-1	-2.097618E-7
-4.349394E-1	-2.052957E-7
-4.309128E-1	-2.009484E-7
-4.269256E-1	-1.966053E-7
-4.229341E-1	-1.923352E-7
-4.189147E-1	-1.879718E-7
-4.149212E-1	-1.838569E-7
-4.108647E-1	-1.796989E-7
-4.068735E-1	-1.756337E-7
-4.028830E-1	-1.715283E-7
-3.988631E-1	-1.675901E-7
-3.948723E-1	-1.636613E-7
-3.908851E-1	-1.598542E-7
-3.868615E-1	-1.559673E-7
-3.828074E-1	-1.521239E-7
-3.788138E-1	-1.483988E-7
-3.748257E-1	-1.447987E-7
-3.708348E-1	-1.411986E-7
-3.668140E-1	-1.376592E-7
-3.628227E-1	-1.341625E-7
-3.587667E-1	-1.306572E-7
-3.547763E-1	-1.272095E-7
-3.507546E-1	-1.238316E-7
-3.467666E-1	-1.204884E-7
-3.427729E-1	-1.173004E-7
-3.387510E-1	-1.140622E-7
-3.347282E-1	-1.109644E-7
-3.307070E-1	-1.077985E-7
-3.267150E-1	-1.046828E-7
-3.227293E-1	-1.016587E-7
-3.187057E-1	-9.870398E-8
-3.147171E-1	-9.576484E-8
-3.106586E-1	-9.291744E-8
-3.066706E-1	-9.008527E-8
-3.026765E-1	-8.738111E-8
-2.986535E-1	-8.464676E-8
-2.946650E-1	-8.196535E-8
-2.906759E-1	-7.928106E-8
-2.866541E-1	-7.676513E-8
-2.826292E-1	-7.420825E-8
-2.786075E-1	-7.169906E-8
-2.746143E-1	-6.929960E-8
-2.706257E-1	-6.690583E-8
-2.666003E-1	-6.457690E-8
-2.626147E-1	-6.230434E-8
-2.585557E-1	-6.008005E-8
-2.545698E-1	-5.791649E-8
-2.505451E-1	-5.578543E-8
-2.465553E-1	-5.367826E-8
-2.425698E-1	-5.167178E-8
-2.385777E-1	-4.971143E-8
-2.345199E-1	-4.766767E-8
-2.304960E-1	-4.588556E-8
-2.265069E-1	-4.404499E-8
-2.225195E-1	-4.223418E-8
-2.184957E-1	-4.051445E-8
-2.145048E-1	-3.882274E-8
-2.104523E-1	-3.713216E-8
-2.064581E-1	-3.553119E-8
-2.024711E-1	-3.398308E-8
-1.984427E-1	-3.243821E-8
-1.944577E-1	-3.095084E-8
-1.904675E-1	-2.953316E-8
-1.864113E-1	-2.812384E-8
-1.824223E-1	-2.674585E-8
-1.783997E-1	-2.543644E-8
-1.744137E-1	-2.416474E-8
-1.704222E-1	-2.294921E-8
-1.663984E-1	-2.176440E-8
-1.624048E-1	-2.061547E-8
-1.583502E-1	-1.947951E-8
-1.543600E-1	-1.841227E-8
-1.503386E-1	-1.737705E-8
-1.463466E-1	-1.638672E-8
-1.423587E-1	-1.542351E-8
-1.383657E-1	-1.451342E-8
-1.343083E-1	-1.362809E-8
-1.302839E-1	-1.277714E-8
-1.262924E-1	-1.195027E-8
-1.223061E-1	-1.119364E-8
-1.182826E-1	-1.045583E-8
-1.142948E-1	-9.767162E-9
-1.102368E-1	-9.065973E-9
-1.062526E-1	-8.430439E-9
-1.022597E-1	-7.826808E-9
-9.823700E-2	-7.238299E-9
-9.423917E-2	-6.698152E-9
-9.025820E-2	-6.173375E-9
-8.619716E-2	-5.679947E-9
-8.220838E-2	-5.212205E-9
-7.818622E-2	-4.792489E-9
-7.419893E-2	-4.364347E-9
-7.020840E-2	-3.999320E-9
-6.618375E-2	-3.633992E-9
-6.219231E-2	-3.302485E-9
-5.813486E-2	-2.978438E-9
-5.414927E-2	-2.683551E-9
-5.015526E-2	-2.405389E-9
-4.613706E-2	-2.144324E-9
-4.214565E-2	-1.911793E-9
-3.816045E-2	-1.681819E-9
-3.409845E-2	-1.464000E-9
-3.007363E-2	-1.262356E-9
-2.608082E-2	-1.071605E-9
-2.209437E-2	-8.920001E-10
-1.807331E-2	-7.317996E-10
-1.408463E-2	-5.728968E-10
-1.002704E-2	-4.144974E-10
-6.035846E-3	-2.616710E-10
-2.043814E-3	-1.145855E-10
1.970567E-3	5.908686E-11
5.954679E-3	1.787883E-10
9.948763E-3	3.206959E-10
1.400361E-2	4.901713E-10
1.803119E-2	6.460732E-10
2.201687E-2	8.101015E-10
2.600452E-2	9.850248E-10
3.002553E-2	1.175574E-9
3.401871E-2	1.384100E-9
3.800424E-2	1.592959E-9
4.206014E-2	1.825032E-9
4.605272E-2	2.063049E-9
5.007177E-2	2.318710E-9
5.406358E-2	2.596826E-9
5.805023E-2	2.889692E-9
6.207101E-2	3.198770E-9
6.612699E-2	3.537724E-9
7.011930E-2	3.900972E-9
7.410510E-2	4.273442E-9
7.812992E-2	4.702475E-9
8.211794E-2	5.139136E-9
8.610788E-2	5.596028E-9
9.016504E-2	6.083886E-9
9.414776E-2	6.621639E-9
9.817334E-2	7.159403E-9
1.021627E-1	7.767968E-9
1.061527E-1	8.380881E-9
1.101766E-1	9.094363E-9
1.142311E-1	9.804347E-9
1.182165E-1	1.054739E-8
1.222082E-1	1.135130E-8
1.262268E-1	1.220860E-8
1.302162E-1	1.310474E-8
1.342046E-1	1.401623E-8
1.382333E-1	1.505735E-8
1.422506E-1	1.606528E-8
1.462757E-1	1.714096E-8
1.502664E-1	1.824073E-8
1.542542E-1	1.935755E-8
1.582780E-1	2.056616E-8
1.622618E-1	2.176665E-8
1.663225E-1	2.304124E-8
1.703109E-1	2.427521E-8
1.743360E-1	2.559624E-8
1.783222E-1	2.695017E-8
1.823119E-1	2.832010E-8
1.863322E-1	2.973935E-8
1.903574E-1	3.123739E-8
1.943783E-1	3.267833E-8
1.983629E-1	3.421680E-8
2.023504E-1	3.579078E-8
2.063775E-1	3.751702E-8
2.103686E-1	3.919352E-8
2.144228E-1	4.079181E-8
2.184146E-1	4.251701E-8
2.224335E-1	4.429002E-8
2.264249E-1	4.610061E-8
2.304066E-1	4.793517E-8
2.344372E-1	4.976915E-8
2.384250E-1	5.169157E-8
2.424818E-1	5.368254E-8
2.464687E-1	5.583528E-8
2.504552E-1	5.784876E-8
2.544762E-1	5.975277E-8
2.584643E-1	6.191114E-8
2.624546E-1	6.415897E-8
2.665094E-1	6.630765E-8
2.705342E-1	6.830646E-8
2.745209E-1	7.049678E-8
2.785122E-1	7.270643E-8
2.825329E-1	7.498503E-8
2.865242E-1	7.725252E-8
2.905781E-1	7.984441E-8
2.945699E-1	8.220466E-8
2.985536E-1	8.460351E-8
3.025809E-1	8.699784E-8
3.065686E-1	8.916344E-8
3.105585E-1	9.161639E-8
3.146159E-1	9.408168E-8
3.186353E-1	9.657968E-8
3.226257E-1	9.932701E-8
3.266120E-1	1.017905E-7
3.306373E-1	1.047313E-7
3.346222E-1	1.073932E-7
3.386787E-1	1.100714E-7
3.426695E-1	1.126419E-7
3.466607E-1	1.155523E-7
3.506789E-1	1.183640E-7
3.546707E-1	1.211734E-7
3.586566E-1	1.237659E-7
3.626810E-1	1.269879E-7
3.667353E-1	1.299826E-7
3.707224E-1	1.329723E-7
3.747157E-1	1.360022E-7
3.787363E-1	1.391118E-7
3.827269E-1	1.420623E-7
3.867126E-1	1.450773E-7
3.907687E-1	1.483514E-7
3.947583E-1	1.516266E-7
3.987825E-1	1.550691E-7
4.027679E-1	1.583438E-7
4.067568E-1	1.618382E-7
4.107775E-1	1.653838E-7
4.148375E-1	1.690357E-7
4.188256E-1	1.726017E-7
4.228126E-1	1.763066E-7
4.268385E-1	1.800932E-7
4.308251E-1	1.843625E-7
4.348171E-1	1.882543E-7
4.388698E-1	1.921825E-7
4.428617E-1	1.959986E-7
4.468810E-1	2.001891E-7
4.508742E-1	2.046326E-7
4.548607E-1	2.088525E-7
4.588847E-1	2.135182E-7
4.628720E-1	2.179932E-7
4.669286E-1	2.221855E-7
4.709161E-1	2.268636E-7
4.749361E-1	2.316803E-7
4.789276E-1	2.364994E-7
4.829150E-1	2.414217E-7
4.869404E-1	2.469087E-7
4.909603E-1	2.516853E-7
4.949840E-1	2.568983E-7
4.989714E-1	2.622186E-7
5.029622E-1	2.675853E-7
5.069833E-1	2.735882E-7
5.109724E-1	2.791848E-7
5.150271E-1	2.845011E-7
5.190179E-1	2.903351E-7
5.230403E-1	2.962211E-7
5.270293E-1	3.022276E-7
5.310182E-1	3.082918E-7
5.350373E-1	3.145138E-7
5.390637E-1	3.207884E-7
5.430819E-1	3.272950E-7
5.470736E-1	3.336500E-7
5.510590E-1	3.404363E-7
5.550836E-1	3.469421E-7
5.590737E-1	3.539367E-7
5.630619E-1	3.603958E-7
5.671180E-1	3.674170E-7
5.711416E-1	3.745337E-7
5.751275E-1	3.815568E-7
5.791202E-1	3.887121E-7
5.831420E-1	3.960497E-7
5.871307E-1	4.032981E-7
5.911878E-1	4.108326E-7
5.951764E-1	4.184014E-7
5.991660E-1	4.259384E-7
6.031847E-1	4.336552E-7
6.071782E-1	4.413087E-7
6.111631E-1	4.495094E-7
6.152216E-1	4.575600E-7
6.192415E-1	4.656161E-7
6.232327E-1	4.732101E-7
6.272206E-1	4.813435E-7
6.312434E-1	4.900341E-7
6.352328E-1	4.982992E-7
6.392902E-1	5.066842E-7
6.432788E-1	5.150732E-7
6.472663E-1	5.232465E-7
6.512881E-1	5.321533E-7
6.552771E-1	5.407056E-7
6.592681E-1	5.494299E-7
6.632866E-1	5.580794E-7
6.673460E-1	5.672058E-7
6.713328E-1	5.758999E-7
6.753243E-1	5.850480E-7
6.793448E-1	5.938235E-7
6.833328E-1	6.029146E-7
6.873232E-1	6.123180E-7
6.913816E-1	6.217119E-7
6.953720E-1	6.309645E-7
6.993912E-1	6.399830E-7
7.033831E-1	6.497561E-7
7.073690E-1	6.591849E-7
7.113937E-1	6.687241E-7
7.154487E-1	6.781900E-7
7.194395E-1	6.879915E-7
7.234279E-1	6.977633E-7
7.274531E-1	7.071652E-7
7.314385E-1	7.171062E-7
7.354296E-1	7.269956E-7
7.394826E-1	7.369327E-7
7.434752E-1	7.471322E-7
7.474945E-1	7.569255E-7
7.514847E-1	7.672120E-7
7.554727E-1	7.777219E-7
7.594936E-1	7.878565E-7
7.634870E-1	7.982293E-7
7.675390E-1	8.085759E-7
7.715312E-1	8.189576E-7
7.755529E-1	8.291042E-7
7.795419E-1	8.396686E-7
7.835294E-1	8.504031E-7
7.875538E-1	8.614114E-7
7.915747E-1	8.721017E-7
7.956011E-1	8.828221E-7
7.995875E-1	8.933573E-7
8.035780E-1	9.042078E-7
8.075992E-1	9.149169E-7
8.115863E-1	9.257590E-7
8.156465E-1	9.369277E-7
8.196317E-1	9.479867E-7
8.236558E-1	9.590351E-7
8.276424E-1	9.703108E-7
8.316361E-1	9.814991E-7
8.356542E-1	9.926354E-7
8.382552E-1	9.999807E-7
8.382484E-1	9.999800E-7
8.382443E-1	9.999814E-7
8.382355E-1	9.999791E-7
8.382715E-1	9.999803E-7
8.382856E-1	9.999801E-7
8.382413E-1	9.999799E-7
8.382239E-1	9.999794E-7
8.381881E-1	9.999798E-7
8.382849E-1	9.999787E-7
8.382997E-1	9.999799E-7
8.382108E-1	9.999800E-7
8.382564E-1	9.999819E-7
8.382332E-1	9.999793E-7
8.381987E-1	9.999798E-7
8.381504E-1	9.999784E-7
8.381532E-1	9.999796E-7
8.381413E-1	9.999795E-7
8.382855E-1	9.999802E-7
8.382487E-1	9.999795E-7
8.382864E-1	9.999786E-7
8.382204E-1	9.999778E-7
8.382163E-1	9.999791E-7
8.380518E-1	9.999796E-7
8.382042E-1	9.999784E-7
8.383037E-1	9.999796E-7
8.382727E-1	9.999792E-7
8.382357E-1	9.999795E-7
8.382539E-1	9.999803E-7
8.382838E-1	9.999794E-7
8.382806E-1	9.999791E-7
8.381821E-1	9.999781E-7
8.381206E-1	9.999793E-7
8.382446E-1	9.999785E-7
8.381909E-1	9.999781E-7
8.381193E-1	9.999783E-7
8.381074E-1	9.999791E-7
8.381167E-1	9.999796E-7
8.381107E-1	9.999786E-7
8.382005E-1	9.999796E-7
8.383221E-1	9.999790E-7
