Repository: sadityakr/Large-MR-due-to-interlayer-hybridization-CrSBr

# Large magnetoresistance from interlayer hybridization in CrSBr: data and analysis code

Data, analysis scripts and Jupyter notebooks for the paper
([arXiv:2608.11389](https://doi.org/10.48550/arXiv.2608.11389))

> **Large bias-tunable magnetoresistance from spin-dependent interlayer
> hybridization in van der Waals antiferromagnet CrSBr-based heterostructures**

The work studies vertical tunnelling transport through a graphene / CrSBr /
graphene junction ("Device 2"). Current-voltage curves
I(V) were recorded as a function of magnetic field applied along the crystal
**b** axis and the **c** axis, at temperatures from 3 K to 160 K. The

File: output/IV_H_scans/MR_summary/b_scans/TMR_ratio_vs_V_110K.csv
Voltage (V),TMR_Ratio,TMR_Error,I_apar (A),I_apar_error (A),I_par (A),I_par_error (A)
-0.4974874371859297,1.6127212183645,0.0017125919963086,-9.55374918565723e-07,6.332461992341528e-10,-1.5407534026641976e-06,1.278316541328971e-09
-0.4874371859296482,1.6192312301983742,0.0017431723569354,-9.267802396067388e-07,6.289043112745111e-10,-1.5006715075019635e-06,1.2541700956670194e-09
-0.4773869346733668,1.6262826465480245,0.0017639990445393,-8.969339885124138e-07,6.125350398290997e-10,-1.4586681806168438e-06,1.2292283809967019e-09
-0.4673366834170854,1.6335430579649268,0.0017882554197345,-8.675096317467786e-07,5.976250827802003e-10,-1.4171143366576604e-06,1.205638502706086e-09
-0.457286432160804,1.6408560893169766,0.0018126655794499,-8.385957572611951e-07,5.842425700011826e-10,-1.376014954777413e-06,1.1796862413977699e-09
-0.4472361809045225,1.6483649561402864,0.0018328763467543,-8.099655018472031e-07,5.686218203974672e-10,-1.33511874892751e-06,1.151266128776823e-09
-0.4371859296482412,1.6560572647031986,0.0018620819057649,-7.818092473131457e-07,5.568831418769764e-10,-1.2947208836250746e-06,1.1264208676383463e-09
-0.4271356783919597,1.6639221930169668,0.0018988971560949,-7.540359224881392e-07,5.483026965148304e-10,-1.2546571057600365e-06,1.1035418873912242e-09
-0.4170854271356784,1.6720079879300405,0.0019309200801847,-7.267078042471978e-07,5.360972163713374e-10,-1.2150612535924148e-06,1.079607485236901e-09
-0.4070351758793969,1.6803095848388176,0.0019606677883519,-6.998290460832729e-07,5.232571242705072e-10,-1.17592945388233e-06,1.0534204299804751e-09
-0.3969849246231155,1.6888657849512931,0.0019856973269206,-6.732589210801709e-07,5.072744098658603e-10,-1.1370439562255234e-06,1.0263061402266414e-09
-0.3869346733668342,1.6976391743256063,0.0020177562426373,-6.471655692700845e-07,4.944524124413757e-10,-1.0986536226676272e-06,1.0002883075608483e-09
-0.3768844221105527,1.7066372377087748,0.0020406482759586,-6.214319325499441e-07,4.76280870951691e-10,-1.0605588767910622e-06,9.73361074059307e-10
-0.3668341708542714,1.7244228393396086,0.0032133957485257,-5.932430189075973e-07,9.561031392580527e-10,-1.02300181108304e-06,9.56961723665553e-10
-0.3567839195979899,1.7355229381803758,0.0021784422045441,-5.664220319270431e-07,4.553767924394058e-10,-9.830384291001205e-07,9.476033127823475e-10
-0.3467336683417085,1.737358234555575,0.0021624027787859,-5.419712441440344e-07,4.3751007466865755e-10,-9.41598203905968e-07,8.920317761131555e-10
-0.3366834170854271,1.7476525941278045,0.0021914010748242,-5.180758672236716e-07,4.2070897731577026e-10,-9.054166333084616e-07,8.65064270350083e-10
-0.3266331658291457,1.7583733680770983,0.0022395193951177,-4.945096015347346e-07,4.1014077712444014e-10,-8.695325135970951e-07,8.404609919278487e-10
-0.3165829145728643,1.7695233845421874,0.0022810171149497,-4.7130233150041174e-07,3.9782273323773747e-10,-8.339804967792326e-07,8.12511377118779e-10
-0.3065326633165829,1.7810180734601098,0.002315923472731,-4.486590849597689e-07,3.8156816010904896e-10,-7.990699391354233e-07,7.860134947557443e-10
-0.2964824120603014,1.793017617116729,0.0023666449241148,-4.2631869076257474e-07,3.702784469645918e-10,-7.643969230434354e-07,7.59727439527101e-10
-0.2864321608040201,1.805510783020316,0.0024032854374185,-4.045138274188015e-07,3.5198236344356843e-10,-7.30354077285465e-07,7.356826538066165e-10
-0.2763819095477386,1.8186057986674016,0.0024561287523232,-3.830591700866707e-07,3.3959158169291396e-10,-6.966336279523417e-07,7.0977168361393e-10
-0.2663316582914573,1.8323619494823444,0.0025024874132941,-3.61977782280385e-07,3.2341868895919634e-10,-6.63274314808582e-07,6.850958321845147e-10
-0.2562814070351759,1.846601920068802,0.0025553296572352,-3.414736441819801e-07,3.105819258865836e-10,-6.305658869993353e-07,6.576209778063203e-10
-0.2462311557788944,1.861648989268742,0.0026221100783722,-3.212906645842052e-07,2.9907134882193035e-10,-5.98130440984668e-07,6.322576634891003e-10
-0.2361809045226131,1.8773511967060623,0.0026716845673304,-3.016735777736098e-07,2.8255396790138176e-10,-5.663472522478858e-07,6.068096331052754e-10
-0.2261306532663316,1.893995204802609,0.0027393666680289,-2.824367408286212e-07,2.6931341544486837e-10,-5.349338327894857e-07,5.817459806298206e-10
-0.2160804020100502,1.9115071657276743,0.0027987793018753,-2.636441177583322e-07,2.541128090340438e-10,-5.039576202970029e-07,5.554525685749784e-10
-0.2060301507537688,1.9298837626898635,0.002835586243797,-2.4542121577586984e-07,2.338722633760571e-10,-4.736344193454566e-07,5.296994132284171e-10
-0.1959798994974874,1.94948640480306,0.0029084522062288,-2.2758339797077265e-07,2.2097256819699474e-10,-4.4367074030290553e-07,5.025515258410594e-10
-0.185929648241206,1.9699088812628545,0.0029969715600124,-2.103730074309133e-07,2.0920018635178195e-10,-4.144156557161325e-07,4.771547645420887e-10
-0.1758793969849246,1.9918592815952096,0.0030591699718496,-1.9359192935917525e-07,1.932901591985536e-10,-3.8560788133599734e-07,4.500076328096658e-10
-0.1658291457286431,2.0151864033874305,0.0031383875628399,-1.7731495934396105e-07,1.7867970741030644e-10,-3.573226951871453e-07,4.2428869183515374e-10
-0.1557788944723618,2.039754347067772,0.0032290475393957,-1.6167692451427302e-07,1.6510136780135058e-10,-3.297812095985364e-07,3.98920709693193e-10
-0.1457286432160803,2.066109474953243,0.0033262798429851,-1.4652465309370954e-07,1.522938458679799e-10,-3.027359740711502e-07,3.7220017196736766e-10
-0.135678391959799,2.093757707608227,0.0034304626407967,-1.3204894259782216e-07,1.390455640097192e-10,-2.764784913457065e-07,3.4704992677090475e-10
-0.1256281407035175,2.12378506444567,0.0035627952501555,-1.180754688218355e-07,1.2807112561660455e-10,-2.507669171612346e-07,3.2091900721285235e-10
-0.1155778894472361,2.1555873839765733,0.0036817842727849,-1.0477683174824477e-07,1.1501850306760983e-10,-2.258556166495525e-07,2.9554132819993776e-10
-0.1055276381909547,2.188975616142528,0.0038070436929995,-9.21696871582331e-08,1.0257000860259948e-10,-2.017571977368573e-07,2.6965891199216145e-10
-0.0954773869346733,2.224725019799245,0.0039385354255201,-8.017047334162328e-08,9.011030937902396e-11,-1.7835725789225772e-07,2.4395134868775017e-10
-0.085427135678392,2.2626100084368668,0.004097319057515,-6.890712783966857e-08,7.905543760817092e-11,-1.559099571026727e-07,2.1844382611918848e-10
-0.0753768844221105,2.3026771021233663,0.0042880116318696,-5.8274870725792253e-08,6.910663903459502e-11,-1.3418821044948108e-07,1.9266351718013046e-10
-0.0653266331658291,2.344672618623634,0.0044984012956536,-4.8376811740207494e-08,5.920171270352841e-11,-1.134277858635749e-07,1.6760039648635508e-10
-0.0552763819095477,2.3883804223183414,0.0046505690053459,-3.920308218969915e-08,4.763846781569013e-11,-9.363187399641433e-08,1.4245611666438994e-10
-0.0452261306532663,2.433789188358816,0.0047861223178249,-3.067872534645726e-08,3.697867118877315e-11,-7.466555006083725e-08,1.1601716587743652e-10
-0.0351758793969849,2.479357945678895,0.0049979821182535,-2.287762053972038e-08,2.7781137178933733e-11,-5.6721810263382416e-08,9.126724187014912e-11
-0.0251256281407035,2.5302049745414,0.0050337134486088,-1.5628302123781424e-08,1.7375449173938336e-11,-3.954280777722769e-08,6.52375011123611e-11
-0.015075376884422,2.5999481846282304,0.0056387788019405,-8.91839335063583e-09,1.1757539155903119e-11,-2.3187360601786108e-08,3.993125170204755e-11
-0.0050251256281407,2.852409422263829,0.0079927448587236,-2.630879938228407e-09,5.3277897849575846e-12,-7.504346724647589e-09,1.453357534011276e-11
0.0050251256281406,2.272559671899604,0.0061920469662741,3.433833980988788e-09,7.805398095179047e-12,7.803592625193591e-09,1.1723794277163954e-11
0.015075376884422,2.4266428083506915,0.0055200006889448,9.45720154083848e-09,1.5255876191906505e-11,2.2949250106198777e-08,3.680639111473693e-11
0.0251256281407035,2.445572621998968,0.0054866771981293,1.5634392745450442e-08,2.407767684513892e-11,3.823504285985286e-08,6.237840987435661e-11
0.0351758793969849,2.435508126415525,0.0054996729542352,2.2101949426469715e-08,3.476859747839323e-11,5.382947743779195e-08,8.720484264207567e-11
0.0452261306532664,2.412403296758069,0.0054177574368456,2.899887629142985e-08,4.560105486515657e-11,6.995698476772479e-08,1.1216688308901676e-10
0.0552763819095476,2.381977048901809,0.0052935003302328,3.641415058617273e-08,5.7084155696411745e-11,8.67376709515178e-08,1.3662749373043666e-10
0.0653266331658291,2.3484550934402426,0.0051593961960064,4.43927093670916e-08,6.951006431337091e-11,1.0425428442475865e-07,1.6065931917614906e-10
0.0753768844221105,2.313926090885481,0.0049618208152826,5.29698528631015e-08,8.037457067565642e-11,1.2256832457029556e-07,1.8571247973562512e-10
0.085427135678392,2.278675590923037,0.0048491437155929,6.217231681390083e-08,9.491271463057648e-11,1.4167054075496978e-07,2.1003975348783983e-10
0.0954773869346734,2.244459755739824,0.0046962159527766,7.195563967570187e-08,1.0827169896267616e-10,1.6150153745062862e-07,2.3480806244547736e-10
0.1055276381909549,2.211462144285788,0.0045207254413113,8.233758779101576e-08,1.2131684755283915e-10,1.82086458451639e-07,2.580187459499425e-10
0.1155778894472361,2.179954064077158,0.004377792203291,9.33085779288238e-08,1.3543925171905062e-10,2.034084136691997e-07,2.8228903404612195e-10
0.1256281407035175,2.149784763102899,0.0041975410416385,1.0486486460529805e-07,1.4692548971897172e-10,2.2543688811331818e-07,3.065734258074577e-10
0.135678391959799,2.1208593345365494,0.0040709922529261,1.170053789814272e-07,1.6150502847191806e-10,2.481519502037464e-07,3.3100140962011846e-10
0.1457286432160804,2.0936604904647926,0.003909623887181,1.2964734482508545e-07,1.7274603389737534e-10,2.714375235539465e-07,3.55124313856266e-10
0.1557788944723619,2.067813467395572,0.0037648474558754,1.4283565543599085e-07,1.8412896874466034e-10,2.953574919348154e-07,3.7975463671141986e-10
0.1658291457286431,2.043256677918277,0.0036513381873951,1.5656080448709164e-07,1.978144352690072e-10,3.198939092685079e-07,4.0425862708167367e-10
0.1758793969849246,2.019880665774324,0.003536596184398,1.707923380694517e-07,2.111304286504124e-10,3.449801415288774e-07,4.2775900861195915e-10
0.185929648241206,1.9976029836617533,0.0034107473193105,1.8555670510284985e-07,2.2142833572646732e-10,3.70668627751897e-07,4.5265195570077455e-10
0.1959798994974875,1.9765955851858164,0.0033176474175192,2.007670598870205e-07,2.3529863196659187e-10,3.9683528422342113e-07,4.768082089138276e-10
0.2060301507537689,1.9565891078774007,0.0032278109099367,2.164631839292793e-07,2.4929296504782867e-10,4.235295079324904e-07,5.002711058541604e-10
0.2160804020100502,1.9374452890766467,0.0031478795913928,2.326138206339464e-07,2.638599395664014e-10,4.506765509613595e-07,5.242479373974742e-10
0.2261306532663316,1.9191263592320595,0.0030569473373891,2.493195319235484e-07,2.7597824732264205e-10,4.784756855858806e-07,5.480577664193426e-10
0.2361809045226131,1.90164951282885,0.0029706182115809,2.66449387608442e-07,2.8710003051958187e-10,5.06693348139139e-07,5.730852266864626e-10
0.2462311557788945,1.885166328250448,0.0029028180154207,2.839488513900186e-07,3.0112637254913225e-10,5.352908135858534e-07,5.976103450337504e-10
0.256281407035176,1.869232304555704,0.0028313736192505,3.02009341220952e-07,3.137584247248871e-10,5.645256168877902e-07,6.222786761790437e-10
0.2663316582914572,1.854100344002812,0.0027711257762649,3.204117062924403e-07,3.2836376608851516e-10,5.940754548593414e-07,6.463028733691505e-10
0.2763819095477386,1.83951374594052,0.0027060626860329,3.392948673745936e-07,3.41155993792989e-10,6.241375724626305e-07,6.702031615063057e-10
0.2864321608040201,1.8255037074822609,0.0026295806349418,3.5867102210670775e-07,3.501332418768457e-10,6.54755280622247e-07,6.935434259808487e-10
0.2964824120603015,1.812167931526836,0.0025720773225563,3.7835307025146827e-07,3.62489020450144e-10,6.85639300704431e-07,7.179983905619816e-10
0.306532663316583,1.7992885040029336,0.0025317689496131,3.985056910659385e-07,3.7988566539144445e-10,7.170267087146876e-07,7.421073892611694e-10
0.3165829145728642,1.7869085442039705,0.0024812025447722,4.190861896708735e-07,3.930940851120608e-10,7.488686930807695e-07,7.667230018933531e-10
0.3266331658291457,1.7866161172021928,0.002728137737744,4.4080582849186493e-07,4.992167039812016e-10,7.875507977402314e-07,8.066568797852162e-10
0.3366834170854271,1.7612037533789908,0.0023759706059922,4.6583200997322134e-07,4.2183627132251166e-10,8.204250844089169e-07,8.203986568947886e-10
0.3467336683417086,1.750253830153594,0.0023224220599853,4.877097125770293e-07,4.3226570537229103e-10,8.53615792441054e-07,8.429300375287012e-10
0.35678391959799,1.7396175189730785,0.0022831547664941,5.100151744823737e-07,4.4657787350259693e-10,8.872313324716486e-07,8.674067993217805e-10
0.3668341708542713,1.729364758061684,0.002242133774768,5.327099914999977e-07,4.601044810223896e-10,9.212498855674352e-07,8.90779482423237e-10
0.3768844221105527,1.719379486589543,0.0022020315587569,5.558187468488679e-07,4.725234197556161e-10,9.5566335159385e-07,9.153881292912607e-10
0.3869346733668342,1.7096550085812736,0.0021506507352222,5.793232522401499e-07,4.801891811303352e-10,9.904428997799648e-07,9.37203181508001e-10
0.3969849246231156,1.7003178219494035,0.0021188664396749,6.032080383688147e-07,4.926428391844882e-10,1.025645377981635e-06,9.653637843928888e-10
0.4070351758793971,1.6912796688266254,0.0020820103305935,6.274863604834413e-07,5.052895826773084e-10,1.061254923951659e-06,9.881549357665674e-10
0.4170854271356783,1.682543452621544,0.0020428406127056,6.521682959971701e-07,5.160908538348093e-10,1.0973014964373877e-06,1.0104135225354171e-09
0.4271356783919597,1.6740238404473844,0.0020103318279077,6.772680742882413e-07,5.289933548930714e-10,1.133762902732406e-06,1.0342046693194023e-09
0.4371859296482412,1.6657154228971556,0.0019709220302867,7.027606802318569e-07,5.355842477006343e-10,1.1705993036679005e-06,1.0595126303874172e-09
0.4472361809045226,1.6577025239902905,0.0019512556984052,7.286070584495404e-07,5.531547147114595e-10,1.207813759788944e-06,1.0864623958007015e-09
0.4572864321608041,1.649881261189367,0.0019215185405853,7.548456347283577e-07,5.671903979181802e-10,1.245405667828911e-06,1.1081918577362803e-09
0.4673366834170853,1.6422687592277678,0.0018937004739251,7.81493823149509e-07,5.77613520191277e-10,1.2834228912879088e-06,1.1359196645513503e-09
0.4773869346733668,1.634858050850578,0.0018612324733727,8.08512845830334e-07,5.872668189759582e-10,1.3218037352218336e-06,1.1587607480353522e-09
0.4874371859296482,1.6276318883868617,0.0018368866211231,8.359060771822411e-07,6.011418122314572e-10,1.3605473869181849e-06,1.1833476705528487e-09
0.4974874371859297,1.6209561878758316,0.0017987241191769,8.62228644463192e-07,6.02806435852691e-10,1.3976348566064017e-06,1.2043908601245148e-09

File: output/IV_H_scans/MR_summary/b_scans/TMR_ratio_vs_V_120K.csv
Voltage (V),TMR_Ratio,TMR_Error,I_apar (A),I_apar_error (A),I_par (A),I_par_error (A)
-0.4974874371859297,1.4656061162144507,0.0111102389659176,-1.036425053067913e-06,7.343497337289943e-09,-1.51899089677422e-06,4.093708383517482e-09
-0.4874371859296482,1.4699780199877488,0.0112882826522983,-1.007222248204937e-06,7.227384312982341e-09,-1.4805945661039022e-06,4.049833199698423e-09
-0.4773869346733668,1.4746604470400737,0.0114783534808885,-9.766932999314468e-07,7.1019470578822605e-09,-1.4402909782979522e-06,3.9999787895570285e-09
-0.4673366834170854,1.479443148123105,0.0116643076830996,-9.4656950386388e-07,6.9692833078409984e-09,-1.4003957667137043e-06,3.949142260440268e-09
-0.457286432160804,1.4842878620882034,0.0118735714508891,-9.168732692765472e-07,6.848525905782001e-09,-1.360903864660308e-06,3.8969515505649325e-09
-0.4472361809045225,1.4892920866848556,0.0120825220659986,-8.873945263345644e-07,6.7217620527417745e-09,-1.3215896458375225e-06,3.840189629744386e-09
-0.4371859296482412,1.4944241988909912,0.0122982142071255,-8.583546128511115e-07,6.593569687628936e-09,-1.2827459046744092e-06,3.7869157171478105e-09
-0.4271356783919597,1.4997070386391842,0.0125277700806471,-8.295904926152974e-07,6.46750210409556e-09,-1.2441427009633098e-06,3.732989477807557e-09
-0.4170854271356784,1.50515507073612,0.0127472222954794,-8.012268135231516e-07,6.331536423484624e-09,-1.2059706011841153e-06,3.673423059355264e-09
-0.4070351758793969,1.5107458882363127,0.012975118466813,-7.732813327062742e-07,6.195259991015115e-09,-1.1682315938358998e-06,3.615231195485693e-09
-0.3969849246231155,1.51654678974733,0.0132288961352272,-7.455611264514116e-07,6.067417180559578e-09,-1.1306783328802917e-06,3.551026416329544e-09
-0.3869346733668342,1.522503533004251,0.0134759345376628,-7.182730678840617e-07,5.9302592764358684e-09,-1.093573283515286e-06,3.4886725688807438e-09
-0.3768844221105527,1.5286799084668965,0.0137229889579387,-6.913048105237734e-07,5.787041032190737e-09,-1.0567837744742072e-06,3.426021018153705e-09
-0.3668341708542714,1.5380233044484717,0.0149542210496383,-6.634266918336221e-07,6.06878823982567e-09,-1.0203657128332652e-06,3.3622062058828607e-09
-0.3567839195979899,1.5367137476297152,0.0151379489649222,-6.363973005869828e-07,5.9259540730867795e-09,-9.779604807664568e-07,3.1433872592004874e-09
-0.3467336683417085,1.5497639028014625,0.0146030651270325,-6.075520851070427e-07,5.336859712373689e-09,-9.415622905706568e-07,3.210487206066883e-09
-0.3366834170854271,1.556982369272434,0.0149036429246171,-5.82205559682517e-07,5.194523078633629e-09,-9.064837917180688e-07,3.142904431871646e-09
-0.3266331658291457,1.5643922557831946,0.0152211240010326,-5.571835155915107e-07,5.0526990568948364e-09,-8.716535768414142e-07,3.073610401689002e-09
-0.3165829145728643,1.5722469855503056,0.0155414961328229,-5.324375705462371e-07,4.90438992584045e-09,-8.371233652850495e-07,3.0025675705229502e-09
-0.3065326633165829,1.5802180146473943,0.0158772927223859,-5.082822840815924e-07,4.757837012044268e-09,-8.031968218318569e-07,2.932683184571665e-09
-0.2964824120603014,1.5886363344314078,0.0162237515004348,-4.843596015436344e-07,4.607635044744711e-09,-7.694712619429366e-07,2.858304694967416e-09
-0.2864321608040201,1.597374918032881,0.0166030087902266,-4.609633622621268e-07,4.463120728239697e-09,-7.363313130096258e-07,2.7834536644470116e-09
-0.2763819095477386,1.606560138170296,0.0169843892362803,-4.378842186540118e-07,4.311563471417529e-09,-7.034873308233812e-07,2.707677992998229e-09
-0.2663316582914573,1.616209434793158,0.0173787771851806,-4.1515444547180914e-07,4.156967889088698e-09,-6.709765316678595e-07,2.6297888433702958e-09
-0.2562814070351759,1.626295044893649,0.0177997429426405,-3.929695794688642e-07,4.0044158749932515e-09,-6.390844798841549e-07,2.552602126909429e-09
-0.2462311557788944,1.6368862923889829,0.0182369822119689,-3.710981135568864e-07,3.848605816727583e-09,-6.074454152126775e-07,2.4729122742170353e-09
-0.2361809045226131,1.6479215769724087,0.0187171762973439,-3.497745038967421e-07,3.6980445220548734e-09,-5.764009520462612e-07,2.39218986372047e-09
-0.2261306532663316,1.6596722275723197,0.0192042946641626,-3.288031024188216e-07,3.5405315436540553e-09,-5.457053774241351e-07,2.3115447172781444e-09
-0.2160804020100502,1.6719908007081756,0.0197258387609795,-3.082599210552038e-07,3.383702489435256e-09,-5.154077522313292e-07,2.2287238470951147e-09
-0.2060301507537688,1.684977554595655,0.0202850844645129,-2.88259212435492e-07,3.228434399080286e-09,-4.857103028592247e-07,2.144713058649134e-09
-0.1959798994974874,1.698776540153606,0.0208639315039536,-2.68630609009147e-07,3.0683950238232193e-09,-4.563433765519149e-07,2.0596646599633844e-09
-0.185929648241206,1.7133314879439976,0.0215012009240996,-2.495880744212537e-07,2.9124081178936278e-09,-4.276271069212437e-07,1.974691658398688e-09
-0.1758793969849246,1.728776453730971,0.0221762115565451,-2.3097405204060855e-07,2.7542675924087992e-09,-3.9930250259063603e-07,1.887910046538537e-09
-0.1658291457286431,1.7451720691817696,0.0229163715457187,-2.1284110400652025e-07,2.597395731518729e-09,-3.714443498859912e-07,1.8009020794333292e-09
-0.1557788944723618,1.7626192235863227,0.023682967732606,-1.953057072188309e-07,2.43778208441929e-09,-3.4424959402003337e-07,1.7121061712153687e-09
-0.1457286432160803,1.781178820053988,0.0244997103133804,-1.78235635098866e-07,2.276336407802036e-09,-3.174695382169713e-07,1.621351725076011e-09
-0.135678391959799,1.8008773043721955,0.0253922324214753,-1.618131765908769e-07,2.1175801984782566e-09,-2.914056772708805e-07,1.52951654233563e-09
-0.1256281407035175,1.82214795972332,0.0263595561615964,-1.458580165856649e-07,1.957381745594091e-09,-2.6577488733085946e-07,1.4356906157476586e-09
-0.1155778894472361,1.8446688350426343,0.027403889221702,-1.3055946123247672e-07,1.798190401565039e-09,-2.408389692555068e-07,1.3408923189601094e-09
-0.1055276381909547,1.868755742844152,0.0285333620416408,-1.1590423674379781e-07,1.6396528343856095e-09,-2.165967080349403e-07,1.2443410667705534e-09
-0.0954773869346733,1.894503287166321,0.0297990522265648,-1.0182391459787317e-07,1.4833219573898364e-09,-1.9290574091781346e-07,1.1444302384858858e-09
-0.085427135678392,1.9216095044554389,0.0311066142506457,-8.847498786003156e-08,1.3255176323921304e-09,-1.7001437757841616e-07,1.042359112711219e-09
-0.0753768844221105,1.950394055365455,0.0325963474013995,-7.57157650549653e-08,1.1707503633153867e-09,-1.476755780606518e-07,9.36632034315101e-10
-0.0653266331658291,1.980019050899948,0.0340694777604767,-6.369513371717183e-08,1.013195538233518e-09,-1.2611757820961982e-07,8.273672094252057e-10
-0.0552763819095477,2.010127980640368,0.0357022569055335,-5.238477182062018e-08,8.599641741863172e-10,-1.053000955960897e-07,7.13906643407495e-10
-0.0452261306532663,2.040003112685409,0.037366581027049,-4.1694700588854884e-08,7.05841234121095e-10,-8.50573189837501e-08,5.949480031013819e-10
-0.0351758793969849,2.067100417787217,0.0388152680052101,-3.1704013204098126e-08,5.499036023309634e-10,-6.553537893972267e-08,4.714608561994314e-10
-0.0251256281407035,2.090484542193952,0.0401305526802307,-2.2197967195995745e-08,3.9357005165385575e-10,-4.640450729135753e-08,3.4151624468237267e-10
-0.015075376884422,2.106926537399545,0.0409295581457056,-1.3132898105834773e-08,2.3542568051093036e-10,-2.767005153214749e-08,2.0710221728983e-10
-0.0050251256281407,2.115275358631548,0.040778827077734,-4.326934922232342e-09,7.656527995480924e-11,-9.152658819400386e-09,7.002645301902374e-11
0.0050251256281406,2.10608929913426,0.0422487242674217,4.517338545131965e-09,8.456295856651441e-11,9.513918370469156e-09,6.859893543507842e-11
0.015075376884422,2.094711435224529,0.0410494068354253,1.3607453340701953e-08,2.479870879124402e-10,2.85036881170526e-08,2.0535121783431088e-10
0.0251256281407035,2.072913828242726,0.0396251006363557,2.3195252020991562e-08,4.122008046950726e-10,4.808175866388847e-08,3.3863633926576545e-10
0.0351758793969849,2.044764301962517,0.0380307426667619,3.34311161008487e-08,5.78391224035658e-10,6.835875277777974e-08,4.666547798971876e-10
0.0452261306532664,2.0130289499093528,0.0362956214633627,4.445019126878561e-08,7.461102987455555e-10,8.947952185307339e-08,5.891187481058091e-10
0.0552763819095476,1.9797038821606696,0.0345137273376414,5.632162881932205e-08,9.148150020860751e-10,1.1150014722322413e-07,7.061724338855757e-10
0.0653266331658291,1.9466883563837327,0.0327163489222834,6.906365866254928e-08,1.0819442797591115e-09,1.344454201676452e-07,8.180924850087205e-10
0.0753768844221105,1.9147004890723835,0.0311070990395104,8.269215593029319e-08,1.253394405233029e-09,1.583307114021822e-07,9.259563492510115e-10
0.085427135678392,1.884293628937575,0.0295845242753089,9.718246704911821e-08,1.4244725047674012e-09,1.831203035050892e-07,1.0303683484288163e-09
0.0954773869346734,1.8559755939019205,0.0281802910259038,1.1244983976649061e-07,1.594940914204892e-09,2.087041581447883e-07,1.1309806777423287e-09
0.1055276381909549,1.8296122617902053,0.0269335651535133,1.2850128786256634e-07,1.7681908424230983e-09,2.351075319291843e-07,1.2298822017249323e-09
0.1155778894472361,1.805190675111108,0.0257980455226445,1.4529747164658365e-07,1.942054512048137e-09,2.6228964093363346e-07,1.326630783326811e-09
0.1256281407035175,1.7825050804388487,0.0247378647027557,1.628167771975515e-07,2.1140741410145194e-09,2.902217325353156e-07,1.4220544464445584e-09
0.135678391959799,1.7615045926952326,0.0237910205084285,1.8102024597149317e-07,2.288468851819567e-09,3.188679946496058e-07,1.5156291923554383e-09
0.1457286432160804,1.7421465074899505,0.0229299628158254,1.997964950481964e-07,2.462341470169357e-09,3.480747660569484e-07,1.6082637872486551e-09
0.1557788944723619,1.7241151517907385,0.0221265157168155,2.192032081327263e-07,2.6349713234090596e-09,3.779315724627722e-07,1.6987280653388932e-09
0.1658291457286431,1.7073745758872212,0.021391229840328,2.391990312311793e-07,2.808030327659559e-09,4.084023445009689e-07,1.7875580851565367e-09
0.1758793969849246,1.6917973072855124,0.0207289122516331,2.597413420842152e-07,2.982746156694282e-09,4.394297031288005e-07,1.877492088339264e-09
0.185929648241206,1.677169187347985,0.0200988591700423,2.808542027614892e-07,3.155083657582984e-09,4.71040015008753e-07,1.9655010057832086e-09
0.1959798994974875,1.6635846369102705,0.0195188649649911,3.024229350453311e-07,3.326857845620098e-09,5.031061485907255e-07,2.052815355272252e-09
0.2060301507537689,1.6507397950577387,0.0189938303786627,3.245001232766661e-07,3.50160865264724e-09,5.356652669939347e-07,2.1395108260023767e-09
0.2160804020100502,1.638746777512728,0.0184925330959093,3.470115707961532e-07,3.673104248244442e-09,5.68664093401826e-07,2.2243295692062303e-09
0.2261306532663316,1.6273606695749467,0.0180176898630045,3.701127468897172e-07,3.844257410845114e-09,6.02306927596673e-07,2.309212570263195e-09
0.2361809045226131,1.6166833919533037,0.017569163277987,3.936018876160091e-07,4.013397421346209e-09,6.363296347502725e-07,2.3919699075011798e-09
0.2462311557788945,1.6066276474362944,0.017160209197638,4.174383847846631e-07,4.184142709464905e-09,6.706680500961898e-07,2.474506313705964e-09
0.256281407035176,1.5970170289956305,0.0167694925266448,4.418534193177892e-07,4.355098029448409e-09,7.056474349704561e-07,2.555131270019734e-09
0.2663316582914572,1.5878659270978246,0.0163834342618096,4.665690440086818e-07,4.519037355452963e-09,7.408490876199912e-07,2.6346129508190304e-09
0.2763819095477386,1.5792070459326928,0.0160422091390068,4.917431522940037e-07,4.690718955775622e-09,7.765642508918439e-07,2.712556426248516e-09
0.2864321608040201,1.5708850021927674,0.0156926270158527,5.174167025496228e-07,4.8534557959684625e-09,8.128021379192387e-07,2.792776983214073e-09
0.2964824120603015,1.5630090776986008,0.0153742263077502,5.433372825934215e-07,5.018650750592593e-09,8.492411049456078e-07,2.871882426197261e-09
0.306532663316583,1.555440653176816,0.0150711378866005,5.697152789689856e-07,5.184724106085571e-09,8.861583056443309e-07,2.947399478637061e-09
0.3165829145728642,1.5482034388367845,0.0147758215468798,5.964861941661334e-07,5.34785940945771e-09,9.234819770266736e-07,3.021212975855125e-09
0.3266331658291457,1.5398682040519984,0.0144204725243169,6.29147075230308e-07,5.534823855178718e-09,9.688035768194618e-07,3.110020023063896e-09
0.3366834170854271,1.533108941862276,0.0141493530120379,6.567933145310202e-07,5.695780868383578e-09,1.0069357034628693e-06,3.1798332858095354e-09
0.3467336683417086,1.5266037906475345,0.0138982722121626,6.848021305809635e-07,5.86013537206486e-09,1.0454215283884069e-06,3.2482731118537357e-09
0.35678391959799,1.520417338317693,0.0136465011568762,7.131588415304637e-07,6.0172189155333316e-09,1.0842990676374773e-06,3.3190057081573433e-09
0.3668341708542713,1.5144111010101216,0.0133977023400915,7.419166670297491e-07,6.170902255353733e-09,1.123566836574282e-06,3.3865710972764886e-09
0.3768844221105527,1.5086192654182444,0.013165000307015,7.710415072383914e-07,6.327208823275712e-09,1.163208072256958e-06,3.45315402432802e-09
0.3869346733668342,1.503017372625984,0.012941988139027,8.00534516587448e-07,6.482752770257293e-09,1.2032172858176785e-06,3.521453538878863e-09
0.3969849246231156,1.4975529080464975,0.0127209507633861,8.303862650176604e-07,6.634873523833404e-09,1.243547365979067e-06,3.585776980609505e-09
0.4070351758793971,1.492196057942997,0.0125102699559408,8.60637967188126e-07,6.7879049514993555e-09,1.2842405819541958e-06,3.6510213869292556e-09
0.4170854271356783,1.4870762667753723,0.0122964072295058,8.912223865641985e-07,6.933685230109309e-09,1.325315659478526e-06,3.7122747772254574e-09
0.4271356783919597,1.482022186561725,0.0121023169028835,9.221968513342969e-07,7.088012180587196e-09,1.3667161940547923e-06,3.770304997135135e-09
0.4371859296482412,1.4771072915099923,0.0118984794559456,9.535560551979094e-07,7.230502913226803e-09,1.4085046019963367e-06,3.829023190703739e-09
0.4472361809045226,1.4723189772946517,0.0116783361924264,9.852385328837534e-07,7.355674398080426e-09,1.450585389126691e-06,3.885884667100465e-09
0.4572864321608041,1.4676731631189976,0.0114960450610874,1.0172445248614822e-06,7.502051474374418e-09,1.4929824894689334e-06,3.940046915505619e-09
0.4673366834170853,1.4631280013084205,0.0113201426126649,1.0496378196853135e-06,7.649333665011458e-09,1.5357544852139012e-06,3.990396868566937e-09
0.4773869346733668,1.4586886071195564,0.0111644398052654,1.0823707475312365e-06,7.806355303832951e-09,1.5788418781032924e-06,4.044732975248157e-09
0.4874371859296482,1.454260192401197,0.0109790573976939,1.1155113833768291e-06,7.936690227789567e-09,1.6222437990153134e-06,4.096023338797587e-09
0.4974874371859297,1.450168466128207,0.0108082819887914,1.1472626957083257e-06,8.059991313357962e-09,1.6637241836814543e-06,4.14017705799077e-09
