Repository: sadityakr/Large-MR-due-to-interlayer-hybridization-CrSBr

# Large magnetoresistance from interlayer hybridization in CrSBr: data and analysis code

Data, analysis scripts and Jupyter notebooks for the paper
([arXiv:2608.11389](https://doi.org/10.48550/arXiv.2608.11389))

> **Large bias-tunable magnetoresistance from spin-dependent interlayer
> hybridization in van der Waals antiferromagnet CrSBr-based heterostructures**

The work studies vertical tunnelling transport through a graphene / CrSBr /
graphene junction ("Device 2"). Current-voltage curves
I(V) were recorded as a function of magnetic field applied along the crystal
**b** axis and the **c** axis, at temperatures from 3 K to 160 K. The

File: output/IV_H_scans/MR_summary/b_scans/TMR_ratio_vs_V_130K.csv
Voltage (V),TMR_Ratio,TMR_Error,I_apar (A),I_apar_error (A),I_par (A),I_par_error (A)
-0.4974874371859297,1.255061316237749,0.0038633196867301,-1.3444091566189504e-06,3.843110544943635e-09,-1.687315925668262e-06,1.926606141175521e-09
-0.4874371859296482,1.2569670889236664,0.0038899579865947,-1.3106237771417956e-06,3.7659724383658725e-09,-1.647410953828063e-06,1.893257395711719e-09
-0.4773869346733668,1.258959833870264,0.003921666369069,-1.2752083652673558e-06,3.6889151939735957e-09,-1.605436111686961e-06,1.854955913655398e-09
-0.4673366834170854,1.2610046157274126,0.0039532831530296,-1.240118125011446e-06,3.6096715528902e-09,-1.563794679686658e-06,1.8209565613226766e-09
-0.457286432160804,1.2631084803016384,0.0039898326012895,-1.2053548790495311e-06,3.535842484373691e-09,-1.5224939695004185e-06,1.7836874566719543e-09
-0.4472361809045225,1.26527849637924,0.0040329435440722,-1.170726262978104e-06,3.467194016611312e-09,-1.481294765692622e-06,1.7455187216563732e-09
-0.4371859296482412,1.2674819870166805,0.0040758816603328,-1.1365134320215054e-06,3.397244627044514e-09,-1.4405103030897643e-06,1.7079156638372087e-09
-0.4271356783919597,1.269718756644108,0.0041105193752476,-1.102518519263713e-06,3.317595068389012e-09,-1.3998884434566251e-06,1.671499957745964e-09
-0.4170854271356784,1.272087470652738,0.0041506816334119,-1.068831507716538e-06,3.242029439737302e-09,-1.359647169205083e-06,1.6348972874150791e-09
-0.4070351758793969,1.2745491890627714,0.0042001995191674,-1.0354486816274604e-06,3.1738303723547716e-09,-1.3197302774843954e-06,1.5971619451150227e-09
-0.3969849246231155,1.2770251966475368,0.0042448694227713,-1.002296888051097e-06,3.099312784520904e-09,-1.2799583805626662e-06,1.5610284542339102e-09
-0.3869346733668342,1.279588523558241,0.004282066954451,-9.695015323877578e-07,3.0186623255558554e-09,-1.240563034415503e-06,1.521405777193044e-09
-0.3768844221105527,1.282157234244637,0.0043285868312453,-9.370218924410928e-07,2.943529266370444e-09,-1.2014093980389473e-06,1.4857302964532827e-09
-0.3668341708542714,1.2848315792877438,0.0043662178635022,-9.04885951900626e-07,2.8606609386814447e-09,-1.1626260466557747e-06,1.4494068353692372e-09
-0.3567839195979899,1.284707945164329,0.0050053432477841,-8.694117714118109e-07,3.207273563789472e-09,-1.116940210352147e-06,1.3998405245962643e-09
-0.3467336683417085,1.2910075239099037,0.0044885911570665,-8.352568501928256e-07,2.704153888121262e-09,-1.078322877996225e-06,1.366853679131121e-09
-0.3366834170854271,1.293969286911724,0.0045356772987764,-8.04194293441592e-07,2.624044010055038e-09,-1.0406027164230946e-06,1.3325822232803346e-09
-0.3266331658291457,1.297020449514514,0.0045836815560082,-7.733766620428974e-07,2.54367321009591e-09,-1.0030853458469132e-06,1.2968069013457472e-09
-0.3165829145728643,1.3001892404819162,0.0046343337981098,-7.42827813570865e-07,2.464940284137265e-09,-9.658167307355457e-07,1.2568121232868587e-09
-0.3065326633165829,1.3035011740303892,0.0046881844697769,-7.127854180623954e-07,2.386885189054721e-09,-9.291166292760742e-07,1.2192292483174051e-09
-0.2964824120603014,1.3069567906253785,0.0047361381502631,-6.829192345318237e-07,2.303522748820201e-09,-8.925459310200522e-07,1.1822020441353703e-09
-0.2864321608040201,1.3105464973228227,0.0048175694208676,-6.535542032458593e-07,2.237985653705787e-09,-8.565131718744691e-07,1.1449562205327168e-09
-0.2763819095477386,1.3142541665848064,0.0048832611030096,-6.244571089209956e-07,2.161745718833671e-09,-8.206953572529208e-07,1.107703628862395e-09
-0.2663316582914573,1.3181667204239294,0.0049680539760158,-5.956431673293717e-07,2.093169251403375e-09,-7.851570004214797e-07,1.0695341001160307e-09
-0.2562814070351759,1.322176015116275,0.0050409731554998,-5.673866375720408e-07,2.0180162638024892e-09,-7.501850034952231e-07,1.0302857325339247e-09
-0.2462311557788944,1.3263883535527714,0.0051261363637841,-5.393452490999409e-07,1.9454246745299707e-09,-7.153812569501799e-07,9.927121475674275e-10
-0.2361809045226131,1.3308338485386797,0.005191648395895,-5.118280739557845e-07,1.863046842567525e-09,-6.811581254527165e-07,9.557330118293144e-10
-0.2261306532663316,1.3354485540319243,0.0052643170192442,-4.846201865862869e-07,1.7827821229817835e-09,-6.471853274313382e-07,9.166885767740491e-10
-0.2160804020100502,1.340317125967723,0.0053531625728902,-4.577695428770401e-07,1.707036565499033e-09,-6.135563580645127e-07,8.776186039857712e-10
-0.2060301507537688,1.3454310646358434,0.0054327658467935,-4.3146010058869443e-07,1.626539481927967e-09,-5.804998224829352e-07,8.398555843339965e-10
-0.1959798994974874,1.3508423580216122,0.0055236869350769,-4.054315350579791e-07,1.547976731013473e-09,-5.476740908340424e-07,8.01668453214153e-10
-0.185929648241206,1.3564662887012808,0.0056196442381948,-3.799919051589081e-07,1.4701240009172603e-09,-5.154462093274332e-07,7.637323730720242e-10
-0.1758793969849246,1.362415312387239,0.0057148576329848,-3.54912869251027e-07,1.3901113974600699e-09,-4.835387276308893e-07,7.259573933481161e-10
-0.1658291457286431,1.368719369317665,0.0058227559772131,-3.3025762932063984e-07,1.312275764753045e-09,-4.5203001411609333e-07,6.869183490135173e-10
-0.1557788944723618,1.3753454979619073,0.0059245752767013,-3.061923915916491e-07,1.232012279416684e-09,-4.2112032728576406e-07,6.478253587416203e-10
-0.1457286432160803,1.382426569318604,0.0060369415784137,-2.8249044763312665e-07,1.1525466699293319e-09,-3.9052230038674e-07,6.08008930116876e-10
-0.135678391959799,1.3898518366622592,0.0061695161823263,-2.59428739563283e-07,1.0764011797597638e-09,-3.605675101650038e-07,5.688844505954654e-10
-0.1256281407035175,1.3977382966470746,0.0062848336589564,-2.367582301422135e-07,9.948838468335886e-10,-3.309260453161535e-07,5.294994863303016e-10
-0.1155778894472361,1.4059279821883914,0.0063930181394666,-2.147102543597347e-07,9.120525555436851e-10,-3.01867154667138e-07,4.898122283113817e-10
-0.1055276381909547,1.4145294297602755,0.0065276872693657,-1.932655346049825e-07,8.332254478525698e-10,-2.733797864571007e-07,4.499186884029747e-10
-0.0954773869346733,1.4236182043440233,0.0066572240634054,-1.722949846097909e-07,7.526725946894324e-10,-2.452822766076716e-07,4.0923317855832474e-10
-0.085427135678392,1.4329300254974269,0.006795520054916,-1.5202200887655674e-07,6.735233969522447e-10,-2.178369010556545e-07,3.684966442476818e-10
-0.0753768844221105,1.4425471872159763,0.006940711592229,-1.3221589349386005e-07,5.94329434657982e-10,-1.9072766526481494e-07,3.2722557432283056e-10
-0.0653266331658291,1.4520479431682929,0.0070709980367896,-1.1308030505065093e-07,5.144114640311038e-10,-1.641980243616408e-07,2.8532558129993537e-10
-0.0552763819095477,1.461227430185291,0.0071840855953227,-9.456219840025958e-08,4.341487027204544e-10,-1.3817687816108294e-07,2.4301471051902333e-10
-0.0452261306532663,1.4698698939027248,0.0073016396459346,-7.649980054159762e-08,3.5480511221607406e-10,-1.1244475370565772e-07,2.0006133598022278e-10
-0.0351758793969849,1.4774532859769314,0.007407559558322,-5.90218056422507e-08,2.7629700603893597e-10,-8.72019606904351e-08,1.5655732683354227e-10
-0.0251256281407035,1.483506226600677,0.0074669331624031,-4.1837806572395846e-08,1.9648898811805247e-10,-6.206664655746397e-08,1.123648886282217e-10
-0.015075376884422,1.4879177251718163,0.0075085026997702,-2.4960634364713345e-08,1.1746934422690709e-10,-3.713937030278975e-08,6.764192623149279e-11
-0.0050251256281407,1.493360954865316,0.0077194555738354,-8.255863094816606e-09,3.987024464514185e-11,-1.2328983594512648e-08,2.272707323856036e-11
0.0050251256281406,1.4776321007882165,0.0070404611328104,8.574011158211952e-09,3.792673381201065e-11,1.2669234119890336e-08,2.243331238967231e-11
0.015075376884422,1.4776136078745723,0.0071240328256338,2.5650422635070093e-08,1.1494034737296031e-10,3.790141353331352e-08,6.743241474044396e-11
0.0251256281407035,1.4717949645420727,0.0069950290797366,4.3178236695376814e-08,1.9049798186410968e-10,6.354951134606134e-08,1.1231376870150927e-10
0.0351758793969849,1.463503813098067,0.0068537319950482,6.125052474466808e-08,2.66136483834734e-10,8.964037651807927e-08,1.566005877335281e-10
0.0452261306532664,1.4540561828450584,0.006678639870075,7.998245027148266e-08,3.4059735783298927e-10,1.1629897633634677e-07,2.0017882969158406e-10
0.0552763819095476,1.443792763060035,0.0065026847802127,9.943949740602476e-08,4.147175140099645e-10,1.4357002671714568e-07,2.441338171291733e-10
0.0653266331658291,1.4332542820561494,0.0063229638311425,1.1965785400306962e-07,4.884674460953179e-10,1.7150013163154908e-07,2.8687033791243656e-10
0.0753768844221105,1.4227034565239598,0.0061667678440286,1.4067272368375422e-07,5.640671848863886e-10,2.0013557022351705e-07,3.2945800146215464e-10
0.085427135678392,1.4125166583975008,0.0060083333851262,1.6244758580130829e-07,6.389216268220855e-10,2.294599210608052e-07,3.7171096553646965e-10
0.0954773869346734,1.4026279593195683,0.0058586032941232,1.8492893252922104e-07,7.141341109416221e-10,2.593864912526075e-07,4.1289050315088415e-10
0.1055276381909549,1.3932868044071924,0.0057138205292277,2.081271145660132e-07,7.887930744277613e-10,2.8998076236417013e-07,4.542741902288991e-10
0.1155778894472361,1.384395274793382,0.0055886740622838,2.320308535237341e-07,8.656277735626681e-10,3.212224172245328e-07,4.954332013895626e-10
0.1256281407035175,1.3760446081587765,0.0054922969766304,2.565948589344302e-07,9.471655954641568e-10,3.530859721179845e-07,5.361083966334333e-10
0.135678391959799,1.3681874871816628,0.0053677947465195,2.81815214223196e-07,1.0221604493510942e-09,3.855760497975965e-07,5.766441057042771e-10
0.1457286432160804,1.360824927740096,0.0052583251034804,3.075550848257431e-07,1.0985125054052292e-09,4.185286260840909e-07,6.170410829255232e-10
0.1557788944723619,1.3538822864128164,0.0051788617310013,3.338888951693714e-07,1.1813250517422479e-09,4.520462607997577e-07,6.572739214496746e-10
0.1658291457286431,1.3473609678012184,0.0050889641444075,3.607858883091546e-07,1.2604127099779216e-09,4.861088236412448e-07,6.978574148484721e-10
0.1758793969849246,1.3411811355101757,0.0050127947040108,3.882027440667807e-07,1.342789713253667e-09,5.20650197095651e-07,7.37233095131617e-10
0.185929648241206,1.3353455185688712,0.0049451347798525,4.161630466967743e-07,1.426520748676717e-09,5.557214594005054e-07,7.78880382229023e-10
0.1959798994974875,1.3299054788791511,0.0048771024959688,4.44535547160784e-07,1.509184724088499e-09,5.91190259725668e-07,8.198041297766391e-10
0.2060301507537689,1.3247523216971826,0.004813690042545,4.733776334371703e-07,1.5929015608206555e-09,6.271081189354091e-07,8.599409799406155e-10
0.2160804020100502,1.3198700048400696,0.0047329258551505,5.026042354276269e-07,1.6686508962728374e-09,6.633722546465013e-07,8.989212247525234e-10
0.2261306532663316,1.3152527276635,0.0046628886045342,5.324115022607546e-07,1.747245949137353e-09,7.002556805878792e-07,9.391781083117367e-10
0.2361809045226131,1.3107806997240872,0.0046324319660031,5.626025215519266e-07,1.8429406204385159e-09,7.374485268663702e-07,9.781660289033227e-10
0.2462311557788945,1.3066103032938912,0.004571893170716,5.93066469571846e-07,1.923614700825502e-09,7.74906759680707e-07,1.017169713726176e-09
0.256281407035176,1.3025579147522806,0.0045174986138364,6.241149349744732e-07,2.007016339758143e-09,8.12945848266105e-07,1.0558898279181256e-09
0.2663316582914572,1.298705662961196,0.0044673654737269,6.55401879165286e-07,2.0902147229298e-09,8.511741319873664e-07,1.0971798235561015e-09
0.2763819095477386,1.2950377521018206,0.0044072813697948,6.871244369693322e-07,2.167229139787449e-09,8.898520862669931e-07,1.137391799822409e-09
0.2864321608040201,1.2914588663566002,0.0043785466373606,7.193495420889317e-07,2.262761816141263e-09,9.290103441403112e-07,1.1751676813116392e-09
0.2964824120603015,1.2880797924950416,0.0043281669306034,7.517249125810002e-07,2.34355608935509e-09,9.68281669410688e-07,1.2138291201826187e-09
0.306532663316583,1.284778933508708,0.0042889959476042,7.845161506032108e-07,2.431027035678345e-09,1.0079298232923502e-06,1.251632536459002e-09
0.3165829145728642,1.2816017075090265,0.0042538914143396,8.176739568430876e-07,2.520296692983862e-09,1.047932339275763e-06,1.290557145219362e-09
0.3266331658291457,1.2779244952889657,0.0041975516384342,8.579546381206163e-07,2.615316561771988e-09,1.0964012479011155e-06,1.341371694204924e-09
0.3366834170854271,1.2750371335157766,0.0041600207926906,8.918514731759148e-07,2.701126258106785e-09,1.137143745880041e-06,1.3797135558484863e-09
0.3467336683417086,1.2722509944942753,0.004120416719371,9.260669977069862e-07,2.784873929924377e-09,1.178189658801041e-06,1.4166606455749743e-09
0.35678391959799,1.2695019318945524,0.0040843598201801,9.606517944063503e-07,2.87150419222669e-09,1.2195493088768304e-06,1.4512801924739003e-09
0.3668341708542713,1.2669154963801013,0.0040441527048758,9.95507957899023e-07,2.950640921367989e-09,1.2612244586319815e-06,1.494767754922334e-09
0.3768844221105527,1.2644516664083494,0.0040081815600927,1.0306120484769096e-06,3.0336293523930366e-09,1.3031591221171508e-06,1.533040652945271e-09
0.3869346733668342,1.2620082436694602,0.0039665549696868,1.0660859177593626e-06,3.110639214272118e-09,1.3454092166722378e-06,1.5719603417252987e-09
0.3969849246231156,1.2596014322152178,0.0039336140053877,1.1018800966092043e-06,3.195310211694654e-09,1.3879297478183963e-06,1.608607268163795e-09
0.4070351758793971,1.2572595565907725,0.0039057184101078,1.137973606414949e-06,3.284060413633386e-09,1.4307281918132611e-06,1.645162213938203e-09
0.4170854271356783,1.2549912341263625,0.0038684256640239,1.174385307244515e-06,3.36221787475372e-09,1.4738432660786612e-06,1.6835722887134764e-09
0.4271356783919597,1.2527041482560062,0.0038404770443841,1.2111855379590428e-06,3.449977308014129e-09,1.5172571477089754e-06,1.7201077938897743e-09
0.4371859296482412,1.250453499921926,0.0038202259318579,1.2483030620359892e-06,3.544184008266265e-09,1.5609449328861596e-06,1.7607580805191735e-09
0.4472361809045226,1.2482673047153152,0.0037859118294018,1.2856418584047717e-06,3.624298733338063e-09,1.604824697420113e-06,1.7953958883919182e-09
0.4572864321608041,1.2462284215455228,0.0037664805364656,1.3231995538085286e-06,3.7175785160489275e-09,1.6490088913325426e-06,1.8368646190834182e-09
0.4673366834170853,1.244226753948103,0.00373888462425,1.3610669722052075e-06,3.802957907616424e-09,1.693475940732858e-06,1.8727626521925118e-09
0.4773869346733668,1.2421872605259956,0.0037137836896182,1.399279804013509e-06,3.892141794101073e-09,1.738167546456893e-06,1.9052282591444394e-09
0.4874371859296482,1.2402212484164925,0.0036838138683542,1.437768112149203e-06,3.973556004715514e-09,1.7831505629831077e-06,1.9407571969676367e-09
0.4974874371859297,1.23845370264604,0.0036562890016802,1.4744216302897138e-06,4.048404624651949e-09,1.8260029272937069e-06,1.9809395301195646e-09

File: output/IV_H_scans/MR_summary/b_scans/TMR_ratio_vs_V_140K.csv
Voltage (V),TMR_Ratio,TMR_Error,I_apar (A),I_apar_error (A),I_par (A),I_par_error (A)
-0.4974874371859297,1.093330095612237,0.0167656137768601,-1.5917258463858624e-06,2.4284764836470823e-08,-1.7402817718175235e-06,2.680835790895771e-09
-0.4874371859296482,1.0938900458292655,0.0168665614813995,-1.554422712456101e-06,2.3846362384787603e-08,-1.700367532166656e-06,2.632199121340818e-09
-0.4773869346733668,1.0945629094643117,0.016956717410094,-1.5150981441198689e-06,2.3352724517139213e-08,-1.6583702327518223e-06,2.581880313534477e-09
-0.4673366834170854,1.0951866296732964,0.0170755782694668,-1.4761365728914332e-06,2.2899046742133512e-08,-1.6166450382024589e-06,2.52863176811535e-09
-0.457286432160804,1.095781797924329,0.0171811516276839,-1.4375287287374282e-06,2.2425468612248908e-08,-1.575217814943774e-06,2.481517684641865e-09
-0.4472361809045225,1.096497317624061,0.0172894784971615,-1.3989227252252689e-06,2.194678969347294e-08,-1.533915015772849e-06,2.4267229265476324e-09
-0.4371859296482412,1.0971844620210065,0.0173967193696159,-1.3607007352020228e-06,2.1465654456550332e-08,-1.492939704124219e-06,2.379975932366514e-09
-0.4271356783919597,1.0978845597664189,0.0175172252295902,-1.3226452259842202e-06,2.0996195049059752e-08,-1.4521117716568413e-06,2.3321746693841067e-09
-0.4170854271356784,1.0986016201997335,0.0176388525990571,-1.284922742692108e-06,2.0525952874075224e-08,-1.4116182069530352e-06,2.2774758656833037e-09
-0.4070351758793969,1.0993115479319977,0.017759126600667,-1.247534190738805e-06,2.0051237983379733e-08,-1.371428742319168e-06,2.230447862911945e-09
-0.3969849246231155,1.100067467334566,0.017877556791123,-1.2102247085110238e-06,1.9567438427425e-08,-1.3313288299974354e-06,2.182481232259669e-09
-0.3869346733668342,1.1007781101103828,0.0180116748870563,-1.1733247349635114e-06,1.9101188614786023e-08,-1.2915701842988998e-06,2.1276348599264837e-09
-0.3768844221105527,1.101581625383456,0.0181402879956374,-1.136566163021344e-06,1.8621266053437483e-08,-1.2520204012168902e-06,2.07609886588268e-09
-0.3668341708542714,1.102434184793413,0.0182857435848804,-1.1001221938374627e-06,1.815456952205808e-08,-1.2128123139363445e-06,2.0265128141389998e-09
-0.3567839195979899,1.102842942001225,0.0177187402459447,-1.0606268080129125e-06,1.6925139957684457e-08,-1.1697047893143283e-06,2.1828291646693526e-09
-0.3467336683417085,1.104306165440443,0.018598570826765,-1.0209574489888973e-06,1.710714344428954e-08,-1.1274496055707857e-06,1.915133336038877e-09
-0.3366834170854271,1.1052125482469084,0.0187520112183624,-9.855146505737373e-07,1.6635698535045005e-08,-1.0892031582952616e-06,1.865515599003213e-09
-0.3266331658291457,1.1061266352935542,0.0189033036566094,-9.502640643410704e-07,1.6156232228298918e-08,-1.0511123921299656e-06,1.8185615286526758e-09
-0.3165829145728643,1.107021964911239,0.0190569883715585,-9.152404191528552e-07,1.5674761342727493e-08,-1.0131912471767796e-06,1.763891835475097e-09
-0.3065326633165829,1.107990395923525,0.0192166998709109,-8.807007050459995e-07,1.519653524933787e-08,-9.758079228740448e-07,1.7093704317388752e-09
-0.2964824120603014,1.1089729707756255,0.0193753276048723,-8.463131600155794e-07,1.471046248450591e-08,-9.385384192689844e-07,1.6585108882036263e-09
-0.2864321608040201,1.1099684047677232,0.019546004780823,-8.124349685393649e-07,1.4233105748743748e-08,-9.017771460071542e-07,1.607380916840777e-09
-0.2763819095477386,1.1109982251027577,0.0197308840046039,-7.7874253406084e-07,1.375920568047483e-08,-8.651815731536171e-07,1.554393342998372e-09
-0.2663316582914573,1.1120879990442911,0.0199047193424997,-7.452800884553979e-07,1.3270712473031862e-08,-8.288170422979158e-07,1.5035359342237751e-09
-0.2562814070351759,1.1131727638204376,0.020094026895111,-7.123634444063122e-07,1.2792579805741981e-08,-7.929835842544212e-07,1.4526357332174407e-09
-0.2462311557788944,1.1142888830705435,0.0202858077762509,-6.796207610515799e-07,1.2308630150538576e-08,-7.572938587437178e-07,1.4001856235082895e-09
-0.2361809045226131,1.1155125573203182,0.0204921136298048,-6.473538853880239e-07,1.1830384923945788e-08,-7.221313881804387e-07,1.3483880912052538e-09
-0.2261306532663316,1.1167649268385789,0.0207120540064459,-6.153495637804257e-07,1.1353298033549072e-08,-6.872008105753985e-07,1.2972202786718443e-09
-0.2160804020100502,1.118043019164499,0.0209283663795912,-5.836398601313341e-07,1.0868181906017802e-08,-6.525344713259827e-07,1.2442065076760927e-09
-0.2060301507537688,1.119357923433746,0.0211545578781394,-5.524540777942076e-07,1.0386488848229966e-08,-6.183938493122294e-07,1.189809515029904e-09
-0.1959798994974874,1.120754892650086,0.0213972833874781,-5.214809163052377e-07,9.904165240875617e-09,-5.844522883727452e-07,1.1375214815721382e-09
-0.185929648241206,1.1221866267955296,0.0216470141010797,-4.910643729910202e-07,9.423303786476289e-09,-5.510658722662547e-07,1.0835817846473951e-09
-0.1758793969849246,1.1236688336702283,0.0218990121214962,-4.609368132627864e-07,8.936179186807213e-09,-5.179403313546671e-07,1.030649109934841e-09
-0.1658291457286431,1.125229904026704,0.0221653849674095,-4.311590871355683e-07,8.448779139926106e-09,-4.851530982377968e-07,9.761949099831078e-10
-0.1557788944723618,1.1268434605636677,0.0224399035844939,-4.019304250703736e-07,7.96211749976065e-09,-4.529126710921258e-07,9.217104565377551e-10
-0.1457286432160803,1.1284777707589555,0.0227212291422115,-3.729975159463825e-07,7.470661732789816e-09,-4.2091940529380164e-07,8.672144475973717e-10
-0.135678391959799,1.1301823652047365,0.0230183181158187,-3.4463414064613734e-07,6.9822668969833765e-09,-3.8949942820575323e-07,8.119646953026536e-10
-0.1256281407035175,1.1319256114783238,0.0233314493466904,-3.165520977491647e-07,6.490551157899169e-09,-3.5831342680946934e-07,7.560366197307245e-10
-0.1155778894472361,1.1337637727405137,0.0236492427732755,-2.889871067151549e-07,5.996279774123692e-09,-3.276431123827394e-07,7.001796582800173e-10
-0.1055276381909547,1.1355806737374372,0.0239675549711282,-2.619416920587945e-07,5.499422532387294e-09,-2.9745592314805013e-07,6.434785034658196e-10
-0.0954773869346733,1.1374300006050002,0.0243010506030616,-2.352266216294344e-07,4.999119460312706e-09,-2.6755381638227964e-07,5.858975960892862e-10
-0.085427135678392,1.1392575707766184,0.0246194695951516,-2.090977619130619e-07,4.49484032174926e-09,-2.382162082919026e-07,5.274756391084301e-10
-0.0753768844221105,1.1410432314646564,0.024939297881012,-1.832437137717819e-07,3.98396142476234e-09,-2.0908899930773853e-07,4.686870802723435e-10
-0.0653266331658291,1.142770890149949,0.0252272590631917,-1.578976190644184e-07,3.467274443833572e-09,-1.8044080269080293e-07,4.087144838032015e-10
-0.0552763819095477,1.144293372413683,0.0255069861175951,-1.329919678728563e-07,2.94884779644279e-09,-1.521818274211629e-07,3.4780446677603667e-10
-0.0452261306532663,1.145644637207921,0.0257577742536048,-1.0831476633300372e-07,2.422442911598701e-09,-1.240902311798348e-07,2.859106719579413e-10
-0.0351758793969849,1.146837805599357,0.0259622071283028,-8.40557932684163e-08,1.8928531837265262e-09,-9.63983614998638e-08,2.2353062552143576e-10
-0.0251256281407035,1.1476865923354618,0.0261032468614621,-5.986377010735912e-08,1.354392904254845e-09,-6.870484631886848e-08,1.6007126691543584e-10
-0.015075376884422,1.1483411373343002,0.0262098964112974,-3.5843064626888574e-08,8.137732528158353e-10,-4.116006559918805e-08,9.634788003374212e-11
-0.0050251256281407,1.149773676451844,0.0263567991452281,-1.1922659034751792e-08,2.718463995741168e-10,-1.3708359511468364e-08,3.2462966115076245e-11
0.0050251256281406,1.1447355366991827,0.0257964610248632,1.2172062710724124e-08,2.728964165947e-10,1.393379273989689e-08,3.1676874417954885e-11
0.015075376884422,1.1453274648043397,0.0258041334586294,3.6466450563115975e-08,8.173355084018064e-10,4.1766027373866404e-08,9.559493655519655e-11
0.0251256281407035,1.1443750209712935,0.025617005729081,6.111918986262365e-08,1.361086331595712e-09,6.994327418078839e-08,1.5903017318350638e-10
0.0351758793969849,1.1429391690368336,0.0253562939987832,8.614260444896126e-08,1.9011976746132216e-09,9.845575674756445e-08,2.2193136771807714e-10
0.0452261306532664,1.1412156029469664,0.0250431767817617,1.116476794474741e-07,2.437328936118737e-09,1.2741407381827878e-07,2.843325112445013e-10
0.0552763819095476,1.139228020057768,0.0246955283861273,1.376835722615282e-07,2.9691778543372707e-09,1.568529834219814e-07,3.454885890757576e-10
0.0653266331658291,1.1371648780286925,0.0243344558307136,1.6428612977397144e-07,3.497417130934545e-09,1.8682041672622419e-07,4.06043526250837e-10
0.0753768844221105,1.1350143373970336,0.0239664463378206,1.915022481847861e-07,4.022753313768813e-09,2.173577973334973e-07,4.662657217827283e-10
0.085427135678392,1.132900401032653,0.0235808687061098,2.1932470633688174e-07,4.541570236930479e-09,2.484730477654223e-07,5.250469869955376e-10
0.0954773869346734,1.130748721143717,0.023206280963056,2.476765399986001e-07,5.056756812243194e-09,2.800599308607177e-07,5.838427474042297e-10
0.1055276381909549,1.1286717361164755,0.0228390072919822,2.766280356845885e-07,5.568787223349948e-09,3.122222452946149e-07,6.407617240010997e-10
0.1155778894472361,1.1266448636922832,0.0224929143915079,3.061588884012313e-07,6.080781296239873e-09,3.449323390909862e-07,6.985787956855965e-10
0.1256281407035175,1.1246626173782095,0.0221504522210698,3.362665353970641e-07,6.588757015396822e-09,3.781864018363645e-07,7.54643417741554e-10
0.135678391959799,1.122766640613727,0.0218241535812726,3.669316964118053e-07,7.095715179922146e-09,4.119786681149786e-07,8.106947017473313e-10
0.1457286432160804,1.120984358855166,0.0215164137073699,3.980160761897354e-07,7.600448731671496e-09,4.461697959815994e-07,8.659596161961747e-10
0.1557788944723619,1.1192142469188022,0.0212012049622947,4.29644597277089e-07,8.096864923602308e-09,4.808643543842093e-07,9.227330264669452e-10
0.1658291457286431,1.1175474052285317,0.0209115727662817,4.617528130801821e-07,8.596023320755165e-09,5.160306581147326e-07,9.766065642180795e-10
0.1758793969849246,1.1159557479667137,0.0206503294418693,4.943240334567461e-07,9.100338025239849e-09,5.516437464941458e-07,1.0327796355700215e-09
0.185929648241206,1.1143967983268317,0.0203830627403625,5.273885886386634e-07,9.596851977225133e-09,5.877201546530328e-07,1.0869470559704554e-09
0.1959798994974875,1.1128958051896958,0.0201314294822433,5.608211471216432e-07,1.0092944845442727e-08,6.241355020933499e-07,1.1403275896101508e-09
0.2060301507537689,1.111528683514707,0.0198928479691696,5.946404034334309e-07,1.058774371298472e-08,6.609598647930156e-07,1.19494873249075e-09
0.2160804020100502,1.110157008322471,0.0196649766916121,6.28829876724154e-07,1.1082011248135878e-08,6.98099894687875e-07,1.2481537642736374e-09
0.2261306532663316,1.108892753713927,0.0194476237747543,6.635622258040225e-07,1.1577874196511234e-08,7.358193438323652e-07,1.3043457766935132e-09
0.2361809045226131,1.1076441145047689,0.0192289466791166,6.986129791585818e-07,1.206597007150807e-08,7.738145546816458e-07,1.357751063346833e-09
0.2462311557788945,1.1064694909188768,0.0190226428785301,7.338641466348939e-07,1.255207158440095e-08,8.11998288730727e-07,1.411594327181946e-09
0.256281407035176,1.1053726982199183,0.0188150431165523,7.696750110438739e-07,1.303370579322696e-08,8.507777437100123e-07,1.465717176519589e-09
0.2663316582914572,1.1042327203790383,0.0186320495360004,8.056866634055876e-07,1.3525032794590974e-08,8.896655761054627e-07,1.516635510159741e-09
0.2763819095477386,1.1031605552587214,0.0184480043900155,8.421145268959978e-07,1.4010540043485285e-08,9.289875290820244e-07,1.569228916705075e-09
0.2864321608040201,1.102116919481766,0.018271103387805,8.789766493584737e-07,1.4497504165901325e-08,9.687350370873654e-07,1.6201276819531331e-09
0.2964824120603015,1.101144376007246,0.0180870957565478,9.158967816071958e-07,1.4967038465962472e-08,1.0085345900699004e-06,1.6764197029313554e-09
0.306532663316583,1.1001380757600512,0.0179321967252095,9.53272423592226e-07,1.545865327840905e-08,1.048731289765872e-06,1.728517106217508e-09
0.3165829145728642,1.099240977092316,0.0177757174189896,9.909115629725382e-07,1.5941770867425647e-08,1.0892505946940067e-06,1.781440368452779e-09
0.3266331658291457,1.0981636663207293,0.0175894389206666,1.03654132511381e-06,1.6517072223176414e-08,1.1382920218799289e-06,1.8463700162175287e-09
0.3366834170854271,1.0973250749052856,0.0174523829970918,1.0748640264973644e-06,1.7007696603993878e-08,1.1794752483892177e-06,1.8950613852356747e-09
0.3467336683417086,1.0964811614123642,0.0173156749471098,1.113474072475763e-06,1.7493863009289947e-08,1.2209033441907794e-06,1.950006810250497e-09
0.35678391959799,1.0956869269992977,0.0171805937558285,1.152358790097336e-06,1.7976684557717043e-08,1.262624461522379e-06,2.00109961458945e-09
0.3668341708542713,1.094880394308934,0.0170365400076803,1.1915252460593705e-06,1.844544546274188e-08,1.3045776312345329e-06,2.0513106400502475e-09
0.3768844221105527,1.0941568447121768,0.01691683758808,1.230942634626084e-06,1.893439293721565e-08,1.34684430912417e-06,2.102969464455016e-09
0.3869346733668342,1.0933834877037023,0.0167938707313344,1.270681546110537e-06,1.9417153610231123e-08,1.3893422206470718e-06,2.156729167086848e-09
0.3969849246231156,1.0926239347271818,0.0166758481667356,1.3106899731002715e-06,1.990114707691052e-08,1.4320912356162826e-06,2.213746855802356e-09
0.4070351758793971,1.0918971276707534,0.0165411358945746,1.3509412302374997e-06,2.0359812759668693e-08,1.4750888489483195e-06,2.266912057536324e-09
0.4170854271356783,1.0912622226066195,0.0164175755134105,1.3913664793108952e-06,2.082450756044878e-08,1.5183456766731545e-06,2.3175189787568324e-09
0.4271356783919597,1.090558183747468,0.0163124423644695,1.4321772593872014e-06,2.1312005904745098e-08,1.5618726308017328e-06,2.368065351838773e-09
0.4371859296482412,1.0899065371651055,0.0161873745415365,1.4731919728669622e-06,2.1766868019901065e-08,1.6056415617268608e-06,2.421471627207484e-09
0.4472361809045226,1.0892510074280195,0.0160808711550028,1.5144118286490087e-06,2.224202441064776e-08,1.649574610016842e-06,2.473242450688373e-09
0.4572864321608041,1.088580919847302,0.0159722537425871,1.5559021249878889e-06,2.27110307629136e-08,1.693725366411688e-06,2.5236320665238113e-09
0.4673366834170853,1.0879412793413858,0.0158697321774713,1.5976549536896656e-06,2.3184465191118986e-08,1.7381547742632373e-06,2.574230827733286e-09
0.4773869346733668,1.0873332641582192,0.0157638593157398,1.6395969773208e-06,2.3647244003831105e-08,1.7827883332541751e-06,2.627896978689818e-09
0.4874371859296482,1.0867135399510008,0.0156658722914686,1.6817634673013509e-06,2.4118056297511345e-08,1.82759513091132e-06,2.682065809938958e-09
0.4974874371859297,1.086186276287828,0.0155663605149988,1.7219517537789878e-06,2.454917962407516e-08,1.870360363384494e-06,2.731505659513858e-09

File: output/IV_H_scans/MR_summary/b_scans/TMR_ratio_vs_V_150K.csv
Voltage (V),TMR_Ratio,TMR_Error,I_apar (A),I_apar_error (A),I_par (A),I_par_error (A)
-0.4974874371859297,1.0748388820178694,0.0087585490891811,-1.614505674106148e-06,1.2799145637745012e-08,-1.7353334737677588e-06,3.2717859559554703e-09
-0.4874371859296482,1.0751511843234212,0.0087911078638929,-1.5780962792725794e-06,1.2551624837830996e-08,-1.696692083636298e-06,3.2177494010089327e-09
-0.4773869346733668,1.0754903375789906,0.0088276053177129,-1.5397632648828707e-06,1.2293587941037276e-08,-1.6560005135406073e-06,3.1531433583065084e-09
-0.4673366834170854,1.0758329505131112,0.0088650840319926,-1.501705148132108e-06,1.2035860986539716e-08,-1.6155838803156945e-06,3.09248963155482e-09
-0.457286432160804,1.0761849984381977,0.0089175550986689,-1.463900875141282e-06,1.1798694212309113e-08,-1.5754281610275963e-06,3.0313884532752867e-09
-0.4472361809045225,1.0765038023608058,0.0089530742679555,-1.426198063737105e-06,1.1535602341907065e-08,-1.5353076385326123e-06,2.972207069337351e-09
-0.4371859296482412,1.0768684945440834,0.0089998446210406,-1.3887384213304145e-06,1.1287414797225354e-08,-1.4954886530936102e-06,2.9095077925301822e-09
-0.4271356783919597,1.0772484179472734,0.0090332358755195,-1.3514291703506056e-06,1.1019308576336009e-08,-1.455824935727986e-06,2.849615366173295e-09
-0.4170854271356784,1.0776315182121632,0.0090827662778797,-1.3143602316298346e-06,1.0771694291489042e-08,-1.4163960118889492e-06,2.787963448976548e-09
-0.4070351758793969,1.078029645766237,0.009127917843275,-1.2775798632341834e-06,1.0518078536014564e-08,-1.3772689674004244e-06,2.724985356136132e-09
-0.3969849246231155,1.078457781156604,0.0091746639586031,-1.2408325771663782e-06,1.0263609289786498e-08,-1.338185547957683e-06,2.660947427891821e-09
-0.3869346733668342,1.0788510879315825,0.0092294101585992,-1.204420241870677e-06,1.0016857269579476e-08,-1.2993900882689995e-06,2.604364369282073e-09
-0.3768844221105527,1.0792598828161573,0.0092879181805398,-1.16818627639204e-06,9.773510235158157e-09,-1.260776583766316e-06,2.5415105271567142e-09
-0.3668341708542714,1.0796793828435145,0.0093303521851065,-1.1322423523730255e-06,9.511454197150602e-09,-1.2224587242393973e-06,2.478666674528769e-09
-0.3567839195979899,1.0802031430299148,0.0093912554324676,-1.0894142145817723e-06,9.20633127604825e-09,-1.1767886586526967e-06,2.403221220921727e-09
-0.3467336683417085,1.0807027453518707,0.0094509353643195,-1.0538138727678e-06,8.957852463110745e-09,-1.1388595453900486e-06,2.3398194208371616e-09
-0.3366834170854271,1.0811481259402045,0.0095037612133029,-1.0186740532825078e-06,8.70374539709734e-09,-1.101337543650295e-06,2.275410876672599e-09
-0.3266331658291457,1.0816033476105769,0.0095603180177893,-9.836578521998202e-07,8.449290749507094e-09,-1.0639276258427557e-06,2.2179799521093166e-09
-0.3165829145728643,1.0820754628907772,0.0096101740773439,-9.48772582399722e-07,8.188390599898818e-09,-1.0266435312782572e-06,2.1512454971711314e-09
-0.3065326633165829,1.0825681048590576,0.0096626623974584,-9.143568914280412e-07,7.929755835491824e-09,-9.898536071180736e-07,2.0894321827089624e-09
-0.2964824120603014,1.083052804310458,0.0097254005150987,-8.800365825784396e-07,7.678332499273849e-09,-9.531260886573712e-07,2.023603938439169e-09
-0.2864321608040201,1.0835829166947746,0.0097770515508135,-8.461509158431859e-07,7.417224373853955e-09,-9.16874677353314e-07,1.960613951840261e-09
-0.2763819095477386,1.084073805672599,0.0098398884761459,-8.124166847901076e-07,7.163374515430169e-09,-8.807196472723282e-07,1.897501122516189e-09
-0.2663316582914573,1.084670045171272,0.0099150177703163,-7.78822626223036e-07,6.9159137595923035e-09,-8.447655731657491e-07,1.8323850498653966e-09
-0.2562814070351759,1.0852117754726285,0.0099828080825623,-7.457354747569879e-07,6.6641963881134046e-09,-8.092809185939543e-07,1.765880214171049e-09
-0.2462311557788944,1.0857243535812016,0.0100441901517238,-7.127620581090733e-07,6.4048066374211915e-09,-7.738631247976803e-07,1.7020200935599034e-09
-0.2361809045226131,1.0862764563073952,0.010115509694481,-6.802469853240357e-07,6.152313468269037e-09,-7.389362846315821e-07,1.638528892600356e-09
-0.2261306532663316,1.0869012938451743,0.0101754077264259,-6.478769706460662e-07,5.889915164113326e-09,-7.041783176477015e-07,1.5739806865484875e-09
-0.2160804020100502,1.087460763178003,0.0102365839659101,-6.157683992747124e-07,5.628122968870299e-09,-6.696239734161761e-07,1.5078353138847932e-09
-0.2060301507537688,1.088080123723555,0.0103088650122153,-5.840961561968396e-07,5.372620218078952e-09,-6.355434179011101e-07,1.4432662878183367e-09
-0.1959798994974874,1.0887437847470252,0.0103948342407869,-5.525603754339931e-07,5.121814485770085e-09,-6.015966744512427e-07,1.3767081081316175e-09
-0.185929648241206,1.089342383506913,0.0104741137017791,-5.215298705030498e-07,4.868387946530461e-09,-5.68124592203844e-07,1.3092620239155994e-09
-0.1758793969849246,1.0900062427891273,0.0105445359299857,-4.906938771778337e-07,4.608243170325791e-09,-5.348593894222399e-07,1.241389857030526e-09
-0.1658291457286431,1.0906765403376568,0.0106297203006173,-4.60127491441507e-07,4.353290479004054e-09,-5.018502604796677e-07,1.1740249658718843e-09
-0.1557788944723618,1.091320942832984,0.0107043668671306,-4.300396304008551e-07,4.0943279061784515e-09,-4.693112549046092e-07,1.106954073252828e-09
-0.1457286432160803,1.092005873822836,0.0107969786584143,-4.001322554284148e-07,3.840291071801445e-09,-4.3694677323380825e-07,1.0381925325798622e-09
-0.135678391959799,1.0926768245978968,0.0108785100600362,-3.707127028153401e-07,3.5822107149699913e-09,-4.050691789503697e-07,9.708449877868e-10
-0.1256281407035175,1.0933556971764036,0.0109556219068748,-3.41445852770192e-07,3.3203631078843114e-09,-3.73321768403545e-07,9.021472151995679e-10
-0.1155778894472361,1.0940122965807133,0.0110385289862483,-3.126149941662521e-07,3.060736211394723e-09,-3.420046477133877e-07,8.341154968134863e-10
-0.1055276381909547,1.094704982248535,0.0111086472734105,-2.841693679615453e-07,2.797796531632532e-09,-3.110816229099209e-07,7.645131535665997e-10
-0.0954773869346733,1.0953745384417668,0.0111946920633125,-2.55925823091334e-07,2.537836858278702e-09,-2.803346303439993e-07,6.932124646119811e-10
-0.085427135678392,1.0960306178227737,0.0112753525619388,-2.281392881010652e-07,2.277231985276724e-09,-2.500476448870582e-07,6.224087150442654e-10
-0.0753768844221105,1.096593346917153,0.0113515308189962,-2.0049178319728813e-07,2.0137630868951104e-09,-2.1985795556570242e-07,5.506106920195838e-10
-0.0653266331658291,1.097105966079545,0.0114218348371508,-1.7321913680372317e-07,1.7497404370185475e-09,-1.900397484265136e-07,4.788798123223365e-10
-0.0552763819095477,1.0975745119589957,0.0114813673100827,-1.4624738530769548e-07,1.4842573866401534e-09,-1.60517402554373e-07,4.0685640176002524e-10
-0.0452261306532663,1.0979843680794932,0.0115363683181931,-1.1936155622107265e-07,1.2168543970538022e-09,-1.3105712288037936e-07,3.331623449062242e-10
-0.0351758793969849,1.09828773744231,0.0115683849671368,-9.279548776275257e-08,9.482848913027295e-10,-1.0191614629980908e-07,2.6017009906345285e-10
-0.0251256281407035,1.0985281739707822,0.0115778167285593,-6.617867989832288e-08,6.766142312186892e-10,-7.269914438450154e-08,1.860233204354042e-10
-0.015075376884422,1.0986987292122408,0.0116074120798705,-3.967343873238208e-08,4.066116705995946e-10,-4.3589156718747886e-08,1.1173976599608298e-10
-0.0050251256281407,1.098987996270496,0.0116525628511451,-1.3246933060799262e-08,1.3624676386928139e-10,-1.4558220421217166e-08,3.751124503537166e-11
0.0050251256281406,1.0977492351104237,0.0114376946457896,1.3352370870123236e-08,1.3499533334144955e-10,1.4657554909588484e-08,3.6917786050709786e-11
0.015075376884422,1.097677426956946,0.0114796541770426,4.01029340060186e-08,4.0691890299314574e-10,4.40200854131507e-08,1.1148220253199664e-10
0.0251256281407035,1.0973566969859525,0.0114411690400012,6.712644736673405e-08,6.790881876159534e-10,7.366165656276065e-08,1.857572376726072e-10
0.0351758793969849,1.0968308420590958,0.0113780577748734,9.440070885021714e-08,9.502165338070002e-10,1.035416089791592e-07,2.597057139131971e-10
0.0452261306532664,1.0962270019294584,0.0113071852037273,1.2201245190141465e-07,1.221317636623956e-09,1.3375334434595006e-07,3.329383243028321e-10
0.0552763819095476,1.0955587109384142,0.011230295584783,1.499977296592103e-07,1.492218269300413e-09,1.6433131934913317e-07,4.0619094646914596e-10
0.0653266331658291,1.094787586432735,0.0111299205422905,1.7839231899745413e-07,1.760160889629127e-09,1.9530169635336139e-07,4.78374311377135e-10
0.0753768844221105,1.0940221776221208,0.0110360920762932,2.0723878141393525e-07,2.029044153083892e-09,2.2672382293022813e-07,5.506880866843194e-10
0.085427135678392,1.0931956874764843,0.0109407719803317,2.3653651663531281e-07,2.297938416271661e-09,2.585806999164336e-07,6.217373495995876e-10
0.0954773869346734,1.0923190174824555,0.0108328273547225,2.6622284349242853e-07,2.562972399771966e-09,2.908002748350351e-07,6.924430508099211e-10
0.1055276381909549,1.0914668990873768,0.0107329955440761,2.9636788219924385e-07,2.829138172430092e-09,3.234757333731017e-07,7.635633271697039e-10
0.1155778894472361,1.090627032081621,0.0106272322214362,3.269486970321429e-07,3.093082064473934e-09,3.565790870871191e-07,8.323130920607852e-10
0.1256281407035175,1.089793220584924,0.0105264387580417,3.579848759164295e-07,3.3573760971424267e-09,3.9012949084566003e-07,9.016524956803616e-10
0.135678391959799,1.0889945156747527,0.0104341130594892,3.894807896188971e-07,3.623530348054819e-09,4.241424438556511e-07,9.717105215056271e-10
0.1457286432160804,1.088187307906238,0.0103295213319665,4.212776220120739e-07,3.883524099728475e-09,4.584289613784603e-07,1.037930402668519e-09
0.1557788944723619,1.087379983875728,0.0102273678625535,4.535217459360249e-07,4.142139456543107e-09,4.931504687832067e-07,1.1078841650026502e-09
0.1658291457286431,1.086600471584544,0.0101385206263621,4.861710430018688e-07,4.4054067358860134e-09,5.282736845965803e-07,1.1751637884416044e-09
0.1758793969849246,1.0858872386744869,0.0100499051713399,5.191751176245296e-07,4.667058409601644e-09,5.637656348658023e-07,1.2411209393219152e-09
0.185929648241206,1.0851364352105548,0.0099668582298696,5.526152320083625e-07,4.930495506528615e-09,5.996629229046082e-07,1.3080483038414815e-09
0.1959798994974875,1.0844203778904964,0.009878571966977,5.863228009858501e-07,5.1888528524454805e-09,6.358203934108898e-07,1.3731918999427155e-09
0.2060301507537689,1.083730491912373,0.0097983281192484,6.203629836574911e-07,5.4492315061925155e-09,6.723062814433602e-07,1.439963732615029e-09
0.2160804020100502,1.0830409483102397,0.0097195698165395,6.547111373468553e-07,5.7083199959868414e-09,7.090789710614138e-07,1.5076094346117851e-09
0.2261306532663316,1.082403590457114,0.0096488200295063,6.895336600500599e-07,5.9724809038512494e-09,7.463537093792198e-07,1.572699499469132e-09
0.2361809045226131,1.0818039809666016,0.0095678810267555,7.245828560524308e-07,6.22706928609881e-09,7.838566182176697e-07,1.6378755635734463e-09
0.2462311557788945,1.0811963624355214,0.0094946121614181,7.59849493242627e-07,6.483815894822319e-09,8.215465080924026e-07,1.7043085183031462e-09
0.256281407035176,1.080644239326083,0.009426759083037,7.955520738173239e-07,6.744338381253307e-09,8.597087656546098e-07,1.7674455265818435e-09
0.2663316582914572,1.080034718576619,0.0093567486192615,8.314268922308321e-07,7.000197829669854e-09,8.979699095675597e-07,1.8328596893548263e-09
0.2763819095477386,1.0794989326843747,0.0092967837875275,8.676188509951919e-07,7.263165299319302e-09,9.365936236261532e-07,1.893863891141747e-09
0.2864321608040201,1.0789434068577364,0.0092301216081563,9.042293588290232e-07,7.52026484799625e-09,9.75612304995773e-07,1.955030340530602e-09
0.2964824120603015,1.078393477278182,0.0091624180491238,9.408902768659508e-07,7.771432376841664e-09,1.014649937406704e-06,2.020696796212127e-09
0.306532663316583,1.0778491289734378,0.0090915107266293,9.778809333916894e-07,8.018515941689155e-09,1.0540081122959647e-06,2.08382914540966e-09
0.3165829145728642,1.077346558112643,0.0090359044395701,1.0151376060723786e-06,8.277468464173945e-09,1.0936550059127849e-06,2.147734622739531e-09
0.3266331658291457,1.076791773083299,0.0089599492086647,1.0602201132840348e-06,8.576931233972074e-09,1.141636295641692e-06,2.2237613584275264e-09
0.3366834170854271,1.0763249468149003,0.0089079499385629,1.0980670348534748e-06,8.836635911291776e-09,1.1818769428878617e-06,2.2841605530709844e-09
0.3467336683417086,1.075905572185389,0.0088554099724866,1.1360662441795985e-06,9.092280564394518e-09,1.2223000024845568e-06,2.348243195192013e-09
0.35678391959799,1.0754278211692954,0.008806656959065,1.174388422168957e-06,9.35224565860353e-09,1.262969982059608e-06,2.410259965934485e-09
0.3668341708542713,1.074987009884028,0.0087659822419393,1.2129392136911714e-06,9.619234491000985e-09,1.3038938984969564e-06,2.4749224784758046e-09
0.3768844221105527,1.0745861131300694,0.0087186065065887,1.2516571391059624e-06,9.87698821757786e-09,1.3450133800833786e-06,2.537138174797801e-09
0.3869346733668342,1.0741491104466008,0.0086658407212469,1.29065720751428e-06,1.0128169223030267e-08,1.3863582913429577e-06,2.5960999504198162e-09
0.3969849246231156,1.0737473700288849,0.0086100545348934,1.329841080252071e-06,1.0373248969969873e-08,1.427913362477032e-06,2.653678652127331e-09
0.4070351758793971,1.0733611072010478,0.0085735999630516,1.3692334094166552e-06,1.0640293242246875e-08,1.4696818883481268e-06,2.715471198644552e-09
0.4170854271356783,1.0729958905088064,0.0085293376524458,1.4088138909439178e-06,1.0895352143334893e-08,1.5116515154745454e-06,2.7782240297091078e-09
0.4271356783919597,1.0725499739080149,0.008480754820007,1.4487049027590076e-06,1.1143668206746932e-08,1.5538084056545866e-06,2.8451450039159515e-09
0.4371859296482412,1.0722045159247358,0.0084448268319346,1.488731812793216e-06,1.140919918540813e-08,1.5962249726777043e-06,2.9001880716975462e-09
0.4472361809045226,1.071821092850566,0.0083918383265736,1.5289649214517098e-06,1.1648207086386914e-08,1.6387768530405516e-06,2.959733834825467e-09
0.4572864321608041,1.0714931294372672,0.0083483453772191,1.5693461407213824e-06,1.1898368037463733e-08,1.6815436074918515e-06,3.0183312487521747e-09
0.4673366834170853,1.071148972679369,0.0083106613913877,1.610002520349526e-06,1.2156044298833496e-08,1.7245525456835898e-06,3.079714271124728e-09
0.4773869346733668,1.070794646882552,0.0082618386969245,1.650812378210122e-06,1.2395718642941345e-08,1.7676810575948537e-06,3.1361930460273847e-09
0.4874371859296482,1.0704699795647683,0.0082213882153658,1.6917771837521178e-06,1.2645507448668473e-08,1.810996687319271e-06,3.195779156831482e-09
0.4974874371859297,1.070159970020586,0.0081887387319497,1.7308266274521074e-06,1.2889753787693138e-08,1.852261371744979e-06,3.256518296651778e-09
