Repository: sadityakr/Large-MR-due-to-interlayer-hybridization-CrSBr

# Large magnetoresistance from interlayer hybridization in CrSBr: data and analysis code

Data, analysis scripts and Jupyter notebooks for the paper
([arXiv:2608.11389](https://doi.org/10.48550/arXiv.2608.11389))

> **Large bias-tunable magnetoresistance from spin-dependent interlayer
> hybridization in van der Waals antiferromagnet CrSBr-based heterostructures**

The work studies vertical tunnelling transport through a graphene / CrSBr /
graphene junction ("Device 2"). Current-voltage curves
I(V) were recorded as a function of magnetic field applied along the crystal
**b** axis and the **c** axis, at temperatures from 3 K to 160 K. The

File: output/IV_H_scans/MR_summary/b_scans/TMR_ratio_vs_V_3K.csv
Voltage (V),TMR_Ratio,TMR_Error,I_apar (A),I_apar_error (A),I_par (A),I_par_error (A)
-1.0,9.017499172662761,0.14139069340879906,-5.4479027697328475e-09,8.531660880814548e-11,-4.9126458718813116e-08,3.804879698760156e-11
-0.9899497487437185,9.226805949556102,0.13570468666688362,-4.9041188055762076e-09,7.201644067791853e-11,-4.5249352572620514e-08,3.701535170287654e-11
-0.9798994974874372,9.43826349254581,0.13013640459091824,-4.4100921311586495e-09,6.067017863788982e-11,-4.162361156027823e-08,3.849393973955575e-11
-0.9698492462311558,9.551228544495055,0.1272442512533952,-4.178665461014923e-09,5.5520928689199195e-11,-3.991138882914132e-08,3.88072907157145e-11
-0.9597989949748744,9.781233484424835,0.12148197996688838,-3.748050128436904e-09,4.638781320598926e-11,-3.6660553417569845e-08,3.8024492867721675e-11
-0.949748743718593,10.007642860118672,0.11677182485472068,-3.3602765633730915e-09,3.904589901457502e-11,-3.3628447757464827e-08,3.570888303819358e-11
-0.9396984924623115,10.12090706183971,0.11482906016390561,-3.1803477551680824e-09,3.591356764232375e-11,-3.218800405438671e-08,3.538643738182563e-11
-0.9296482412060302,10.355277354377629,0.11248870098972864,-2.8428793748478122e-09,3.068850429369369e-11,-2.943880441158878e-08,3.5743590973361317e-11
-0.9195979899497487,10.605246738226569,0.1089229681793112,-2.534309295979148e-09,2.5796882356048764e-11,-2.6876975394840135e-08,3.678701783907624e-11
-0.9095477386934674,10.728926284111125,0.10657024285729018,-2.3922789719239647e-09,2.3502061292461477e-11,-2.5666584740801364e-08,3.763992290860698e-11
-0.8994974874371859,10.976926450046024,0.10332845940872691,-2.1274536465051566e-09,1.9712810517644214e-11,-2.3352902203569317e-08,3.873966589485009e-11
-0.8894472361809045,11.227252770676479,0.10342487124886234,-1.8889450098819275e-09,1.7061560597813758e-11,-2.120766309585238e-08,3.8391960078725645e-11
-0.8793969849246231,11.351188661194657,0.10332246840979471,-1.7793038118854526e-09,1.5842819669230813e-11,-2.019721325429458e-08,3.817506837780282e-11
-0.8693467336683417,11.61317272467093,0.09995150172234547,-1.5731690226294436e-09,1.3132240972022502e-11,-1.826948358489748e-08,3.829136323711446e-11
-0.8592964824120604,11.90196239871571,0.09954837648225125,-1.3863421104406985e-09,1.1134264867310182e-11,-1.6500191670221378e-08,3.8533006091003915e-11
-0.8492462311557789,12.049598355114789,0.10074456446883466,-1.3005296250015799e-09,1.0395136784667047e-11,-1.567085963019709e-08,3.843444632531929e-11
-0.8391959798994975,12.349747913197762,0.10632080390068276,-1.1413382518299425e-09,9.341728164637665e-12,-1.4095239693789614e-08,3.762398943845982e-11
-0.8291457286432161,12.667325296066108,0.11654807223552602,-9.996784714762877e-10,8.72281681172498e-12,-1.266325238966428e-08,3.6954405066463564e-11
-0.8190954773869347,12.836778667961767,0.12118508383077138,-9.344119165218858e-10,8.340585985028912e-12,-1.1994838957097415e-08,3.686985997809826e-11
-0.8090452261306533,13.172950587783061,0.129889067446548,-8.152529754577705e-10,7.545014807351376e-12,-1.0739287162248327e-08,3.6535151258274464e-11
-0.7989949748743719,13.502428180408796,0.14068275716140713,-7.10438868665538e-10,6.904019315204659e-12,-9.592649800727303e-09,3.604362822380519e-11
-0.7889447236180904,13.668114637570195,0.14561110837181881,-6.626883914126685e-10,6.566427317196072e-12,-9.057700902815342e-09,3.544093572835745e-11
-0.778894472361809,13.981649950742284,0.15386798591830608,-5.762565688647969e-10,5.861101808022875e-12,-8.057017627683405e-09,3.385942222588845e-11
-0.7688442211055276,14.286763974033528,0.16538961408576114,-5.003806882273452e-10,5.332140362440471e-12,-7.148820789868538e-09,3.233579406832316e-11
-0.7587939698492463,14.426330686205594,0.16845504567415268,-4.66358604264408e-10,4.9818456450361644e-12,-6.727843443475641e-09,3.172514017285558e-11
-0.7487437185929648,14.686946263137827,0.1730629010891011,-4.0484963581115056e-10,4.2932281992862656e-12,-5.946004845809288e-09,3.054780918974864e-11
-0.7386934673366834,14.878211977298575,0.1831213900618152,-3.5244734897510967e-10,3.8703836531298725e-12,-5.2437863688886075e-09,2.914675821440643e-11
-0.728643216080402,14.96143082719275,0.19103017727919117,-3.2890127023836413e-10,3.7422042278993504e-12,-4.920833603647114e-09,2.8511043244760444e-11
-0.7185929648241206,15.106203068271567,0.20770117488564163,-2.8620549007649467e-10,3.49446858817102e-12,-4.323478252349711e-09,2.7333948989317324e-11
-0.7085427135678393,15.167214577955193,0.2171471848990927,-2.4963897625000666e-10,3.1367389538813237e-12,-3.786327919804911e-09,2.598295022924985e-11
-0.6984924623115578,15.147395089893731,0.21826461165706504,-2.336373931514104e-10,2.9249265824127284e-12,-3.5389979018372455e-09,2.5249403885815557e-11
-0.6884422110552764,14.993435364436332,0.21797556142091692,-2.0568726551135931e-10,2.5365658276289266e-12,-3.08395872073222e-09,2.374317806833001e-11
-0.6783919597989949,14.720848577285762,0.22851326788366005,-1.8194557452976182e-10,2.3845905801391233e-12,-2.678393251959885e-09,2.228027502119466e-11
-0.6683417085427136,14.582834789785396,0.23861334868155198,-1.7094856937192357e-10,2.3761143809895584e-12,-2.4929147447009293e-09,2.152249772525026e-11
-0.6582914572864322,14.27009526372996,0.24671071981419765,-1.5087232191279193e-10,2.2060766032247938e-12,-2.152962406355674e-09,1.985989146543008e-11
-0.6482412060301508,13.86023002358884,0.23733562582133874,-1.3380221993090967e-10,1.8914550081902396e-12,-1.8545295459092313e-09,1.792113099004603e-11
-0.6381909547738693,13.63015464434557,0.23297005184166186,-1.2619588737889757e-10,1.7644838797878734e-12,-1.7200694604547913e-09,1.6909771157544296e-11
-0.6281407035175879,13.075729179265933,0.2359230760187993,-1.1292718124604467e-10,1.6805666598974051e-12,-1.4766052389511588e-09,1.506381162195597e-11
-0.6180904522613065,12.401894847270242,0.2455053916446921,-1.0198105025501613e-10,1.7013047358536684e-12,-1.2647582616768922e-09,1.3478184684555823e-11
-0.6080402010050251,12.034912749547523,0.23674786905151324,-9.719579540128525e-11,1.5943645345604407e-12,-1.1697429172773403e-09,1.2701204522644742e-11
-0.5979899497487438,11.2706374674145,0.22173097749979376,-8.845985927483528e-11,1.4349417074114974e-12,-9.969990043051726e-10,1.1097924913778554e-11
-0.5879396984924623,10.468385183695634,0.21379769224964112,-8.108368119430918e-11,1.3730085767349166e-12,-8.488152068540064e-10,9.691817004701738e-12
-0.5778894472361809,10.047692050841816,0.2169040066752069,-7.793087773110825e-11,1.4195505507811972e-12,-7.830254606939819e-10,9.071378499309605e-12
-0.5678391959798995,9.118384836221217,0.20750349421577963,-7.29131228990886e-11,1.409730645605292e-12,-6.648499142045835e-10,7.979433093124115e-12
-0.5577889447236181,8.24188575388172,0.18841042308708378,-6.840940001263082e-11,1.3128650803694123e-12,-5.638224593956978e-10,7.0031836452753295e-12
-0.5477386934673367,7.794611718838913,0.17958724756724098,-6.652791845014054e-11,1.2831159342056657e-12,-5.18559292781425e-10,6.535787307456663e-12
-0.5376884422110553,6.914926897259515,0.16651705706484068,-6.329753364630131e-11,1.2840025280550434e-12,-4.3769781794099805e-10,5.679904090610093e-12
-0.5276381909547738,6.121976281711872,0.1551890651898747,-6.025883590847141e-11,1.296668366338755e-12,-3.6890316419522965e-10,4.943297897857616e-12
-0.5175879396984925,5.741348640651175,0.15159557424182415,-5.897068778340657e-11,1.3344539319098796e-12,-3.3857127814352615e-10,4.606361829822005e-12
-0.507537688442211,5.004968720645767,0.1330635248916259,-5.69662790613951e-11,1.2889399863505856e-12,-2.8511444483386037e-10,3.980161170409622e-12
-0.4974874371859297,4.315582282573645,0.11540491036928202,-5.579658411311198e-11,1.268847784149826e-12,-2.407947498266762e-10,3.3880262568624555e-12
-0.48743718592964824,4.012275572812189,0.10777665285177095,-5.520214099191349e-11,1.2639079517298682e-12,-2.2148620186878888e-10,3.1112765836325717e-12
-0.4773869346733668,3.4945556895153373,0.0966802834495653,-5.3739449194901e-11,1.2851329661253215e-12,-1.877954979354617e-10,2.6124489837045363e-12
-0.46733668341708545,3.05760551278409,0.0901103102042674,-5.2519896889548765e-11,1.3683709651294189e-12,-1.6058512626033628e-10,2.2117890841628857e-12
-0.457286432160804,2.848704128369618,0.08408274199877366,-5.226129648066422e-11,1.3651740699089754e-12,-1.4887697103841675e-10,2.0458479846836e-12
-0.44723618090452255,2.4920677509343085,0.07024031617689871,-5.153950460518913e-11,1.2647797656215668e-12,-1.2843993732572212e-10,1.7807060538720322e-12
-0.4371859296482412,2.2092259859884704,0.061064190004010796,-5.045752078130336e-11,1.1962634679246524e-12,-1.1147206609860865e-10,1.5839799719776408e-12
-0.42713567839195976,2.086999764807958,0.059586540651465535,-4.9894409561542526e-11,1.2329583901385895e-12,-1.0412962102017119e-10,1.4891821408670362e-12
-0.4170854271356784,1.8516996417135434,0.05745351670084297,-4.952035951465238e-11,1.3694541174457564e-12,-9.169683197080767e-11,1.2900889888637125e-12
-0.40703517587939697,1.6483422954227112,0.05095160967681106,-4.962124798900938e-11,1.3755476332946113e-12,-8.179280181194332e-11,1.118584067258884e-12
-0.3969849246231155,1.5720267232646221,0.04776083962375401,-4.9394406033140384e-11,1.3390512471125342e-12,-7.764932626387996e-11,1.0650406970177333e-12
-0.3869346733668342,1.444044234384875,0.04339492774104652,-4.912835219104821e-11,1.2965347039263493e-12,-7.09435137263127e-11,1.0196839549998512e-12
-0.37688442211055273,1.3409863733398886,0.04242309094127631,-4.876135115627386e-11,1.37948979824777e-12,-6.538830744620447e-11,9.25792036923215e-13
-0.3668341708542714,1.2975288183859417,0.04217860152174507,-4.85541729869231e-11,1.4239493098566781e-12,-6.300043870342895e-11,8.8340546476392e-13
-0.35678391959798994,1.2354710581964192,0.03839808408984103,-4.805547830531539e-11,1.321111450489207e-12,-5.937115263400307e-11,8.607229399821628e-13
-0.3467336683417085,1.1857383529882866,0.035666353408687165,-4.7957730169058576e-11,1.2613031666084957e-12,-5.6865319983716174e-11,8.300521554165273e-13
-0.33668341708542715,1.1378920723237587,0.03298813895621319,-4.790492947429818e-11,1.2105616742298615e-12,-5.4510639474032667e-11,7.745036838215636e-13
-0.3266331658291457,1.11634548309613,0.03294048413050088,-4.79128034981081e-11,1.2411426154483716e-12,-5.3487241767585433e-11,7.557824592518871e-13
-0.31658291457286436,1.089868228111168,0.03536227439378336,-4.7658071817127006e-11,1.3824420053974767e-12,-5.1941018286527005e-11,7.550796272146435e-13
-0.3065326633165829,1.0664985306777404,0.03261700992748203,-4.763952745783864e-11,1.2738511944099087e-12,-5.0807486035966776e-11,7.541824522810031e-13
-0.29648241206030146,1.0545439773774448,0.03092267396960141,-4.7752259946135894e-11,1.2088391755055284e-12,-5.03568581323598e-11,7.452382387852089e-13
-0.2864321608040201,1.0375345224807955,0.031963542225107534,-4.755451837479229e-11,1.283159309123857e-12,-4.933945451379433e-11,7.334947300753423e-13
-0.27638190954773867,1.0280476650748107,0.03314236710459636,-4.722917805878842e-11,1.3381539600377842e-12,-4.855384622673992e-11,7.467332274464271e-13
-0.26633165829145733,1.0269131954517594,0.0339374099780758,-4.716406353024711e-11,1.3815740107834664e-12,-4.8433399190335854e-11,7.410356708423773e-13
-0.2562814070351759,1.0265361092369025,0.03362702203901933,-4.7087497633350726e-11,1.373993009413066e-12,-4.833701661424171e-11,7.195941053867841e-13
-0.24623115577889443,1.0190080050626646,0.031149675321269995,-4.7133499216743797e-11,1.2600377987675583e-12,-4.802941300847676e-11,7.120144173571623e-13
-0.2361809045226131,1.0122826234756575,0.03017688076402022,-4.714962063453328e-11,1.2170842622942961e-12,-4.7728741671807346e-11,7.117126907726825e-13
-0.22613065326633164,1.0084177865137198,0.03192497032150894,-4.6878221479291755e-11,1.3023004486560874e-12,-4.7272832339847305e-11,7.177113670159002e-13
-0.2160804020100502,1.007122431315959,0.03491975255733711,-4.671297280751721e-11,1.4453290787852877e-12,-4.7045682747903006e-11,7.362010116539847e-13
-0.20603015075376885,1.0107106660505198,0.034526441033836855,-4.653911747947292e-11,1.4094072411042648e-12,-4.703758242508147e-11,7.434341625230215e-13
-0.1959798994974874,1.0162993450151472,0.03187301548723424,-4.6464530372633245e-11,1.2654019520499963e-12,-4.7221871784143575e-11,7.344321182713078e-13
-0.18592964824120606,1.012919748830851,0.03217400067563525,-4.6484632375675807e-11,1.284937476324185e-12,-4.7085202150463984e-11,7.367540866657628e-13
-0.1758793969849246,1.0077368681489198,0.032726282141879885,-4.65154782776994e-11,1.3274143787910675e-12,-4.687536240001791e-11,7.265898152375738e-13
-0.16582914572864316,0.9985396997634352,0.0332588913739679,-4.6520269051382913e-11,1.3799456807107078e-12,-4.645233549148212e-11,7.03686125808958e-13
-0.15577889447236182,0.9998669379152599,0.03350336305705509,-4.637188603969051e-11,1.3793916250335295e-12,-4.636571569986074e-11,7.151936433034004e-13
-0.14572864321608037,1.002442990294665,0.03255474046275186,-4.62037322298602e-11,1.3172893911337713e-12,-4.6316607499275045e-11,7.202281996113412e-13
-0.13567839195979903,1.0009284211408547,0.031438739666045,-4.63027835496415e-11,1.2747537743984807e-12,-4.634577203276941e-11,7.007495354206073e-13
-0.12562814070351758,1.0009294496019383,0.033500869437960906,-4.6447925175044125e-11,1.3891205780246172e-12,-4.649109618060893e-11,6.985943658103168e-13
-0.11557788944723613,1.0023454183743787,0.03444476573484089,-4.6441954227979275e-11,1.4385478456088476e-12,-4.6550880040767636e-11,6.927081995798286e-13
-0.10552763819095479,0.9994234295281019,0.032287039715630336,-4.661416414044591e-11,1.3356070233049176e-12,-4.658728778983032e-11,6.9522352796108e-13
-0.09547738693467334,1.0046685894806808,0.031391482472814314,-4.617022104435481e-11,1.2404724836923975e-12,-4.638577085264319e-11,7.398966110524921e-13
-0.085427135678392,1.0049106724304357,0.032411481228229004,-4.604006938747715e-11,1.2905577287961265e-12,-4.626615708691358e-11,7.381081935131159e-13
-0.07537688442211055,1.0037042163893724,0.0336074375296831,-4.6135581743166544e-11,1.3723848042811872e-12,-4.630647792119281e-11,7.117773020242483e-13
-0.0653266331658291,1.0055945556240924,0.03467774876935924,-4.603860243250819e-11,1.424149926674172e-12,-4.629616795467233e-11,7.056203974400201e-13
-0.055276381909547756,1.0026842740293105,0.03459247050212564,-4.599378549333574e-11,1.4158371668846218e-12,-4.6117245417245175e-11,7.183543360208397e-13
-0.045226130653266305,1.00410326139563,0.032912762615155966,-4.6043141044302553e-11,1.3221062079067314e-12,-4.623206808748319e-11,7.308346737059313e-13
-0.035175879396984966,0.9964009933903702,0.030482781462500285,-4.6176703593407325e-11,1.2236148226040148e-12,-4.601051333196374e-11,7.034531764651803e-13
-0.025125628140703515,0.994644410385859,0.030927562727415907,-4.611035204015311e-11,1.2502669636811547e-12,-4.5863403917662485e-11,6.98024006723586e-13
-0.015075376884422065,0.9938489709036372,0.039645132538380735,-4.6856461004141945e-11,1.664014212330948e-12,-4.656824554915288e-11,8.460538461726525e-13
-0.005025125628140725,0.9974948357914826,0.06959726191225607,-4.672512855394485e-11,2.8762090759596775e-12,-4.660807443425313e-11,1.5309925216573783e-12
0.005025125628140614,0.9997965104600313,0.07219288870076933,-4.456386513179872e-11,2.8235157090399076e-12,-4.455479685138382e-11,1.5431595771002546e-12
0.015075376884422065,1.002663295988615,0.04061723840409593,-4.474752661171165e-11,1.5847920150814293e-12,-4.4866702519837066e-11,8.822815848953966e-13
0.025125628140703515,0.997956249462926,0.03326692712779023,-4.5519547070725356e-11,1.336784326793227e-12,-4.54265164719522e-11,7.165160560200425e-13
0.035175879396984966,0.9975805326818362,0.031983514015441535,-4.5584060233537576e-11,1.2815117190033732e-12,-4.5473771089573325e-11,7.008918693627997e-13
0.045226130653266416,1.000061040283952,0.03117938118295834,-4.554093837077984e-11,1.2418793540124383e-12,-4.5543718202589437e-11,6.883110445209478e-13
0.055276381909547645,0.9967912427277489,0.031929434516443096,-4.558699682347636e-11,1.2760504882981363e-12,-4.544071921589894e-11,7.076746672020217e-13
0.0653266331658291,0.9954653800982427,0.03239897255898277,-4.561264903384961e-11,1.2993607399779527e-12,-4.540581300776884e-11,7.14731066378445e-13
0.07537688442211055,1.0000217424049251,0.033424466342504164,-4.536322815783983e-11,1.3231490917727463e-12,-4.536421446351514e-11,7.403980153029342e-13
0.085427135678392,0.9911743950933454,0.03465841324970788,-4.553169473518309e-11,1.4234876196500952e-12,-4.512984998671996e-11,7.067911797811582e-13
0.09547738693467345,0.9941173919830775,0.034599738849102356,-4.55443455541577e-11,1.417483013175193e-12,-4.5276426021875324e-11,7.053567642093257e-13
0.1055276381909549,1.0033859991219596,0.03333698334044075,-4.5297985017977434e-11,1.3157885733516374e-12,-4.5451363955474846e-11,7.330434584893646e-13
0.11557788944723613,0.9972722185330491,0.03308883925540795,-4.53147531256423e-11,1.3161097625855956e-12,-4.519114438188672e-11,7.249345633417842e-13
0.12562814070351758,0.9992082745292085,0.03351767755063614,-4.521395629679941e-11,1.3378298252609501e-12,-4.517815925596398e-11,7.139215119618245e-13
0.13567839195979903,0.9962676785745143,0.033430228800909415,-4.524846819028511e-11,1.3384300561038827e-12,-4.50795863629881e-11,7.142216264832012e-13
0.14572864321608048,0.9973018926550677,0.03333697563593604,-4.52379782899885e-11,1.314514032788484e-12,-4.5115921368494396e-11,7.454678799624462e-13
0.15577889447236193,1.0010087501512963,0.03291060769811718,-4.514183485424771e-11,1.2858770153108226e-12,-4.518737168698673e-11,7.418385511151204e-13
0.16582914572864316,0.9949084578982579,0.0322558655368301,-4.509711721307367e-11,1.2688766697910313e-12,-4.486750334211611e-11,7.227047080093713e-13
0.1758793969849246,0.9867647262088668,0.03319593226587567,-4.501503055137113e-11,1.329765130454888e-12,-4.441924429730751e-11,7.149840449394725e-13
0.18592964824120606,0.9904129477466116,0.0336490749500469,-4.4874424419560234e-11,1.3480401169996212e-12,-4.444421096780918e-11,7.053456638796206e-13
0.1959798994974875,0.9965854237941119,0.033882935013149165,-4.462345742661208e-11,1.3481330377377534e-12,-4.447108723065871e-11,6.935361170731987e-13
0.20603015075376896,0.9944261192385393,0.032678729036652025,-4.440191567830633e-11,1.2635420785710686e-12,-4.415442469473502e-11,7.256757804240501e-13
0.2160804020100502,0.9936871714691496,0.03400610139560621,-4.4341626204204385e-11,1.3231271273670116e-12,-4.406170512119818e-11,7.383006401327285e-13
0.22613065326633164,0.9860700220825374,0.03434902123333525,-4.4375650318100546e-11,1.3700438238391666e-12,-4.3757498489096363e-11,7.058883852496127e-13
0.2361809045226131,0.9753981738518138,0.033004583612464,-4.461379929784816e-11,1.342801149304006e-12,-4.351621836371243e-11,6.727939095131954e-13
0.24623115577889454,0.9759683511558681,0.032183969373251214,-4.451321545709077e-11,1.2937065402629615e-12,-4.344348949430278e-11,6.768871836817543e-13
0.256281407035176,0.9732532559732948,0.03193579138983548,-4.431070483565308e-11,1.2577771164199977e-12,-4.312553775577098e-11,7.09924345971169e-13
0.2663316582914572,0.9548351672840875,0.031675471115957754,-4.44966273531479e-11,1.2525692406936124e-12,-4.248694462232068e-11,7.457510992857964e-13
0.27638190954773867,0.9537443216798507,0.03241917942149877,-4.432409176029688e-11,1.297941534105325e-12,-4.2273850829999805e-11,7.296711878335523e-13
0.2864321608040201,0.9410289532792627,0.03187998741865985,-4.4276489289953756e-11,1.3034615551225868e-12,-4.166545837140567e-11,6.984930660628932e-13
0.29648241206030157,0.9152919409840962,0.029564545028751978,-4.418510914573891e-11,1.2178973625758431e-12,-4.0442274312597504e-11,6.81047799739664e-13
0.306532663316583,0.8999137701002586,0.02909590599113354,-4.4099287051319336e-11,1.2151234263983158e-12,-3.96855556690863e-11,6.712763410695138e-13
0.31658291457286425,0.8732217347758772,0.028894227036274412,-4.393944717837936e-11,1.2492680369182714e-12,-3.8368880290197447e-11,6.494907930091326e-13
0.3266331658291457,0.8383607475614145,0.030628939127506367,-4.353856356283831e-11,1.3960721489697574e-12,-3.6501022696291286e-11,6.391122788299399e-13
0.33668341708542715,0.7762353956776943,0.02815082995107598,-4.366486586313978e-11,1.3742975125007843e-12,-3.389421443048775e-11,6.106733859800017e-13
0.3467336683417086,0.7404128777595105,0.026126291815987183,-4.376237436296194e-11,1.3151300739139352e-12,-3.240222553966968e-11,5.992310274099701e-13
0.35678391959799005,0.6603068778355528,0.02263215031226931,-4.350558496739356e-11,1.1897327194504069e-12,-2.8727036978228997e-11,5.935795378763415e-13
0.3668341708542713,0.5496834735130606,0.021029301309395024,-4.2997477341130303e-11,1.2895975693951475e-12,-2.3635002697171623e-11,5.613312610753015e-13
0.37688442211055273,0.4875085519362906,0.019673132071102516,-4.266560911667402e-11,1.3028671406415498e-12,-2.079984931794955e-11,5.4873378025241e-13
0.3869346733668342,0.33852831070302636,0.016219878878808866,-4.2629529771167423e-11,1.3359032502922785e-12,-1.4431302699497678e-11,5.230442826565195e-13
0.39698492462311563,0.14121656703141633,0.012488105451626349,-4.2403527901851936e-11,1.2695867388461205e-12,-5.9880806403204064e-12,4.982656014335147e-13
0.4070351758793971,0.020105750186214806,0.012157290833656176,-4.201397226828761e-11,1.2778196231586383e-12,-8.447224307567473e-13,5.101295419131354e-13
0.4170854271356783,0.28553405746192206,0.015232865873355388,-4.1269635662847464e-11,1.2670261901766209e-12,1.1783886520788076e-11,5.141232833062399e-13
0.42713567839195976,0.6801145718609677,0.024894896923659107,-4.09330628934454e-11,1.3503594503925366e-12,2.7839172544733683e-11,4.415356279290569e-13
0.4371859296482412,0.9164587169579855,0.0328589292181743,-4.0694958209147335e-11,1.377404265226704e-12,3.729524918701401e-11,4.411314531496999e-13
0.44723618090452266,1.4976855310879633,0.05077901564747632,-4.004013561528034e-11,1.3117229294546084e-12,5.996753177380521e-11,5.238761518009439e-13
0.4572864321608041,2.264659447360954,0.0728593291675603,-3.9211873131098946e-11,1.2343065081602723e-12,8.880153893506238e-11,5.903860266483068e-13
0.46733668341708534,2.733314061328615,0.0892922578123396,-3.866102911726015e-11,1.2399439647184145e-12,1.056727345116422e-10,6.563728256771358e-13
0.4773869346733668,3.8924284647850698,0.14177467738735144,-3.720480661101583e-11,1.3403854029845574e-12,1.4481704827954176e-10,7.756729220083184e-13
0.48743718592964824,5.311918911774121,0.205932471586886,-3.6284891977670695e-11,1.396503645890075e-12,1.9274240390787004e-10,8.977281603396968e-13
0.4974874371859297,6.172868147942946,0.2361476381353343,-3.576646114236891e-11,1.3595386733919043e-12,2.207816487503681e-10,9.52784711545857e-13
0.5075376884422111,8.399500466140863,0.298181061348378,-3.407217935660873e-11,1.2024629013190281e-12,2.8618928638827014e-10,1.0987710251593122e-12
0.5175879396984926,11.505656298984354,0.46273329615962727,-3.179344443062019e-11,1.2738038458916834e-12,3.658044441795742e-10,1.2816871577011377e-12
0.5276381909547738,13.329933627075288,0.5523208024915562,-3.088207548837137e-11,1.2753749940464983e-12,4.116560165263191e-10,1.3828531773909368e-12
0.5376884422110553,18.171079402782727,0.8702267402756582,-2.8538736567137526e-11,1.3638977075167215e-12,5.185796482165549e-10,1.6013122792424026e-12
0.5477386934673367,25.420991574326436,1.3668424048407988,-2.5588694974161978e-11,1.3737370611190002e-12,6.504899993361808e-10,1.9419903223000385e-12
0.5577889447236182,30.351256852795867,1.7088969308033086,-2.3915124344890174e-11,1.3446698882355375e-12,7.258540816583132e-10,2.139894504184274e-12
0.5678391959798996,46.12241231831329,3.3316756619241397,-1.94698949746125e-11,1.4053049051438074e-12,8.979985238133336e-10,2.5798715570906585e-12
0.5778894472361809,79.37166882839487,8.590616150915793,-1.3879368153137563e-11,1.5016910849072535e-12,1.1016286125982052e-09,3.1111478451680516e-12
0.5879396984924623,113.31092554185734,16.123286805765325,-1.0720164926300433e-11,1.5251070669686448e-12,1.214711809760459e-09,3.3773915587624915e-12
0.5979899497487438,416.6391516534494,179.16204044872225,-3.5147953333051725e-12,1.5113929863976918e-12,1.46440134590377e-09,3.953728855794445e-12
0.6080402010050252,315.11406892267877,85.48611816884655,5.551924863380123e-12,1.5060925498189958e-12,1.749489634052698e-09,4.523112895924982e-12
0.6180904522613067,179.72013310969692,26.697233059499563,1.061024255637582e-11,1.575908559636121e-12,1.9068742045580333e-09,4.85576370760546e-12
0.6281407035175879,100.09666486186349,8.123632689687634,2.2531070873918972e-11,1.8277374712373507e-12,2.255285050245561e-09,5.535320981321531e-12
0.6381909547738693,70.60709957021041,3.677019957497174,3.753823683756712e-11,1.9525847843215594e-12,2.650466026080242e-09,6.695695946299601e-12
0.6482412060301508,61.898487362864486,2.6425655407119333,4.6286982672009025e-11,1.9725451986521506e-12,2.865094211988478e-09,7.313206424597651e-12
0.6582914572864322,50.06266045561109,1.4971967581062402,6.66281809639963e-11,1.9856787565915848e-12,3.335584000375557e-09,8.314852987162052e-12
0.6683417085427137,41.96259179172912,0.9115257558905256,9.205958771413696e-11,1.987051001349649e-12,3.863058899763211e-09,9.441830328147002e-12
0.6783919597989949,38.97750991845894,0.7405306739418677,1.0642747319566297e-10,2.005358174573608e-12,4.148277892080476e-09,1.0092992295899334e-11
0.6884422110552764,34.38536719951349,0.553766699405651,1.3875441986972412e-10,2.2089293902612416e-12,4.771121677775934e-09,1.1613539175083864e-11
0.6984924623115578,30.681994039140694,0.42682574747172886,1.783672053352182e-10,2.4416463241142496e-12,5.472661530873349e-09,1.3558914061164487e-11
0.7085427135678393,29.07456278101982,0.36823309134925303,2.0131649579732217e-10,2.499564623613938e-12,5.8531890959141565e-09,1.462839976950834e-11
0.7185929648241207,26.31193006433328,0.29090573432844435,2.539672422030893e-10,2.7352233136402495e-12,6.682368315479276e-09,1.669714552124367e-11
0.728643216080402,24.026564608407583,0.27250705650780127,3.166755160489919e-10,3.5047961325383424e-12,7.608624746251916e-09,1.8868779541279846e-11
0.7386934673366834,23.07258513557581,0.26890284177226587,3.513337748140037e-10,4.003759087014162e-12,8.106178430399321e-09,1.9797375443372358e-11
0.7487437185929648,21.402268218799282,0.2504304031155792,4.290841103089867e-10,4.920107326734393e-12,9.183373217257792e-09,2.1408692823267875e-11
0.7587939698492463,19.947576673877983,0.22522898736375202,5.199286032686743e-10,5.7498335220895016e-12,1.0371315678644169e-08,2.3624387625914532e-11
0.7688442211055277,19.33049607380424,0.21395056471048948,5.694617878156428e-10,6.173361254018913e-12,1.1007978853551827e-08,2.45670211748974e-11
0.778894472361809,18.252285448615034,0.19992439968654274,6.782208861481633e-10,7.301158613999898e-12,1.2379081211188914e-08,2.5029049604682466e-11
0.7889447236180904,17.296071013399317,0.18391943138239056,8.026933951622309e-10,8.414139514682556e-12,1.3883441964712546e-08,2.480832611213577e-11
0.7989949748743719,16.83835202140702,0.1742939081442173,8.72120323093404e-10,8.907312969248825e-12,1.4685069005269962e-08,2.47033857462089e-11
0.8090452261306533,15.961759496395974,0.15847875104735498,1.0267548689796305e-09,1.007377567474693e-11,1.638881428040642e-08,2.4946463209953224e-11
0.8190954773869348,15.08271922643609,0.1375544268846187,1.2090151202443183e-09,1.0902276076134503e-11,1.823523559916092e-08,2.4865481549730424e-11
0.829145728643216,14.663936904833657,0.12830247978069623,1.3101549562555031e-09,1.1338947413274652e-11,1.9212029614085797e-08,2.4685940408253912e-11
0.8391959798994975,13.897576731530428,0.11523622707698039,1.5318098299259355e-09,1.2576808987766223e-11,2.1288444649508263e-08,2.4672883238843633e-11
0.8492462311557789,13.197877897577785,0.09823785774711538,1.7843601717709819e-09,1.3153984139769802e-11,2.3549767672334342e-08,2.4261154891657693e-11
0.8592964824120604,12.890732359396045,0.09019758234781884,1.919873414400193e-09,1.3306191000468148e-11,2.474857434895274e-08,2.3786115382402827e-11
0.8693467336683418,12.32578584363504,0.08160263072123922,2.214944888763814e-09,1.4543667761182364e-11,2.730093635435681e-08,2.3107606841769105e-11
0.879396984924623,11.788103949231234,0.07343659218222873,2.5507861595733774e-09,1.5766365491455835e-11,3.00689324013113e-08,2.3385587195618755e-11
0.8894472361809045,11.525836365746896,0.06897684997873121,2.7356299080680686e-09,1.624189708346967e-11,3.153042267763578e-08,2.3695386760765026e-11
0.8994974874371859,11.01175884197697,0.06098817612642128,3.143978686221369e-09,1.7264279550272088e-11,3.46207350969853e-08,2.499005864150694e-11
0.9095477386934674,10.53747267992245,0.052777182974067215,3.6006812842291014e-09,1.7859962895828597e-11,3.7942080661672236e-08,2.6344558379304863e-11
0.9195979899497488,10.318352614000785,0.05002018640259283,3.846593389221638e-09,1.8456580112896185e-11,3.969050695267323e-08,2.7433749292836353e-11
0.9296482412060301,9.91610281786879,0.04806789180611356,4.376187145228876e-09,2.0993683356492374e-11,4.339472168232523e-08,3.019594386032504e-11
0.9396984924623115,9.56923205169964,0.04739101534195879,4.949836220864608e-09,2.429543727287372e-11,4.7366131415361427e-08,3.1236877792476296e-11
0.949748743718593,9.417828869980035,0.046676247474863035,5.250299701713645e-09,2.579963623196535e-11,4.944642410684633e-08,3.192016844739314e-11
0.9597989949748744,9.12249868577694,0.0417692508618332,5.89957256526418e-09,2.6761054436038228e-11,5.381884297326816e-08,3.353875921472483e-11
0.9698492462311559,8.824335037471156,0.03638800027878484,6.626815529199386e-09,2.7051643207340667e-11,5.84772404611721e-08,3.4103664447428713e-11
0.9798994974874373,8.686833637212537,0.033665102644352775,7.0108361886506574e-09,2.686042950224288e-11,6.090196762855747e-08,3.5522177464742425e-11
0.9899497487437185,8.422771874872439,0.029968782455394333,7.835480208951818e-09,2.7508113997104516e-11,6.599646233007898e-08,3.818332180912176e-11
1.0,8.174298830656797,0.026461809376224547,8.736440801436109e-09,2.7817802647171295e-11,7.141427782728152e-08,4.1694726707006903e-11

File: output/IV_H_scans/MR_summary/b_scans/TMR_ratio_vs_V_40K.csv
Voltage (V),TMR_Ratio,TMR_Error,I_apar (A),I_apar_error (A),I_par (A),I_par_error (A)
-0.7487437185929648,2.604761181065468,0.0141442105453248,-2.757127686509873e-07,1.4806966666181803e-09,-7.181659169061757e-07,5.767057090692454e-10
-0.7386934673366834,2.6023935536027265,0.0146551319394229,-2.6734858879518445e-07,1.4891917825830462e-09,-6.957462440453742e-07,5.759651120268871e-10
-0.728643216080402,2.642311702463797,0.0157073792794572,-2.5517816403040737e-07,1.5015842515318554e-09,-6.742602490307718e-07,5.685359781038595e-10
-0.7185929648241206,2.642387608746793,0.0162466884589676,-2.473011222657591e-07,1.509937253841619e-09,-6.534654211042175e-07,4.733844791017618e-10
-0.7085427135678393,2.682817603182419,0.0174343731829145,-2.3585278272354506e-07,1.518032466042142e-09,-6.32749997250285e-07,5.674416898059073e-10
-0.6984924623115578,2.681253732425668,0.0180651894941728,-2.2845021910641369e-07,1.5231025554339267e-09,-6.125330026525334e-07,5.953807779089102e-10
-0.6884422110552764,2.7211207963495947,0.0192997380738151,-2.176838311754941e-07,1.529693940362355e-09,-5.92344000040691e-07,5.69358378351866e-10
-0.6783919597989949,2.7184248364907893,0.0199425987567592,-2.1075169740162442e-07,1.5319084838628755e-09,-5.72912648549167e-07,5.680060206161955e-10
-0.6683417085427136,2.761401602250917,0.0213584822841934,-2.0067769606514658e-07,1.535336727546794e-09,-5.541517114503183e-07,6.295748244775752e-10
-0.6582914572864322,2.757106156458845,0.0220499248979221,-1.942173471679105e-07,1.535361400031871e-09,-5.354778435677508e-07,6.480904406334043e-10
-0.6482412060301508,2.7962298513664536,0.0234590876059421,-1.8483382801143008e-07,1.5332130976988246e-09,-5.168378674278938e-07,6.488134102131059e-10
-0.6381909547738693,2.786633876055638,0.0240880308591353,-1.788056748888174e-07,1.528306137461247e-09,-4.982659508761695e-07,6.428677372217883e-10
-0.6281407035175879,2.8248987776718715,0.025518338764914,-1.701192480689255e-07,1.5204807953383971e-09,-4.805696559283655e-07,6.299960743995115e-10
-0.6180904522613065,2.8124736373317325,0.0262200874863278,-1.6455370003147074e-07,1.517906302933663e-09,-4.628029432639054e-07,6.252272536812396e-10
-0.6080402010050251,2.8476673527613623,0.027754274635427,-1.5652876574745388e-07,1.5107412510770703e-09,-4.457418559870554e-07,6.044374908995907e-10
-0.5979899497487438,2.831858690668706,0.028404495690164,-1.514027170254614e-07,1.503838191471545e-09,-4.287510999994077e-07,5.985749401154096e-10
-0.5879396984924623,2.862474372089887,0.0299007778727827,-1.4401682440999638e-07,1.490703661820355e-09,-4.122444690233839e-07,5.790829820474208e-10
-0.5778894472361809,2.845674318119601,0.0305194334988897,-1.3929749404756632e-07,1.4820051462569002e-09,-3.963953013895775e-07,5.364083318996927e-10
-0.5678391959798995,2.8724714715778044,0.032040529757305,-1.325138209020209e-07,1.467380005425909e-09,-3.806421701308255e-07,5.105315765618096e-10
-0.5577889447236181,2.8502393537486985,0.0326268966510931,-1.2819660437832524e-07,1.458325869137972e-09,-3.653910068160553e-07,4.663515240433634e-10
-0.5477386934673367,2.874394550148385,0.0341427370914386,-1.2196627719738366e-07,1.4428183915578775e-09,-3.505792024780469e-07,3.7625978568488495e-10
-0.5376884422110553,2.846623181058852,0.0346090489329143,-1.1799642277153453e-07,1.429927724084712e-09,-3.358913523434708e-07,3.290534650188103e-10
-0.5276381909547738,2.8643813634663555,0.0360650240993764,-1.1229871483214206e-07,1.40965730874451e-09,-3.216663459064104e-07,3.148887160073361e-10
-0.5175879396984925,2.833618218581168,0.0365138192622132,-1.0864729029007465e-07,1.3954825042190591e-09,-3.078649411654324e-07,3.1920504999239625e-10
-0.507537688442211,2.8480479260892424,0.0380517289907232,-1.0338325709092296e-07,1.3749944704190107e-09,-2.944404709501541e-07,3.74449379353019e-10
-0.4974874371859297,2.81178386871023,0.0384517200252455,-1.0000695455209808e-07,1.3599240733256684e-09,-2.8119794156842645e-07,4.0726124757899784e-10
-0.4874371859296482,2.8211644137911147,0.0398745037670118,-9.51270084462161e-08,1.3355397537643774e-09,-2.683689310188717e-07,4.379303030712268e-10
-0.4773869346733668,2.7869206260271744,0.0403552989831119,-9.19942065173234e-08,1.320102688587802e-09,-2.563805516181321e-07,4.97105617143669e-10
-0.4673366834170854,2.7921353065338272,0.0417614747366645,-8.744714244730984e-08,1.2954577237068722e-09,-2.4416425388262665e-07,5.031580509286836e-10
-0.457286432160804,2.747017059722929,0.0419432980802411,-8.452453103905473e-08,1.277609925992495e-09,-2.3219032872936362e-07,5.013016403625833e-10
-0.4472361809045225,2.747151975087566,0.0432317261077215,-8.0269281943463e-08,1.250680706806872e-09,-2.205119164298451e-07,4.871923251080656e-10
-0.4371859296482412,2.6970163275329124,0.0433350239230183,-7.751549863220171e-08,1.2330059037256186e-09,-2.0906056544790322e-07,4.746187747417784e-10
-0.4271356783919597,2.693748474882512,0.0445349952370247,-7.351105703231606e-08,1.203386428794459e-09,-1.9802029776780282e-07,4.5799490127413354e-10
-0.4170854271356784,2.639706224563315,0.0444798965759097,-7.091790347470297e-08,1.183289170617756e-09,-1.8720243123515378e-07,4.403363424833544e-10
-0.4070351758793969,2.634258848897672,0.0456445388138218,-6.712842101381911e-08,1.1526594695858594e-09,-1.7683363706818145e-07,4.1064720199531175e-10
-0.3969849246231155,2.5788328679663017,0.0454747932079681,-6.466665163345511e-08,1.1307933092106696e-09,-1.6676448669368077e-07,3.793882433870518e-10
-0.3869346733668342,2.5724612023515103,0.0465866548989312,-6.106177105875855e-08,1.0987973786566838e-09,-1.570790369955267e-07,3.1994800363108456e-10
-0.3768844221105527,2.515878984363724,0.0463001093062581,-5.8717715123530784e-08,1.075941945240765e-09,-1.4772666548914706e-07,2.51917494676366e-10
-0.3668341708542714,2.5058705312552223,0.0473236630230112,-5.5281292802413387e-08,1.0404990680749595e-09,-1.3852776256325914e-07,2.138775099555728e-10
-0.3567839195979899,2.4443897712453007,0.0469934261580738,-5.305231026429007e-08,1.017493376758846e-09,-1.2968052455096272e-07,1.7227731905429914e-10
-0.3467336683417085,2.43257098163921,0.0480312368545711,-4.9771667210990944e-08,9.803840425100244e-10,-1.2107311336526033e-07,1.6557680076837508e-10
-0.3366834170854271,2.4212162427922217,0.0491773013007995,-4.659005895134295e-08,9.44050079072051e-10,-1.1280460748563866e-07,1.5755996643817382e-10
-0.3266331658291457,2.35513826880614,0.0487723834102555,-4.4518932000373444e-08,9.197746751033995e-10,-1.0484824044045773e-07,1.4870113655967043e-10
-0.3165829145728643,2.3478799606952974,0.0502226970045057,-4.1477962165618536e-08,8.835572603476555e-10,-9.738527617913348e-08,1.8962644752221886e-10
-0.3065326633165829,2.285826870317644,0.0500376340110817,-3.950807376367904e-08,8.594692164760034e-10,-9.030861660350908e-08,2.2011714746501039e-10
-0.2964824120603014,2.27941745550126,0.0516824440804413,-3.661775219551915e-08,8.241145079323242e-10,-8.346714353568594e-08,2.2971955441823363e-10
-0.2864321608040201,2.2221869890188795,0.0517304223995868,-3.4735437163944785e-08,8.005439520220566e-10,-7.718863652360094e-08,2.531417141873724e-10
-0.2763819095477386,2.220758550160429,0.0537190119074524,-3.1972922092615475e-08,7.652278196854213e-10,-7.10041401107891e-08,2.4915348666588765e-10
-0.2663316582914573,2.157317316538673,0.0535946115896064,-3.0181322235101155e-08,7.419971966120177e-10,-6.511068909381741e-08,2.3275049032269312e-10
-0.2562814070351759,2.155932235192007,0.0557476464950446,-2.7573062887885956e-08,7.060371637919634e-10,-5.944565510296973e-08,2.1396892284971588e-10
-0.2462311557788944,2.089407648111452,0.0554788076705776,-2.588417639089029e-08,6.81169700024455e-10,-5.408259611619208e-08,1.9117347478570976e-10
-0.2361809045226131,2.094257132669428,0.0578708444201828,-2.3430569790181308e-08,6.429394184742699e-10,-4.906963790559601e-08,1.5994451276530118e-10
-0.2261306532663316,2.026264937403526,0.0574486752079354,-2.1855360376881842e-08,6.156409102893697e-10,-4.4284750425994e-08,1.424752930269228e-10
-0.2160804020100502,2.039481659523613,0.0598067985852357,-1.9578109496938183e-08,5.723895721591755e-10,-3.9929195247150495e-08,9.080100228446856e-11
-0.2060301507537688,1.972296263223273,0.0589784241493422,-1.813389506657968e-08,5.41432693574172e-10,-3.5765413477498035e-08,5.925741869830521e-11
-0.1959798994974874,1.9835518864407689,0.060568912722461,-1.6055639242833476e-08,4.899595593329211e-10,-3.184719350813478e-08,3.4506764888975294e-11
-0.185929648241206,1.9115467915112767,0.0587063389341953,-1.4742576106105009e-08,4.5251937043709536e-10,-2.8181124054235843e-08,2.8540789829467407e-11
-0.1758793969849246,1.925585087466469,0.0588367142822247,-1.2868059724612497e-08,3.9300887936730216e-10,-2.47785439103417e-08,2.2764612499235828e-11
-0.1658291457286431,1.852326565696404,0.0556765171043641,-1.1688634725282765e-08,3.5120008169399427e-10,-2.1651168618362752e-08,1.7864004285952003e-11
-0.1557788944723618,1.8762286274188145,0.0534304452554743,-1.0014539389464933e-08,2.850949469721681e-10,-1.8789565492927444e-08,1.3800530944828832e-11
-0.1457286432160803,1.8043218675870067,0.0485598983736489,-8.967846280209269e-09,2.4128090149554627e-10,-1.6180881148540382e-08,1.0611096834224736e-11
-0.135678391959799,1.842702769923486,0.0438531456096631,-7.507062963385432e-09,1.7859551632751542e-10,-1.3833285716620349e-08,8.504697428494962e-12
-0.1256281407035175,1.7741410920108056,0.0378513911374791,-6.6068635764801355e-09,1.409009336522508e-10,-1.1721508160342885e-08,7.101149519331562e-12
-0.1155778894472361,1.835595503322055,0.0316136116334708,-5.3825795431678894e-09,9.181238472987431e-11,-9.880238805712261e-09,2.3513305469830468e-11
-0.1055276381909547,1.7769832977511262,0.0254875790304003,-4.664928376452182e-09,6.458481052783457e-11,-8.289499810160807e-09,3.107098091445879e-11
-0.0954773869346733,1.837283685615064,0.0174746267285609,-3.734690677563618e-09,3.135695885794024e-11,-6.861686252706303e-09,3.0660582926004495e-11
-0.085427135678392,1.7607927150785383,0.0119117139748619,-3.210447208213265e-09,1.428852061894781e-11,-5.652932056366151e-09,2.880041064360393e-11
-0.0753768844221105,1.8122433661848427,0.0098717066034872,-2.537855915321634e-09,5.990751761095889e-12,-4.5992125468745935e-09,2.2578381645680727e-11
-0.0653266331658291,1.7001120159326932,0.0137479120167406,-2.153961840057529e-09,1.4614165218974737e-11,-3.661976406142299e-09,1.6111770471550985e-11
-0.0552763819095477,1.7316584608264176,0.0256667768349331,-1.6499238244343979e-09,2.352239563857655e-11,-2.857104550300905e-09,1.1585116798246266e-11
-0.0452261306532663,1.6068788619485523,0.0316889102324319,-1.3535824669115415e-09,2.6423385092352896e-11,-2.1750430539843323e-09,6.088927248939409e-12
-0.0351758793969849,1.6579282244255995,0.0452500771776131,-9.576979761092964e-10,2.6081928275984e-11,-1.587794505066877e-09,2.8518983287770814e-12
-0.0251256281407035,1.5006301046087993,0.0478645594936752,-7.202118016812137e-10,2.2917712724459238e-11,-1.0807715112973715e-09,2.3706599928612588e-12
-0.015075376884422,1.6152445944275755,0.0584335912182388,-3.9625280163177585e-10,1.4268625658024548e-11,-6.400451958625082e-10,2.2250160176564e-12
-0.0050251256281407,1.2269197946477046,0.0448972099291586,-1.9815556232443376e-10,6.891548700739302e-12,-2.431209818353948e-10,2.7670652076842755e-12
0.0050251256281406,1.4324075593438523,0.0972996010319879,9.886537571577712e-11,6.457746611933989e-12,1.4161551153264928e-10,2.6402939118142346e-12
0.015075376884422,1.7962716720207572,0.0837338447512614,2.976805899181357e-10,1.3822713302733828e-11,5.34715210980375e-10,2.1922502420434165e-12
0.0251256281407035,1.5719797272176037,0.0572822376502781,6.217091499381486e-10,2.2595179709903547e-11,9.77314179928459e-10,2.582050107000992e-12
0.0351758793969849,1.73080795726743,0.0528831940970046,8.581005336235514e-10,2.615909316908389e-11,1.4852072317310702e-09,3.0517335572130408e-12
0.0452261306532664,1.6663770853677349,0.0375031622539864,1.2465485716182087e-09,2.7975026826400925e-11,2.0772199755424638e-09,3.5181757569266285e-12
0.0552763819095476,1.8129791727204647,0.0320892539345385,1.5312697805910804e-09,2.700575698953741e-11,2.776160220027866e-09,4.160222196635739e-12
0.0653266331658291,1.7979543011764316,0.0198598535194453,2.001579364711049e-09,2.1939934184946103e-11,3.5987482279282203e-09,4.907348674935543e-12
0.0753768844221105,1.947097579890107,0.0138953387547884,2.350724959910476e-09,1.6500002013269023e-11,4.5770908804289566e-09,5.89858105542404e-12
0.085427135678392,1.932717100802377,0.0078822971417072,2.928973435893146e-09,6.001775007839044e-12,5.660877047346578e-09,1.9961401678217888e-11
0.0954773869346734,2.0569596075330114,0.0099304876426719,3.353214403648107e-09,5.949413652677002e-12,6.897426583702051e-09,3.096878463562061e-11
0.1055276381909549,2.0476268371462014,0.0146349170725733,4.05900446857961e-09,2.3243356417028693e-11,8.311326481959964e-09,3.5546831264658636e-11
0.1155778894472361,2.175901558836068,0.018759301526191,4.571261508723746e-09,3.7427162369437095e-11,9.946615042679313e-09,2.686212487232667e-11
0.1256281407035175,2.204799176636632,0.0253603539202888,5.4147589212335444e-09,6.175262345782745e-11,1.1938456011221576e-08,1.7872734394935396e-11
0.135678391959799,2.3669103901159776,0.0312994438266354,6.026282045602701e-09,7.940602126253212e-11,1.42636695875064e-08,1.591164288424216e-11
0.1457286432160804,2.408966167854122,0.0369029591618838,7.008297949313466e-09,1.0707591554585039e-10,1.6882752654137562e-08,1.880643639855346e-11
0.1557788944723619,2.562724492988344,0.0420841835604864,7.716559835528512e-09,1.2643943020292506e-10,1.9775416892119026e-08,2.15482085264296e-11
0.1658291457286431,2.5873693864714,0.0456372277820852,8.844166343359454e-09,1.5570506685451775e-10,2.288312524566896e-08,2.4703833585508628e-11
0.1758793969849246,2.717779091173954,0.0494735962616121,9.646124696471584e-09,1.7530494378412407e-10,2.6216036010927168e-08,2.7419732465331928e-11
0.185929648241206,2.72616436071298,0.0511815158329267,1.0925175540292406e-08,2.0481700923724204e-10,2.978382419247833e-08,2.9941602168498225e-11
0.1959798994974875,2.8397386423691,0.053991092418689,1.1825750958587464e-08,2.2453114039274526e-10,3.358204197213425e-08,3.3424039969324174e-11
0.2060301507537689,2.839165259298736,0.0545767819375975,1.3260129554563392e-08,2.5457123104452835e-10,3.764769916511679e-08,3.6586396942715546e-11
0.2160804020100502,2.942453052805475,0.056699609087289,1.4262210885740038e-08,2.745121529677162e-10,4.1965885960501256e-08,3.8618486566002505e-11
0.2261306532663316,2.9392172222414943,0.0564532141952863,1.583945065249278e-08,3.038960966353297e-10,4.655558614865106e-08,4.1665735265325015e-11
0.2361809045226131,3.0348062858069764,0.0580993069476812,1.6933427774436186e-08,3.238640992694075e-10,5.1389673050117375e-08,4.335194813912697e-11
0.2462311557788945,3.027963351911994,0.0576397224652212,1.863665823543287e-08,3.5444303679323394e-10,5.6431118138999584e-08,4.567037472741659e-11
0.256281407035176,3.114076149977377,0.0589790434978894,1.981229413824996e-08,3.7489180060531375e-10,6.169699265226079e-08,4.996062630851429e-11
0.2663316582914572,3.0940343567523865,0.0581807685461067,2.1628758284512977e-08,4.050851425531527e-10,6.692012122617596e-08,1.1240578501412312e-10
0.2763819095477386,3.15626496633016,0.0591309586834608,2.2875348175921656e-08,4.2572329886573486e-10,7.220066004026605e-08,1.5530844345440344e-10
0.2864321608040201,3.1263412537769915,0.05789761139304,2.4794349130436373e-08,4.5594138835822786e-10,7.751559654703289e-08,1.7003131209099027e-10
0.2964824120603015,3.1828137869769497,0.0581373106036349,2.610299131853459e-08,4.743614967316835e-10,8.308096064997154e-08,1.532069034763944e-10
0.306532663316583,3.1571281016986936,0.0564212422963555,2.8119376931486522e-08,5.021528487107545e-10,8.877647511265407e-08,6.090091086969639e-11
0.3165829145728642,3.2248036880185373,0.0569173434599552,2.9488731900569973e-08,5.201432694874898e-10,9.509537138794793e-08,5.965144575722562e-11
0.3266331658291457,3.219090212597723,0.0556028616870756,3.1590468486059485e-08,5.453085446445053e-10,1.0169256791485089e-07,6.28017728552181e-11
0.3366834170854271,3.215796003748982,0.0543102135113438,3.3730790994000183e-08,5.693146502359121e-10,1.0847134288179797e-07,6.423965986446881e-11
0.3467336683417086,3.2800407101699114,0.0544933234415156,3.519812773632188e-08,5.843919183389893e-10,1.154512918968965e-07,6.878238256632711e-11
0.35678391959799,3.276998126000199,0.0530939117021588,3.744194614869944e-08,6.062367092128881e-10,1.2269718736308842e-07,7.195948895567272e-11
0.3668341708542713,3.340588358993903,0.0531769778610251,3.89688683622203e-08,6.199433226300317e-10,1.3017894801399893e-07,7.257325831428653e-11
0.3768844221105527,3.337507959630494,0.0517746830582905,4.133897604559399e-08,6.408702575599346e-10,1.3796916159514426e-07,7.747825383522335e-11
0.3869346733668342,3.399219921841356,0.0519097786526348,4.296574457071835e-08,6.55707114306103e-10,1.460500149015329e-07,8.03997944696244e-11
0.3969849246231156,3.39588316750925,0.0505457097839016,4.5483593390158336e-08,6.765418826068142e-10,1.5445696919147366e-07,8.42247343474658e-11
0.4070351758793971,3.456569479158799,0.0505114491861197,4.7233790739583566e-08,6.897668863933019e-10,1.6326687945541805e-07,8.790777005377527e-11
0.4170854271356783,3.451879111633836,0.0490652169080794,4.9951925401712544e-08,7.095565771446863e-10,1.7242800788006314e-07,8.850488167093e-11
0.4271356783919597,3.508018370790765,0.0490284149107444,5.1851046568107863e-08,7.23352810621669e-10,1.818944239056498e-07,1.5351940919007183e-10
0.4371859296482412,3.494261798061613,0.0474830046532246,5.4842685008635546e-08,7.423635944405191e-10,1.916346991288015e-07,2.2893463078779286e-10
0.4472361809045226,3.5455700168174715,0.0472555744889073,5.6948498088310624e-08,7.547770033583167e-10,2.0191488732470124e-07,2.8392290548476274e-10
0.4572864321608041,3.52402951145626,0.0455457664288636,6.028939978558454e-08,7.731096061171064e-10,2.1246162407238466e-07,3.4267556906411877e-10
0.4673366834170853,3.5707416346825176,0.0451463224441988,6.264227397116766e-08,7.853161739725061e-10,2.236793757600373e-07,3.6694754563612416e-10
0.4773869346733668,3.545774859993534,0.0432583808247647,6.640720503688616e-08,8.034932467981013e-10,2.3546499814222693e-07,3.67948796457192e-10
0.4874371859296482,3.581978345026571,0.0425684217985269,6.90662867668661e-08,8.155560681545847e-10,2.473939435703096e-07,3.3141173929112787e-10
0.4974874371859297,3.5469222264893245,0.0404265805086214,7.332118931590567e-08,8.326105119321602e-10,2.6006455605721736e-07,2.5420191499474395e-10
0.5075376884422111,3.583651739630371,0.0396567531850975,7.634237698041338e-08,8.436874686587273e-10,2.735844920733759e-07,1.5574580917850194e-10
0.5175879396984926,3.5476659273778104,0.0375656227753683,8.117422310638708e-08,8.591358007690256e-10,2.879790254958941e-07,9.348837557716139e-11
0.5276381909547738,3.5834204137960586,0.036803149222643,8.459751507909804e-08,8.684411143806291e-10,3.031484624908598e-07,9.551167110606198e-11
0.5376884422110553,3.5424141867423047,0.0346922496690008,9.004081759887355e-08,8.813593214560167e-10,3.189618696481258e-07,9.930113274680496e-11
0.5477386934673367,3.571842347369357,0.033823753067933,9.389316517300757e-08,8.886784944737306e-10,3.353715834934941e-07,1.0078937788042238e-10
0.5577889447236182,3.5235345391466275,0.0316841275503825,1.0001144746102444e-07,8.988749624203312e-10,3.523937894389679e-07,9.937065112205339e-11
0.5678391959798996,3.547509576223628,0.0307843289709737,1.042936925178996e-07,9.045558673050343e-10,3.699828729469713e-07,1.041813336701188e-10
0.5778894472361809,3.4942886184359625,0.0286806770019582,1.1109080144247101e-07,9.113145974189059e-10,3.88183323093356e-07,1.0598284247413792e-10
0.5879396984924623,3.51080856843674,0.0277402731314801,1.15852042242255e-07,9.138300210756419e-10,4.06734342575004e-07,1.8768354316564475e-10
0.5979899497487438,3.450763299666142,0.0257865139961995,1.233658577553576e-07,9.179697711767131e-10,4.257063743740217e-07,2.925347449997999e-10
0.6080402010050252,3.459937416515804,0.0249545548498304,1.2862245453693972e-07,9.203554728093591e-10,4.450256430564607e-07,4.0255464394168375e-10
0.6180904522613067,3.3954341923036906,0.0231194394077283,1.368784764401607e-07,9.212974574573378e-10,4.647618590953567e-07,4.782613631472994e-10
0.6281407035175879,3.4001080139729307,0.0222842371975523,1.426727610473365e-07,9.213851656463663e-10,4.851027982126937e-07,5.420303099788896e-10
0.6381909547738693,3.333329890614261,0.0205953064164402,1.5168147323817305e-07,9.206851640284043e-10,5.056043885972094e-07,5.835051569128897e-10
0.6482412060301508,3.33427835604731,0.0197902552501471,1.5799515893504406e-07,9.196071388935699e-10,5.267998387973722e-07,6.12301725965769e-10
0.6582914572864322,3.26975351722687,0.0182384116894727,1.678330025466456e-07,9.16382709929298e-10,5.487725503836407e-07,6.258429413531331e-10
0.6683417085427137,3.269499320007891,0.0174959730977921,1.7461523444051937e-07,9.147560465873615e-10,5.709043902662965e-07,6.233476310546767e-10
0.6783919597989949,3.1977851610266623,0.0160227415276447,1.85285150714238e-07,9.107244866903143e-10,5.925021055125789e-07,5.763096730773064e-10
0.6884422110552764,3.192761010478589,0.0152528395229147,1.9267124692903885e-07,9.06800434216747e-10,6.151532450353278e-07,5.042648401498292e-10
0.6984924623115578,3.1247935989814217,0.0138579014477168,2.0417099421974778e-07,8.993172196424354e-10,6.379922158355407e-07,3.290657182931289e-10
0.7085427135678393,3.11924380563084,0.0131772816052161,2.121845220760111e-07,8.937695388436316e-10,6.618552561363378e-07,2.1306731043473936e-10
0.7185929648241207,3.0552533489824296,0.0120543731344573,2.245788924932831e-07,8.857051582163517e-10,6.861454134008682e-07,7.730990130824648e-11
0.728643216080402,3.049740552111511,0.0115163936523059,2.331760364504443e-07,8.80181079653781e-10,7.111264141435518e-07,7.411935883643073e-11
0.7386934673366834,2.986876230099652,0.0105459792168205,2.465707514880099e-07,8.702363294448677e-10,7.364763166573452e-07,7.36004986534758e-11
0.7487437185929648,2.9785309465436853,0.0101105366240351,2.558319900596631e-07,8.653729046060503e-10,7.62003499508563e-07,2.162880715279924e-10
