Repository: sadityakr/Large-MR-due-to-interlayer-hybridization-CrSBr

# Large magnetoresistance from interlayer hybridization in CrSBr: data and analysis code

Data, analysis scripts and Jupyter notebooks for the paper
([arXiv:2608.11389](https://doi.org/10.48550/arXiv.2608.11389))

> **Large bias-tunable magnetoresistance from spin-dependent interlayer
> hybridization in van der Waals antiferromagnet CrSBr-based heterostructures**

The work studies vertical tunnelling transport through a graphene / CrSBr /
graphene junction ("Device 2"). Current-voltage curves
I(V) were recorded as a function of magnetic field applied along the crystal
**b** axis and the **c** axis, at temperatures from 3 K to 160 K. The

File: output/IV_H_scans/MR_summary/b_scans/TMR_ratio_vs_V_60K.csv
Voltage (V),TMR_Ratio,TMR_Error,I_apar (A),I_apar_error (A),I_par (A),I_par_error (A)
-1.0,1.9507152789979807,0.003166013806123,-1.1907739766639128e-06,1.7683501345566104e-09,-2.32286099011148e-06,1.5210433343626727e-09
-0.9899497487437184,1.9528923083275007,0.0034326392123923,-1.173329650774332e-06,1.750819052396666e-09,-2.2913864501297857e-06,2.12862380577664e-09
-0.9798994974874372,1.9724142122637909,0.0032326562304779,-1.137080786346995e-06,1.7040689477827316e-09,-2.2427943034829e-06,1.488034942000517e-09
-0.969849246231156,1.9883778656991955,0.003286214727822,-1.0996297653758388e-06,1.6610195109652462e-09,-2.186479485937317e-06,1.466353092805689e-09
-0.9597989949748744,1.999278883098248,0.0033077790811423,-1.0750370798852248e-06,1.623630020351674e-09,-2.149298932362134e-06,1.4518730336019172e-09
-0.949748743718593,2.014569239385029,0.003719916783559,-1.0393406132504685e-06,1.783424555137618e-09,-2.0938236286979657e-06,1.4281202276620075e-09
-0.9396984924623116,2.027626618701134,0.003365992071191,-1.014478755505124e-06,1.533573133910496e-09,-2.056984128768989e-06,1.4111300576762202e-09
-0.92964824120603,2.044692495673229,0.0034653845901587,-9.79416241451307e-07,1.5145869437329834e-09,-2.0026050390359674e-06,1.3888960107929379e-09
-0.9195979899497488,2.0565538748222663,0.0035000106923931,-9.561732669026896e-07,1.4836280381940463e-09,-1.966421837050191e-06,1.3748671440432852e-09
-0.9095477386934674,2.0746203544974224,0.0035511429487349,-9.220799990617672e-07,1.4366000600909155e-09,-1.9129659345285067e-06,1.356156682833527e-09
-0.8994974874371859,2.0869377632088657,0.0035859487079915,-8.99675204813869e-07,1.406014741215332e-09,-1.8775661595487344e-06,1.341038308769978e-09
-0.8894472361809045,2.1058018833856598,0.0036505092420963,-8.666179960364117e-07,1.3665901371257266e-09,-1.8249258082293815e-06,1.3140764264188943e-09
-0.879396984924623,2.118655131008779,0.0037002689418599,-8.449753776373504e-07,1.3424475328972696e-09,-1.790211419407453e-06,1.2986433857232671e-09
-0.8693467336683418,2.1383631827407346,0.0037724906823434,-8.130019503774214e-07,1.3040801854414706e-09,-1.7384934381834875e-06,1.276900474854821e-09
-0.8592964824120604,2.1517197599386018,0.003815654191349,-7.921623884954831e-07,1.2764130013437411e-09,-1.7045114644058902e-06,1.262160329785251e-09
-0.8492462311557789,2.1721302171458747,0.0038760564097878,-7.613970813996569e-07,1.2326091073700302e-09,-1.653853607754872e-06,1.2414846536320384e-09
-0.8391959798994975,2.1859877351678465,0.0039180433534133,-7.413024791011403e-07,1.2048682554771775e-09,-1.6204781273646114e-06,1.224260770286643e-09
-0.829145728643216,2.2070655914167623,0.0039922159449279,-7.11815952706057e-07,1.1671286406185934e-09,-1.5710244966390796e-06,1.1999904110643882e-09
-0.8190954773869348,2.221434801839902,0.0040386492627961,-6.925211747225369e-07,1.140204780542949e-09,-1.5383906385396948e-06,1.186101161636619e-09
-0.8090452261306533,2.243330385366374,0.0041154040438923,-6.641818980346845e-07,1.1022749338940299e-09,-1.4899794332715191e-06,1.1648060794700431e-09
-0.7989949748743719,2.2580333082936037,0.0041681382701395,-6.45732373145838e-07,1.077414801562622e-09,-1.4580852068067762e-06,1.1512944106209695e-09
-0.7889447236180904,2.2803949368296017,0.0042357537222468,-6.18643005822806e-07,1.0371882495085375e-09,-1.4107503781833726e-06,1.1280214494473255e-09
-0.778894472361809,2.2955086758173007,0.0042544307681511,-6.010292522493254e-07,1.0027344803339566e-09,-1.3796678629583113e-06,1.1136528051304331e-09
-0.7688442211055277,2.318570065535574,0.0043071275072635,-5.751423287224607e-07,9.595535003037986e-10,-1.3335077867983185e-06,1.0894386189429618e-09
-0.7587939698492463,2.3341942214586804,0.0043475837236859,-5.583350077455897e-07,9.324189955355371e-10,-1.303262348717843e-06,1.0748901573987404e-09
-0.7487437185929648,2.35801385191926,0.0044279153064006,-5.336199736139989e-07,8.97157523677812e-10,-1.2582832894425994e-06,1.052404619898103e-09
-0.7386934673366834,2.3740827425839357,0.0045192003526763,-5.175641881381966e-07,8.830675643210033e-10,-1.2287402072383577e-06,1.0371116511095959e-09
-0.728643216080402,2.398314977758178,0.004622874223105,-4.941459670071103e-07,8.531456427458992e-10,-1.1851176738719511e-06,1.015772292332395e-09
-0.7185929648241207,2.4145053539564985,0.0046471498076176,-4.789442409938019e-07,8.227752644694761e-10,-1.156413434126166e-06,1.0036402751023323e-09
-0.7085427135678393,2.439134080658452,0.0047109238199232,-4.567527629001254e-07,7.860734741387573e-10,-1.1140812304246053e-06,9.765980738965948e-10
-0.6984924623115578,2.4556476150654505,0.0047763438980386,-4.422974039362986e-07,7.661636652170963e-10,-1.0861265651258117e-06,9.608108868029674e-10
-0.6884422110552764,2.48115418586605,0.0048580910765453,-4.213132229877338e-07,7.344566940092543e-10,-1.0453430667767323e-06,9.319451874359878e-10
-0.6783919597989949,2.496871807806293,0.0049441687466961,-4.076898832337967e-07,7.176093619725266e-10,-1.0179493757743066e-06,9.233233013671564e-10
-0.6683417085427137,2.5220653441767995,0.0050501031594671,-3.87860011029805e-07,6.881459601426345e-10,-9.782082922103022e-07,9.080223713037211e-10
-0.6582914572864322,2.5386554214236625,0.0050944046929715,-3.751356505640961e-07,6.645762659061761e-10,-9.523401530738352e-07,8.977013151373683e-10
-0.6482412060301508,2.563297979982672,0.0051315993751176,-3.565166824041368e-07,6.272375383485631e-10,-9.138584918366476e-07,8.729621092522551e-10
-0.6381909547738693,2.579603819761145,0.0051482342903947,-3.444601165215081e-07,6.012990230823032e-10,-8.885706323342512e-07,8.595686484290633e-10
-0.6281407035175879,2.603407766374167,0.0052148918533558,-3.271235394226555e-07,5.703408351469702e-10,-8.516359630967473e-07,8.398944894021946e-10
-0.6180904522613067,2.6192257420545846,0.0052300717649686,-3.158483924827002e-07,5.458231139315363e-10,-8.27278240177248e-07,8.276186445978885e-10
-0.6080402010050252,2.6424726771634885,0.0053216176853378,-2.99599812769232e-07,5.20059118824728e-10,-7.916843193259922e-07,8.083494726255365e-10
-0.5979899497487438,2.65767598711952,0.0053563670749835,-2.8912476341450066e-07,5.00918104367376e-10,-7.683999410083306e-07,7.912278852608816e-10
-0.5879396984924623,2.679543349745732,0.0054020163403308,-2.7397608286798224e-07,4.717943163732588e-10,-7.341307908382874e-07,7.695999879094642e-10
-0.5778894472361809,2.693480117799021,0.0054365995016246,-2.642671465534811e-07,4.539036885570096e-10,-7.117983050292814e-07,7.546162746143486e-10
-0.5678391959798996,2.7133884030923663,0.0054719194426173,-2.5021845501953537e-07,4.253467787547383e-10,-6.789398540896961e-07,7.366290814484967e-10
-0.5577889447236182,2.7255170825637003,0.0055212749045206,-2.412629579988489e-07,4.103641683946437e-10,-6.575663134157112e-07,7.235289814052829e-10
-0.5477386934673367,2.742354154962084,0.0055762201938067,-2.2830974927685995e-07,3.8728856980792954e-10,-6.261061895477485e-07,7.019817541341534e-10
-0.5376884422110553,2.752458775727114,0.005587201898854,-2.2003229479790647e-07,3.7036604897641597e-10,-6.05629820759873e-07,6.871145124022102e-10
-0.5276381909547738,2.7656874231289965,0.0056065889160671,-2.081382545956747e-07,3.4608693748062055e-10,-5.756453530072785e-07,6.675260071952451e-10
-0.5175879396984926,2.773519775148824,0.0056187527982779,-2.0051283256784505e-07,3.30604352923463e-10,-5.561263062980233e-07,6.546181989482072e-10
-0.5075376884422111,2.782408817342947,0.0056661925068049,-1.8959884139620997e-07,3.1169598809878636e-10,-5.275414880588214e-07,6.340176253906672e-10
-0.4974874371859297,2.7867803633624866,0.0057120887591369,-1.826309738291159e-07,3.0098807659124457e-10,-5.089524116087483e-07,6.202503838929574e-10
-0.4874371859296482,2.7907058282021784,0.0056988983119217,-1.7261185472841706e-07,2.796020214187287e-10,-4.817089090073812e-07,5.990098510424634e-10
-0.4773869346733668,2.791565080144824,0.0057149981033629,-1.6623083047314249e-07,2.6825624756502306e-10,-4.640441815922986e-07,5.84579680066092e-10
-0.4673366834170853,2.7907832922398303,0.0056943015382036,-1.570059456946797e-07,2.4887020226513785e-10,-4.381695700270264e-07,5.629532692031107e-10
-0.4572864321608041,2.788062781662562,0.0056405969698164,-1.5115000412067068e-07,2.3378293108722657e-10,-4.214157009369847e-07,5.495826504923892e-10
-0.4472361809045226,2.780930552591583,0.0056150152547968,-1.427139676765488e-07,2.1610532038006592e-10,-3.968776329932821e-07,5.300735358433881e-10
-0.4371859296482412,2.774484812843464,0.0056037472729314,-1.3731373122850438e-07,2.0543771224282798e-10,-3.809748618883546e-07,5.169185245054202e-10
-0.4271356783919597,2.7623006676456483,0.0055710093969868,-1.2953540695518613e-07,1.9006193544196627e-10,-3.578157411160614e-07,4.951110516629133e-10
-0.4170854271356783,2.7521586501303705,0.0056048415225149,-1.245616544003777e-07,1.8397454172434543e-10,-3.428134346325492e-07,4.806702981334601e-10
-0.4070351758793971,2.734146522603348,0.0056655890666102,-1.1740413694445518e-07,1.757108964341359e-10,-3.210001127659294e-07,4.6004333360120374e-10
-0.3969849246231156,2.720771132950154,0.0056286194521802,-1.1276377689928859e-07,1.6584938759177746e-10,-3.0680442903001577e-07,4.46356050235448e-10
-0.3869346733668342,2.6985488032933973,0.0056401751047581,-1.060903157704403e-07,1.560773934422344e-10,-2.862898946633403e-07,4.2502887620935856e-10
-0.3768844221105527,2.6819135793352027,0.0056191194429962,-1.0180039896250888e-07,1.4857411110121368e-10,-2.730198723592938e-07,4.104193185236571e-10
-0.3668341708542713,2.655031524477665,0.005555556710098,-9.557830278354754e-08,1.358738959805977e-10,-2.537634069463901e-07,3.8962920631477567e-10
-0.35678391959799,2.636094414573573,0.0054954870674548,-9.159967851481957e-08,1.2716136368316027e-10,-2.414654009096508e-07,3.7554093046984333e-10
-0.3467336683417086,2.606098554542368,0.005530310779354,-8.576981470157209e-08,1.209600986982267e-10,-2.2352459011713378e-07,3.5442919216585874e-10
-0.3366834170854271,2.5849750000003824,0.0055290740351115,-8.200513465188237e-08,1.1608804503193615e-10,-2.1198122294678099e-07,3.3990003804937846e-10
-0.3266331658291457,2.552732911006178,0.0055315884283454,-7.656659835489052e-08,1.092430647407461e-10,-1.954540755043205e-07,3.1876990699266136e-10
-0.3165829145728642,2.5018989811763586,0.0100342604245821,-7.187256360146163e-08,2.5842742510023357e-10,-1.7981789364902985e-07,3.1948899452924424e-10
-0.306532663316583,2.4970590264269505,0.0055064991519317,-6.791229148695399e-08,9.692307242420919e-11,-1.695810004628366e-07,2.850795687552893e-10
-0.2964824120603015,2.46247653931032,0.0055132389408797,-6.2979525420416e-08,9.154541882268892e-11,-1.5508560380467225e-07,2.6409194985364664e-10
-0.2864321608040201,2.4395051399195107,0.0054916477894378,-5.980009491419174e-08,8.723197936393259e-11,-1.4588263891084536e-07,2.5012436405827753e-10
-0.2763819095477386,2.405698514000618,0.0054668758682834,-5.516475525719781e-08,8.122505373379304e-11,-1.3270976974744857e-07,2.29711744339558e-10
-0.2663316582914572,2.3831281912138267,0.0054702363882758,-5.2182127406909e-08,7.799721276787721e-11,-1.243566989009165e-07,2.1663447476613116e-10
-0.256281407035176,2.349593199579441,0.0055016360406088,-4.7866294038816206e-08,7.417179228578351e-11,-1.1246631896267249e-07,1.9742905468937927e-10
-0.2462311557788945,2.328489239663501,0.0055272382454151,-4.507720036657188e-08,7.182616475311222e-11,-1.0496177600771825e-07,1.8467689538440236e-10
-0.2361809045226131,2.297779187353556,0.0054368531287041,-4.1050991961624165e-08,6.493441391946646e-11,-9.432611494963812e-08,1.6598452740753507e-10
-0.2261306532663316,2.277525014985879,0.0054123244270227,-3.8479515018440826e-08,6.129281724518835e-11,-8.76380580190238e-08,1.5455326877410454e-10
-0.2160804020100502,2.249645544295342,0.0054244889539111,-3.475754170707733e-08,5.727530573413823e-11,-7.819214883198604e-08,1.3764428254440215e-10
-0.2060301507537689,2.231989664745881,0.0054090558432587,-3.239497286093767e-08,5.4149699294584286e-11,-7.23052446153362e-08,1.2687280365340588e-10
-0.1959798994974875,2.206616132489432,0.005413849920784,-2.9006363308698506e-08,5.004231574652532e-11,-6.400590922182366e-08,1.1165498726029991e-10
-0.185929648241206,2.189826053910621,0.005447913887119,-2.687925137069511e-08,4.7996311199216556e-11,-5.8860884961160925e-08,1.0196419090659682e-10
-0.1758793969849246,2.1656042061690384,0.0054009970107981,-2.3847073117620893e-08,4.3235282317206925e-11,-5.16433218483404e-08,8.844345637901019e-11
-0.1658291457286431,2.149362251459651,0.0053027988733603,-2.195079813984992e-08,3.9222784823720153e-11,-4.718021691120414e-08,8.026179382686783e-11
-0.1557788944723619,2.121665370661564,0.0053959875199096,-1.9319564706863494e-08,3.670951707263083e-11,-4.0989651414807595e-08,6.929322424416575e-11
-0.1457286432160804,2.101383236483618,0.0054364870053448,-1.767992612449803e-08,3.4830507104260875e-11,-3.7152300380288945e-08,6.230018690748161e-11
-0.135678391959799,2.067619443659749,0.0053600523483397,-1.542109542333128e-08,3.1025376782740646e-11,-3.188495673981213e-08,5.2127466481484085e-11
-0.1256281407035175,2.0413975390468035,0.0052903366973294,-1.402757640301281e-08,2.844646632308732e-11,-2.863585994790137e-08,4.6206332128716797e-11
-0.1155778894472361,1.9969964042887351,0.0051111081536454,-1.2108710832528929e-08,2.4423418762987995e-11,-2.418105199313233e-08,3.809707917075776e-11
-0.1055276381909549,1.965133622175748,0.0049879891583245,-1.0935859149696168e-08,2.1987967165153665e-11,-2.1490424502446225e-08,3.329317435202191e-11
-0.0954773869346734,1.91185022546462,0.0047582251203831,-9.30284541903787e-09,1.833661136598324e-11,-1.7785647111850057e-08,2.7026099847098265e-11
-0.085427135678392,1.8735233253265031,0.0046052116949118,-8.300868338836956e-09,1.6207359250217672e-11,-1.55518704532753e-08,2.3222791280915732e-11
-0.0753768844221105,1.8157238524718216,0.0047156610308371,-6.8907924238532596e-09,1.485179845027577e-11,-1.2511776166422482e-08,1.8129956294284848e-11
-0.0653266331658291,1.7784148809953757,0.0047635520386129,-6.0060950610413746e-09,1.3562842485445835e-11,-1.0681328833228808e-08,1.5387011059964298e-11
-0.0552763819095476,1.7247671288334077,0.0043397285431581,-4.771710937731779e-09,9.760635758476067e-12,-8.230090173694608e-09,1.2058485888125536e-11
-0.0452261306532664,1.6925073020342447,0.0045493022984091,-3.997335459479634e-09,9.024403790391314e-12,-6.765519453849693e-09,9.869464005233227e-12
-0.0351758793969849,1.6562346097220406,0.0047508438952103,-2.9001399325507167e-09,7.1005883071500995e-12,-4.803312129327441e-09,7.178657644245296e-12
-0.0251256281407035,1.6446744504037285,0.005018549006499,-2.207752571309816e-09,5.823141871689175e-12,-3.631034246846391e-09,5.571161162658562e-12
-0.015075376884422,1.6818957004519373,0.0092376725530658,-1.201867890133291e-09,6.213124689494403e-12,-2.021416436926424e-09,3.750435166225953e-12
-0.0050251256281406,1.850996133244615,0.0219296603946593,-5.519751095492782e-10,6.2747362556668514e-12,-1.021703793422987e-09,3.409558010301799e-12
0.0050251256281407,1.0900168371455734,0.018560546840326,4.2441135517087755e-10,6.535084479858401e-12,4.626155230120265e-10,3.363007233163561e-12
0.015075376884422,1.370397868680984,0.0071107522384024,1.0714556352685095e-09,5.021555018192741e-12,1.4683205189581954e-09,3.269790257698572e-12
0.0251256281407035,1.4920148679664504,0.0047167263334029,2.064028396200727e-09,5.679061847499621e-12,3.079561055036432e-09,4.794084769541875e-12
0.0351758793969849,1.5464721644531172,0.0044280120974285,2.7463089015326555e-09,6.846987064313289e-12,4.247090271210069e-09,5.980160671657943e-12
0.0452261306532663,1.6282314745661834,0.0040848514687444,3.801883836365234e-09,7.964875148862939e-12,6.190346925014303e-09,8.543934049256129e-12
0.0552763819095477,1.6851318491553218,0.0041100070962074,4.534206540447266e-09,9.098622585116594e-12,7.640735851956057e-09,1.0592664231754382e-11
0.0653266331658291,1.7721997380240744,0.0045160651215914,5.693018806601044e-09,1.2171875125775824e-11,1.00891664376245e-08,1.3989230401835174e-11
0.0753768844221105,1.8331423325465024,0.0047562759875187,6.5075283038283114e-09,1.424326153219787e-11,1.1929225613992213e-08,1.6621472915988516e-11
0.085427135678392,1.9290751151562988,0.0046731632247839,7.798415832691883e-09,1.5405683799400034e-11,1.50437299204868e-08,2.1092878928471924e-11
0.0954773869346733,1.994140181080796,0.0048204377229197,8.705353883547192e-09,1.7116684122027096e-11,1.7359695969709212e-08,2.4410628563406503e-11
0.1055276381909547,2.09216506735746,0.00527710449714,1.0156827179320393e-08,2.1176897904337885e-11,2.124975901976092e-08,3.0163402583454464e-11
0.1155778894472361,2.156720227627685,0.0055768836622296,1.1180642716505758e-08,2.4155911370392924e-11,2.411351830456612e-08,3.4260189388798054e-11
0.1256281407035175,2.2522800276157464,0.0056619746899332,1.2814416639443342e-08,2.6411899693174358e-11,2.8861654662565132e-08,4.1539275719586646e-11
0.135678391959799,2.313962653815435,0.0057642252155816,1.3963215297371815e-08,2.848059296272616e-11,3.231035872530277e-08,4.6205702622231386e-11
0.1457286432160803,2.4021777678657594,0.005731001778214,1.5784323280503746e-08,3.0163214874762e-11,3.7916750465232033e-08,5.415656402964968e-11
0.1557788944723618,2.457137352074382,0.0060111893553687,1.7071532183128816e-08,3.384647328249098e-11,4.194709938430573e-08,6.012003536813582e-11
0.1658291457286431,2.535256209160194,0.006552490974629,1.9108421750468323e-08,4.115718020633814e-11,4.8444744890126515e-08,6.920486824278058e-11
0.1758793969849246,2.584856176982078,0.0066260836803622,2.0537856664538043e-08,4.379482985975247e-11,5.30874056613037e-08,7.552670652818727e-11
0.185929648241206,2.6558413601341595,0.0066620052137031,2.279622974511396e-08,4.7084141807763956e-11,6.054316981219425e-08,8.618043273108453e-11
0.1959798994974874,2.700113250912278,0.0068240496705824,2.437469687006247e-08,5.0928814470064886e-11,6.581444200582569e-08,9.357919527626711e-11
0.2060301507537688,2.7636732118377902,0.0070297715238563,2.686852499460171e-08,5.687564136437559e-11,7.425582276917487e-08,1.0472898458078069e-10
0.2160804020100502,2.8044841486131724,0.0070576567364543,2.8597817835571063e-08,5.982038270840373e-11,8.020212680478613e-08,1.1221227098425991e-10
0.2261306532663316,2.863401663558177,0.0070602776421592,3.132079916859137e-08,6.384277925482804e-11,8.96840284433161e-08,1.2442448387462933e-10
0.2361809045226131,2.9000966791020355,0.0071777003061046,3.3219706722116546e-08,6.83469618633034e-11,9.634036114555377e-08,1.3253620184368009e-10
0.2462311557788944,2.9524613107540363,0.0072376492688712,3.618730469613338e-08,7.372694184022247e-11,1.0684161705580167e-07,1.4565220822325798e-10
0.2562814070351759,2.9857566530719666,0.0072183422116257,3.8243965711504844e-08,7.662757720054601e-11,1.1418717506298173e-07,1.544751721523469e-10
0.2663316582914573,3.033234863116332,0.0073144050642016,4.145912720390156e-08,8.312144906451733e-11,1.2575527002924898e-07,1.6849896978496856e-10
0.2763819095477386,3.063327811840381,0.0073680915360538,4.36901695321144e-08,8.753942909230241e-11,1.338373114317473e-07,1.7809336593698083e-10
0.2864321608040201,3.106201349174015,0.007484131392128,4.7168127470760166e-08,9.511731942224064e-11,1.4651370118768713e-07,1.9319679500049239e-10
0.2964824120603014,3.133318257747897,0.0075294766162605,4.9572278076203046e-08,9.989620926032624e-11,1.5532572397432278e-07,2.0333443016595688e-10
0.3065326633165829,3.1717338921723197,0.0076277296443388,5.333372233733874e-08,1.0818210402167886e-10,1.691603747330452e-07,2.185496722617159e-10
0.3165829145728643,3.1962834938139086,0.0077652957779148,5.59268289161371e-08,1.1536376822685721e-10,1.7875800012600342e-07,2.294355235910221e-10
0.3266331658291457,3.230415729524462,0.0078041185870392,6.001155779725998e-08,1.2315925425361517e-10,1.9386228026153506e-07,2.4708453436691776e-10
0.3366834170854271,3.251219710615964,0.0078545403311483,6.285149843983242e-08,1.2917471094706994e-10,2.043440305693317e-07,2.594810101435728e-10
0.3467336683417085,3.2796651483489354,0.0079768819047651,6.730262303008387e-08,1.4006699715253177e-10,2.2073006714423245e-07,2.778501308461444e-10
0.3567839195979899,3.3053807903480283,0.0079912897170726,7.200304025821819e-08,1.4908337644623088e-10,2.3799746611617015e-07,2.9707303913507905e-10
0.3668341708542714,3.3204089819288938,0.0080115793941255,7.527890003416289e-08,1.5583110769320338e-10,2.4995673582316177e-07,3.0984918616781075e-10
0.3768844221105527,3.3402265181504305,0.0080789799112911,8.045119948243365e-08,1.6743874204337032e-10,2.687252299282351e-07,3.31141773259676e-10
0.3869346733668342,3.3510318165611346,0.0081156901764675,8.407377248618256e-08,1.7567126226387379e-10,2.817338865395199e-07,3.4498106491989616e-10
0.3969849246231155,3.363239126422715,0.0082270738331285,8.982454830947656e-08,1.9070413857023727e-10,3.021014353876789e-07,3.6706673476196894e-10
0.4070351758793969,3.368941092958777,0.0082634183356408,9.386719827424128e-08,2.0039561126859051e-10,3.1623306154700065e-07,3.819242732473125e-10
0.4170854271356784,3.3736934650152297,0.0081263492396511,1.0027469536711462e-07,2.0979170642379931e-10,3.382960844664275e-07,4.038143805197135e-10
0.4271356783919597,3.374179803516106,0.0080957787611633,1.0480121564222424e-07,2.1852649849974003e-10,3.536181452039292e-07,4.197397500169751e-10
0.4371859296482412,3.3706328089204973,0.0081737343718379,1.1199637609331978e-07,2.3775093909932716e-10,3.774986597403429e-07,4.4250865457299165e-10
0.4472361809045225,3.365299023801032,0.0082185452527735,1.1709233262357134e-07,2.5150474090695136e-10,3.940507126726902e-07,4.5793300650443855e-10
0.457286432160804,3.353292675722554,0.0082478836070665,1.2521103778493164e-07,2.724072123878095e-10,4.198692559238312e-07,4.817799577020272e-10
0.4673366834170854,3.3427723606695805,0.0082574547262281,1.3092770667069626e-07,2.8713374653762904e-10,4.376615191046577e-07,4.975756418694002e-10
0.4773869346733668,3.3230217498817174,0.0082270650476205,1.400593039237874e-07,3.0910427218733737e-10,4.6542011321203933e-07,5.22191705495667e-10
0.4874371859296482,3.3077601519621043,0.0082566241658754,1.4648241627865357e-07,3.2733668388025904e-10,4.845286995296553e-07,5.389060037252847e-10
0.4974874371859297,3.281631165096208,0.0082178397448543,1.5669965036987326e-07,3.528788862898192e-10,5.142304562134555e-07,5.632484235002995e-10
0.507537688442211,3.262285092739066,0.0081244545222692,1.6388527198089421e-07,3.674285395014472e-10,5.346404797027586e-07,5.797043006429305e-10
0.5175879396984925,3.23087089231069,0.0079168424425318,1.7525920975702848e-07,3.8644098976730745e-10,5.662398794133571e-07,6.052276509824419e-10
0.5276381909547738,3.208352549553706,0.0078073894107842,1.8325533778841606e-07,4.016157706686883e-10,5.879477302127902e-07,6.218817162410129e-10
0.5376884422110553,3.17244876760931,0.0077416148962873,1.958801973757314e-07,4.323028488420765e-10,6.214198907637075e-07,6.470380778115553e-10
0.5477386934673367,3.147254184896772,0.0076477245206926,2.0474075753248534e-07,4.5046528797442127e-10,6.443712059630497e-07,6.646635619781655e-10
0.5577889447236181,3.1083103003788763,0.007477644703884,2.1868582054931438e-07,4.769677462212958e-10,6.797433885602403e-07,6.899733217379067e-10
0.5678391959798995,3.081700659124841,0.0073352401301361,2.2838468415355618e-07,4.92968579524333e-10,7.038132316900327e-07,7.060960408118312e-10
0.5778894472361809,3.040644527329117,0.0071950338873777,2.436782747787619e-07,5.240498884446039e-10,7.409390126350432e-07,7.31359487927127e-10
0.5879396984924623,3.012839006239824,0.0070966993620951,2.543131079706913e-07,5.449145870173435e-10,7.662044514921783e-07,7.496226552527891e-10
0.5979899497487438,2.9708195030768003,0.0069326059847503,2.7097002398287414e-07,5.762440787717698e-10,8.050030319975108e-07,7.734395039321251e-10
0.6080402010050251,2.942609513815039,0.0068415060174475,2.8252250065160215e-07,5.996213896159275e-10,8.3135339828422e-07,7.891345008935965e-10
0.6180904522613065,2.900054475200192,0.0067192105507113,3.005750848550668e-07,6.374172341681341e-10,8.716841199676139e-07,8.134966740694578e-10
0.6281407035175879,2.871704907149125,0.0066147264613592,3.130799153377417e-07,6.60616281552862e-10,8.990731292052252e-07,8.305508392594503e-10
0.6381909547738693,2.8295010749955,0.0064410928606371,3.325312158682935e-07,6.937927607230436e-10,9.408974327688972e-07,8.566628796439303e-10
0.6482412060301508,2.801388784630866,0.0063041903445587,3.459930265994271e-07,7.138300541438008e-10,9.692609842761235e-07,8.71089579450301e-10
0.6582914572864322,2.7597315075753457,0.0061789955736448,3.669191963538478e-07,7.539618133966414e-10,1.0125984669119383e-06,9.003963584562735e-10
0.6683417085427136,2.732836792464602,0.0060861908582312,3.812867082919848e-07,7.819771371028947e-10,1.0419943448980544e-06,9.045837105191597e-10
0.6783919597989949,2.691764699318358,0.0059201158000591,4.0365407685267133e-07,8.16247225151725e-10,1.0865417948079605e-06,9.397430176839507e-10
0.6884422110552764,2.665066071723245,0.0058021557365922,4.1901719174966617e-07,8.38993503254518e-10,1.1167085012007886e-06,9.54553428582925e-10
0.6984924623115578,2.625648614320917,0.0056707413344694,4.4280754939082326e-07,8.804248101962538e-10,1.162657028468856e-06,9.805429094771304e-10
0.7085427135678393,2.599826295743051,0.0055872561479653,4.59126809287576e-07,9.093409759206003e-10,1.193649951866445e-06,9.95715943687284e-10
0.7185929648241206,2.5618661219002195,0.0054438086647808,4.843081181964912e-07,9.485304538044195e-10,1.240732560568838e-06,1.0227861897498936e-09
0.728643216080402,2.5370111378358926,0.0053414609373851,5.015832225294113e-07,9.73206084934174e-10,1.2725222221087351e-06,1.040149875414782e-09
0.7386934673366834,2.500699002678067,0.0051997774222628,5.281637283314631e-07,1.0125196511052008e-09,1.3207785086892192e-06,1.0636214814828704e-09
0.7487437185929648,2.4769764338657416,0.0051005753951523,5.463666966223147e-07,1.0373503130737211e-09,1.3533374317825464e-06,1.0788315166837842e-09
0.7587939698492463,2.442227862175621,0.0049558867209398,5.743954106370121e-07,1.0749223261245872e-09,1.4028044757635182e-06,1.1007491190416364e-09
0.7688442211055276,2.4196920999408107,0.0048800168182029,5.934651191070292e-07,1.104376536636812e-09,1.4360028602937109e-06,1.1165049496848501e-09
0.778894472361809,2.386548117453008,0.0047557426999539,6.228781479503368e-07,1.1452479324705834e-09,1.4865286713934923e-06,1.1421868033936408e-09
0.7889447236180904,2.365102565570297,0.0046803204515672,6.428844331467608e-07,1.1738125792691843e-09,1.52048762220061e-06,1.1602996221404423e-09
0.7989949748743719,2.333786573034583,0.0045749527373884,6.735689697870936e-07,1.2185545689127304e-09,1.5719662177018556e-06,1.1867877934325666e-09
0.8090452261306533,2.3135026272745205,0.0045193112220042,6.944467225108505e-07,1.2531898871249096e-09,1.6066043170310324e-06,1.201660527672413e-09
0.8190954773869347,2.283945620250031,0.0044254934872086,7.264064050065494e-07,1.3005800849778342e-09,1.6590727272362786e-06,1.2291223757323627e-09
0.8291457286432161,2.2648375943593337,0.00434891762598,7.481204905197192e-07,1.3269212489698756e-09,1.6943714120396057e-06,1.246499664728192e-09
0.8391959798994975,2.236977106691449,0.0042563347413601,7.813018861083061e-07,1.3731896232481702e-09,1.7477544326391303e-06,1.2739372397542702e-09
0.8492462311557789,2.218971997993121,0.0041888216159402,8.03849338329623e-07,1.4015585154618236e-09,1.7837191723587318e-06,1.2906170424273103e-09
0.8592964824120604,2.192751753804843,0.0040945937449642,8.382634888927399e-07,1.4456230032113163e-09,1.8381037354201217e-06,1.3163579028822787e-09
0.8693467336683417,2.175896333021447,0.004034892908699,8.614980795187815e-07,1.4747666126589006e-09,1.874530512129936e-06,1.336282052169413e-09
0.8793969849246231,2.151270151863671,0.0039529403647424,8.970925158284982e-07,1.5222053270971924e-09,1.929888352762136e-06,1.3607744239199044e-09
0.8894472361809045,2.135337512711581,0.0038999452716686,9.211400654817044e-07,1.5535911186542475e-09,1.966944936284685e-06,1.3783651484462959e-09
0.8994974874371859,2.112209656205536,0.0038020553353969,9.578072610717258e-07,1.5906188769241291e-09,2.023089745619476e-06,1.4049171092432502e-09
0.9095477386934674,2.0973971246712453,0.0037443201133825,9.82546525540217e-07,1.6177312459134763e-09,2.0607902575237738e-06,1.422038361617413e-09
0.9195979899497488,2.07563810505563,0.0036527117800597,1.0203143793676305e-06,1.6546844318520975e-09,2.1178034049516398e-06,1.4470388199842192e-09
0.9296482412060302,2.061015269076984,0.0034837826962028,1.0461261515863077e-06,1.618696579080613e-09,2.1560819718001238e-06,1.4670562439772495e-09
0.9396984924623116,2.041145878242544,0.0035336975577372,1.0846207201326946e-06,1.7290982314801691e-09,2.213869112355309e-06,1.494490465040854e-09
0.949748743718593,2.028003426084483,0.0034790204298076,1.110815795153139e-06,1.7537101454337895e-09,2.2527382383193247e-06,1.5119015475806144e-09
0.9597989949748744,2.0088804972226484,0.0034144984116034,1.1506090196599785e-06,1.7995248800053802e-09,2.311436019523401e-06,1.538392827261166e-09
0.9698492462311558,1.9965803706093,0.0033756793344467,1.177335803530302e-06,1.8318740288427075e-09,2.350645554944128e-06,1.5549720218448363e-09
0.9798994974874372,1.9785604904237988,0.0033263051314074,1.2181112081022407e-06,1.8852897754645762e-09,2.4101067092934958e-06,1.5821087593016396e-09
0.9899497487437184,1.967044095208244,0.0032902372290174,1.2453793186412805e-06,1.918360437632415e-09,2.449716035027797e-06,1.597176459931056e-09
1.0,1.9544529091730467,0.0032431124222862,1.2762746329801624e-06,1.949620733713937e-09,2.494418669331841e-06,1.616384466809174e-09

File: output/IV_H_scans/MR_summary/b_scans/TMR_ratio_vs_V_70K.csv
Voltage (V),TMR_Ratio,TMR_Error,I_apar (A),I_apar_error (A),I_par (A),I_par_error (A)
-1.0,1.8634218316740423,0.0037380004261225,-1.377640006556016e-06,2.6940584761830143e-09,-2.567124464404051e-06,1.147385991586412e-09
-0.9899497487437184,1.86437709747594,0.0030675748643061,-1.3612755506769483e-06,2.071469994884536e-09,-2.537930960036051e-06,1.5881985707125654e-09
-0.9798994974874372,1.8712557430151304,0.0008928608622759,-1.3266340956023908e-06,1.8321186534644086e-10,-2.482471670275657e-06,1.1338001378673695e-09
-0.969849246231156,1.885146127229715,0.000910375912965,-1.2852347544092167e-06,1.8221974178596119e-10,-2.422855319855569e-06,1.1184854625141743e-09
-0.9597989949748744,1.894614853348016,0.000929570790216,-1.2580156815551004e-06,1.9500253792656867e-10,-2.3834551960190208e-06,1.1095196261381982e-09
-0.949748743718593,1.9091544842038948,0.0009590373009892,-1.217612888305301e-06,2.0668425879579647e-10,-2.324611105732521e-06,1.0990472207365242e-09
-0.9396984924623116,1.9190007274506589,0.0009871869296629,-1.1909876611742687e-06,2.2437362931661177e-10,-2.285506188178181e-06,1.0940483528064586e-09
-0.92964824120603,1.9341435887180136,0.0010378957309774,-1.1517945229275906e-06,2.5695376984443056e-10,-2.2277359920409227e-06,1.087238924909508e-09
-0.9195979899497488,1.9445643871895697,0.0010726428832113,-1.1258111893970898e-06,2.78292757259244e-10,-2.1892123456011125e-06,1.0795506205362003e-09
-0.9095477386934674,1.9603145035409384,0.0011121284225167,-1.0877022596029996e-06,2.9418022396856816e-10,-2.132238515034011e-06,1.0633541153126342e-09
-0.8994974874371859,1.9710629944326892,0.0011474219792771,-1.062626645139513e-06,3.0799604985867806e-10,-2.0945040571326515e-06,1.057402906689278e-09
-0.8894472361809045,1.9875140040094397,0.0012060442568789,-1.0255904292904231e-06,3.31292093609887e-10,-2.038375340592769e-06,1.0470848540118474e-09
-0.879396984924623,1.99858810268935,0.0012149398732713,-1.0013579909731506e-06,3.158514269924529e-10,-2.0013021672918483e-06,1.0400025684035362e-09
-0.8693467336683418,2.0155266121707345,0.0012642462721232,-9.654879274484854e-07,3.252950091895154e-10,-1.9459666115019896e-06,1.029580011107776e-09
-0.8592964824120604,2.0270133911681327,0.0013068374850822,-9.4205479784726e-07,3.38561658624609e-10,-1.9095576904505846e-06,1.022092403778377e-09
-0.8492462311557789,2.044900199888815,0.0013644397974527,-9.074039115872906e-07,3.59462759926208e-10,-1.8555504401847437e-06,9.962757831447575e-10
-0.8391959798994975,2.056433662546295,0.0014184478336241,-8.847466976758397e-07,3.65378310001341e-10,-1.819422891927267e-06,1.0051746040146195e-09
-0.829145728643216,2.0746723088661416,0.0014883098069963,-8.51330066068027e-07,3.7987802795981377e-10,-1.7662309137765184e-06,9.920991474779642e-10
-0.8190954773869348,2.0870388137559472,0.001544505491385,-8.294495831644516e-07,3.9355433035511366e-10,-1.731093474117902e-06,9.831341200128151e-10
-0.8090452261306533,2.1056947195370883,0.0016541793530399,-7.973113935266233e-07,4.2308987813329036e-10,-1.678894391175768e-06,9.72515970844616e-10
-0.7989949748743719,2.120710500526052,0.0022682508587058,-7.754260267754397e-07,6.932399063343984e-10,-1.64445411736387e-06,9.65514028101906e-10
-0.7889447236180904,2.137796308004291,0.0017829091716215,-7.453141205291832e-07,4.3384398960240407e-10,-1.5933297751707531e-06,9.516204397007535e-10
-0.778894472361809,2.15324850272996,0.0023571593002475,-7.243389261802291e-07,6.613923010596023e-10,-1.559681708266605e-06,9.417928202507615e-10
-0.7688442211055277,2.1707326780176825,0.0019171107482693,-6.954530395474256e-07,4.3990859851405156e-10,-1.5096426389723206e-06,9.304320309455519e-10
-0.7587939698492463,2.1866242837030865,0.0023693230107434,-6.753797386738404e-07,5.982680954224628e-10,-1.4768017373052642e-06,9.215542313432848e-10
-0.7487437185929648,2.204259880474102,0.00210493138469,-6.477961931000956e-07,4.616406846607276e-10,-1.427911159174395e-06,9.076633213154875e-10
-0.7386934673366834,2.2206272227955584,0.0024909133592133,-6.285362893007307e-07,5.771614045563195e-10,-1.3957447945361074e-06,8.991898292973618e-10
-0.728643216080402,2.238678702619102,0.0022401639373827,-6.0220613667314e-07,4.5371001108888517e-10,-1.3481460527566872e-06,8.878296451332072e-10
-0.7185929648241207,2.2555094996094804,0.0026467579386854,-5.838370271553216e-07,5.63286936316825e-10,-1.316849960972586e-06,8.796066797111186e-10
-0.7085427135678393,2.273792964009807,0.0024277700218735,-5.587963942260417e-07,4.5881471525062405e-10,-1.270587309505224e-06,8.672212699988581e-10
-0.6984924623115578,2.305625499417149,0.0039997698416396,-5.377985382062047e-07,8.555488002473828e-10,-1.2399620232374934e-06,8.579342113425297e-10
-0.6884422110552764,2.309529866562777,0.0026122116466958,-5.173865452010124e-07,4.5655706120236917e-10,-1.1949196786994705e-06,8.4545115272589e-10
-0.6783919597989949,2.3422447435723384,0.0041152966211701,-4.975115580109935e-07,7.97889682966729e-10,-1.165293831617734e-06,8.362217392789125e-10
-0.6683417085427137,2.3455580045509707,0.0028087712654155,-4.781162412786619e-07,4.525000406262805e-10,-1.1214493768369888e-06,8.22761211482817e-10
-0.6582914572864322,2.3789282426160065,0.0042271728287612,-4.5937203320409146e-07,7.414788745447207e-10,-1.0928131036571512e-06,8.119916147526812e-10
-0.6482412060301508,2.3816837195280263,0.0030083963337719,-4.410719389464667e-07,4.50792738582473e-10,-1.0504938561294591e-06,7.79743181024994e-10
-0.6381909547738693,2.415497958524971,0.0042172851178834,-4.232832219952639e-07,6.634309079155466e-10,-1.0224397586074325e-06,7.864769584310975e-10
-0.6281407035175879,2.4206971516274187,0.0033122212689093,-4.055044943614948e-07,4.547413802324609e-10,-9.816035744729871e-07,7.695659743650572e-10
-0.6180904522613067,2.451927009759934,0.0042536170865937,-3.893428572623208e-07,5.993884635571675e-10,-9.54640267778591e-07,7.634312783093263e-10
-0.6080402010050252,2.45567254325769,0.0035182935320352,-3.726541219090345e-07,4.3773627719252166e-10,-9.1511649530382e-07,7.506737108960186e-10
-0.5979899497487438,2.4872774802257105,0.004458379913684,-3.574979444513189e-07,5.674172653246543e-10,-8.891965864607475e-07,7.40647700734189e-10
-0.5879396984924623,2.4892243918037296,0.0036044124183912,-3.418791065938817e-07,3.9994124230603925e-10,-8.510138111815576e-07,7.262166534649946e-10
-0.5778894472361809,2.523996136614862,0.0047934335613227,-3.272850655497746e-07,5.530114635719916e-10,-8.260662410193729e-07,7.161979149529875e-10
-0.5678391959798996,2.520621274773001,0.0038717591102359,-3.131272212171022e-07,3.9202211258002094e-10,-7.892751355103797e-07,7.024108350392343e-10
-0.5577889447236182,2.555376005018116,0.0049971541667263,-2.995003118117684e-07,5.192582179977719e-10,-7.653359102992367e-07,6.923115885955733e-10
-0.5477386934673367,2.549521341368148,0.0040399035881281,-2.863366360950402e-07,3.679415936663095e-10,-7.300213645398701e-07,6.768587669711715e-10
-0.5376884422110553,2.5830286661340898,0.0051633018269376,-2.7368513923798005e-07,4.805197558968995e-10,-7.069365601466023e-07,6.755271901704097e-10
-0.5276381909547738,2.574292342660337,0.0042990141413744,-2.615425881064515e-07,3.5869516589182926e-10,-6.732870818420047e-07,6.415431956610546e-10
-0.5175879396984926,2.6063468368776856,0.0050492034134179,-2.498580395698416e-07,4.183185875808693e-10,-6.512167111013161e-07,6.347256272798575e-10
-0.5075376884422111,2.5934959955817227,0.0046230275934412,-2.386333978510489e-07,3.5242971728925105e-10,-6.188947617387554e-07,6.177603156578641e-10
-0.4974874371859297,2.624285570811892,0.0050794419615871,-2.2781102673315674e-07,3.7536650819287447e-10,-5.978411903276653e-07,6.071589969027253e-10
-0.4874371859296482,2.607430142681685,0.0046290690263984,-2.1743533270643053e-07,3.1247303112596333e-10,-5.669474405827679e-07,5.909896018541495e-10
-0.4773869346733668,2.635386852391994,0.0053837753551143,-2.0751877104452885e-07,3.6222371947886266e-10,-5.468922408352957e-07,5.80475973700297e-10
-0.4673366834170853,2.613273259051581,0.0046742265658759,-1.980058474295541e-07,2.8063709533963773e-10,-5.174433862235009e-07,5.645765918054687e-10
-0.4572864321608041,2.6383061417051814,0.0053756879790496,-1.8890187445222014e-07,3.2292558753776827e-10,-4.983809755469135e-07,5.5256724947222e-10
-0.4472361809045226,2.6115661845831726,0.0048346863366422,-1.8011911568905518e-07,2.6408576918684076e-10,-4.703929917305609e-07,5.316685717988432e-10
-0.4371859296482412,2.637945555570679,0.0061208372102273,-1.7142605951923638e-07,3.456782515790465e-10,-4.522126118177643e-07,5.19079726268649e-10
-0.4271356783919597,2.60194918010369,0.0050459273569695,-1.636092951078759e-07,2.519425844799636e-10,-4.2570307126328026e-07,5.018119977050401e-10
-0.4170854271356783,2.625090440734239,0.0061517539332701,-1.556178049261386e-07,3.1339371417976884e-10,-4.08510812119652e-07,4.895432757199092e-10
-0.4070351758793971,2.603895708916723,0.0051536230123516,-1.472713536594173e-07,2.2829719162789266e-10,-3.8347924584011386e-07,4.718760994163799e-10
-0.3969849246231156,2.6023748234198623,0.0061182612595131,-1.4108186843840166e-07,2.8089898495374345e-10,-3.671479024651297e-07,4.5902596920073405e-10
-0.3869346733668342,2.5771850509647134,0.0051043934361976,-1.3328265565615482e-07,2.0155234224476312e-10,-3.434940677099197e-07,4.3935119586113274e-10
-0.3768844221105527,2.573130234316924,0.0061487365542235,-1.2753809753917845e-07,2.560008147899173e-10,-3.281721348053209e-07,4.2549993190310165e-10
-0.3668341708542713,2.5424657324894864,0.0051365153493013,-1.203206664826632e-07,1.839100434911959e-10,-3.059111714424675e-07,4.0413372363873635e-10
-0.35678391959799,2.535649765869044,0.0061038876546767,-1.15017172505138e-07,2.3006629224301072e-10,-2.916432665335726e-07,3.905882519440546e-10
-0.3467336683417086,2.501029067654816,0.0051995560336516,-1.0827271350070665e-07,1.6985175223673683e-10,-2.707932036991293e-07,3.69427508911733e-10
-0.3366834170854271,2.4915466620392266,0.0061186850619297,-1.0328974970557425e-07,2.0945993438186847e-10,-2.573512311017907e-07,3.5645879882023785e-10
-0.3266331658291457,2.4536168708258077,0.0052572247870708,-9.701799931110244e-08,1.5580088084193295e-10,-2.380449998834875e-07,3.3765611765127037e-10
-0.3165829145728642,2.414232397341192,0.0076285889452957,-9.19959583766867e-08,1.9292273697646127e-10,-2.2209962313744885e-07,5.249663339931885e-10
-0.306532663316583,2.401927594967186,0.0053824629121286,-8.646088743074964e-08,1.467109233646027e-10,-2.076727914052691e-07,3.039630967859408e-10
-0.2964824120603015,2.345658583065541,0.0067201272119676,-8.12521183104856e-08,1.988602590335548e-10,-1.9058972870724737e-07,2.8383007521539283e-10
-0.2864321608040201,2.347994181993219,0.0054919238787437,-7.65386639555997e-08,1.3688210702926509e-10,-1.797123376652822e-07,2.7091066171712763e-10
-0.2763819095477386,2.289241386201761,0.0069621478026524,-7.167026449695559e-08,1.88424326730766e-10,-1.6407053564645745e-07,2.508351216503155e-10
-0.2663316582914572,2.2965860610145064,0.0056329354952566,-6.71098474342778e-08,1.2808436178369988e-10,-1.5412354017437254e-07,2.374342754725415e-10
-0.256281407035176,2.2317816387829983,0.0073120930582419,-6.268988510581278e-08,1.8068604194858814e-10,-1.399101345165687e-07,2.1797546508076074e-10
-0.2462311557788945,2.2407034705976754,0.005663954935956,-5.842355156622918e-08,1.1583803274839155e-10,-1.3090985475909197e-07,2.052550498205015e-10
-0.2361809045226131,2.1749799994568275,0.0076645264088735,-5.430429004703346e-08,1.7100645328293074e-10,-1.1811074473700025e-07,1.8681597943276967e-10
-0.2261306532663316,2.186885014006021,0.0055169595847353,-5.0313914603094045e-08,9.877017694175964e-11,-1.1003074584148504e-07,1.7434158244899564e-10
-0.2160804020100502,2.121576078686999,0.0082414106737906,-4.6460277422947995e-08,1.6487262577429426e-10,-9.85690131896881e-08,1.5575023045372844e-10
-0.2060301507537689,2.1368494748219966,0.0056239240811469,-4.277134777698863e-08,9.017221976004987e-11,-9.139593203468712e-08,1.4399147012794987e-10
-0.1959798994974875,2.070859793583974,0.0086248890785053,-3.9230571214907626e-08,1.5139165082706304e-10,-8.1241012608285e-08,1.2727120388031822e-10
-0.185929648241206,2.096044467981584,0.0063979943039028,-3.574268084021713e-08,9.378498919310414e-11,-7.491824844596848e-08,1.168439020036175e-10
-0.1758793969849246,2.0231184954697903,0.0093095520994884,-3.2623838148076066e-08,1.4137956460113814e-10,-6.600189035058558e-08,1.0212730519236363e-10
-0.1658291457286431,2.051942876075871,0.0067158249319699,-2.9463629387634552e-08,8.508254169884781e-11,-6.04576844252964e-08,9.313325760365607e-11
-0.1557788944723619,1.9779478953712213,0.0100881562128653,-2.6656313271103093e-08,1.2987077533463943e-10,-5.2724798732934326e-08,7.954944749280453e-11
-0.1457286432160804,2.011799990428833,0.0062777656334019,-2.3810235469701708e-08,6.540391487111114e-11,-4.790143149005416e-08,7.091973651410707e-11
-0.135678391959799,1.9349453610681928,0.0113329248624351,-2.1315757850909588e-08,1.2096176062093408e-10,-4.1244826771270417e-08,5.978751471799305e-11
-0.1256281407035175,1.9734343313539808,0.0061671754747804,-1.8809830520268557e-08,5.2345827781443406e-11,-3.711996531564788e-08,5.2779827933928834e-11
-0.1155778894472361,1.9332814865354144,0.0089505565997347,-1.6260245411178863e-08,7.194039089200816e-11,-3.1435631419954524e-08,4.287014758713681e-11
-0.1055276381909549,1.936770295576772,0.0059534575716636,-1.4447968242681684e-08,4.0013422602769424e-11,-2.798239572386242e-08,3.732141310280079e-11
-0.0954773869346734,1.897819068251545,0.0102321467470847,-1.2228398650617021e-08,6.405458601928012e-11,-2.3207288133322443e-08,2.962933946958248e-11
-0.085427135678392,1.905534391475139,0.0063120241671078,-1.0663163582076838e-08,3.2789477047780646e-11,-2.031902492757265e-08,2.502363788081817e-11
-0.0753768844221105,1.878749318615337,0.0063235528667086,-8.714655242422856e-09,2.7588784919686383e-11,-1.6372652598669515e-08,1.8714884532792058e-11
-0.0653266331658291,1.8814211027996344,0.0070484502406126,-7.434778133080005e-09,2.66282666268694e-11,-1.3987948474209992e-08,1.5369967388402794e-11
-0.0552763819095476,1.8570390100942689,0.0075779711615986,-5.809477781323824e-09,2.2923745307686883e-11,-1.078842686819424e-08,1.1219977543574124e-11
-0.0452261306532664,1.8664434132064909,0.0088085318317622,-4.754507540482224e-09,2.189629773664421e-11,-8.874019281973638e-09,9.15117056351305e-12
-0.0351758793969849,1.8396719648488893,0.0096191196352297,-3.4270357144808766e-09,1.7586112756611633e-11,-6.304621526466352e-09,6.3245393719930745e-12
-0.0251256281407035,1.8572588507231425,0.013404978835795,-2.5645628741606662e-09,1.8309917220519446e-11,-4.763057096270877e-09,5.041362292940247e-12
-0.015075376884422,1.823896488704889,0.0197590276994317,-1.4481485540406104e-09,1.5572269333099738e-11,-2.6412730628377315e-09,3.475059171275709e-12
-0.0050251256281406,1.878998059247233,0.0474325101358185,-7.012126684208655e-10,1.7623876254535738e-11,-1.3175772430823796e-09,3.1028400032218117e-12
0.0050251256281407,1.959384615571838,0.0796296584532326,3.314919943267389e-10,1.3391447437229316e-11,6.495203138690392e-10,2.880151779266716e-12
0.015075376884422,1.858569522445346,0.032298493140718,1.0704982345069206e-09,1.855607061504869e-11,1.989595392486114e-09,2.461522964423552e-12
0.0251256281407035,1.9269082380048916,0.0134870761725345,2.1540754183446523e-09,1.4927722138721695e-11,4.150705668892143e-09,4.079368116829868e-12
0.0351758793969849,1.9318128039961404,0.0127674060108206,2.962728765969226e-09,1.9372508555998512e-11,5.723437364867036e-09,5.502119432155504e-12
0.0452261306532663,2.002528741805217,0.0083969807861263,4.16763790898079e-09,1.6997301273770215e-11,8.345814698171027e-09,8.132229304437521e-12
0.0552763819095477,2.021028422027313,0.0090521680133453,5.096889742176191e-09,2.227150994851503e-11,1.0300959032877543e-08,1.01333106279197e-11
0.0653266331658291,2.0934743445200947,0.0071356757537563,6.4932219430380495e-09,2.102208043181066e-11,1.3593393551025074e-08,1.4490935444553756e-11
0.0753768844221105,2.120762369331082,0.0075093709805686,7.570803704875334e-09,2.5497770129170823e-11,1.6055875602891948e-08,1.7551994039634492e-11
0.085427135678392,2.196492953011535,0.0066086859465754,9.192360470200502e-09,2.5682496480934607e-11,2.0190954994337205e-08,2.2544264405816715e-11
0.0954773869346733,2.219106119820112,0.0104840772129237,1.0479093973983252e-08,4.8010006435242555e-11,2.3254221567836282e-08,2.682154024816523e-11
0.1055276381909547,2.30124138804925,0.0072189537896841,1.228940979164174e-08,3.3806354992170917e-11,2.8280898447223683e-08,4.264201197669663e-11
0.1155778894472361,2.326302833595979,0.0091050756150995,1.3761037458773625e-08,5.102282767417399e-11,3.201234043356549e-08,4.0131197075805294e-11
0.1256281407035175,2.4090391866564578,0.0071997937934488,1.5819173995440485e-08,4.2829207775362526e-11,3.810901005555293e-08,4.823360378345408e-11
0.135678391959799,2.4313923926606638,0.0083327953634578,1.7484850196986395e-08,5.5556506863661125e-11,4.2512531755764026e-08,5.460125288697872e-11
0.1457286432160803,2.5095271642782317,0.0072165436123428,1.9780434141601706e-08,5.066249775160365e-11,4.9639536799566046e-08,6.490162843482474e-11
0.1557788944723618,2.4884174580962046,0.0125797216568115,2.2002507696678793e-08,1.0741749138524931e-10,5.4751424274311615e-08,7.184089998332919e-11
0.1658291457286431,2.6034086264257024,0.0073936099225211,2.418760961986873e-08,6.086944616117154e-11,6.297023153698357e-08,8.288178463798954e-11
0.1758793969849246,2.5834011138136264,0.0117440705352806,2.664197762001629e-08,1.1585291137260145e-10,6.882691465774778e-08,9.121385212028726e-11
0.185929648241206,2.692491703000384,0.0076870400223154,2.904856425221608e-08,7.357967974949829e-11,7.821301823316535e-08,1.0302004613517767e-10
0.1959798994974874,2.6735275053195853,0.0107954381970576,3.172882636891012e-08,1.2116038433986888e-10,8.482789000879054e-08,1.1134025995592719e-10
0.2060301507537688,2.776482388891329,0.0080048092198607,3.4357447286126725e-08,8.840258604295229e-11,9.539284731719305e-08,1.2407181891024707e-10
0.2160804020100502,2.7576840931706976,0.0102175147590384,3.728407172104721e-08,1.2948312239674998e-10,1.0281769151376732e-07,1.3274715045212167e-10
0.2261306532663316,2.8486860716412754,0.0072551029540329,4.0240173118636084e-08,8.873928018813165e-11,1.1463162068349227e-07,1.4604744019348189e-10
0.2361809045226131,2.8373073116146004,0.0095983431839657,4.332199605510157e-08,1.3595320137339306e-10,1.2291781616087857e-07,1.5527276913397184e-10
0.2462311557788944,2.922103831584033,0.0072774362221819,4.6536943577923056e-08,1.0035377316558763e-10,1.3598578113925898e-07,1.6942548705457176e-10
0.2562814070351759,2.9090814271779237,0.0092635119479215,4.988577796539867e-08,1.4653521158659278e-10,1.4512179015946293e-07,1.7842506881539982e-10
0.2663316582914573,2.9883635213884587,0.0073452951174163,5.3374470704054834e-08,1.1418649250984073e-10,1.5950232122541444e-07,1.930433891237237e-10
0.2763819095477386,2.973909007941872,0.0087824469663788,5.7008504946372844e-08,1.53883814171038e-10,1.6953810638931694e-07,2.0308494593781743e-10
0.2864321608040201,3.0413282311440475,0.0067618141514569,6.092160715749299e-08,1.1498939937194876e-10,1.8528260373475065e-07,2.1769385194438927e-10
0.2964824120603014,3.0311819551458896,0.0085401682540413,6.473621804915445e-08,1.6627154381247906e-10,1.9622725599498657e-07,2.2723750853763187e-10
0.3065326633165829,3.0929747175270843,0.0066633688958959,6.899353282947525e-08,1.264371127896788e-10,2.1339525271444185e-07,2.416978450663218e-10
0.3165829145728643,3.0796139887393594,0.008183746519774,7.315513978392057e-08,1.7641921331579874e-10,2.2528959182674505e-07,2.514820971720756e-10
0.3266331658291457,3.134692285350264,0.0067402157538149,7.782600709381583e-08,1.4397583152997974e-10,2.4396058403659936e-07,2.6735331548978697e-10
0.3366834170854271,3.1177081901148243,0.0078731587402667,8.24011023893962e-08,1.8801201580890608e-10,2.569025917939108e-07,2.780185384711073e-10
0.3467336683417085,3.165723446091965,0.0065487341562994,8.752621378673613e-08,1.5552790639322284e-10,2.770837871323283e-07,2.9347120445229085e-10
0.3567839195979899,3.19158968783266,0.0078089881994536,9.3458305122953e-08,2.0700409839725171e-10,2.982805628727351e-07,3.100676712898518e-10
0.3668341708542714,3.186024890614508,0.0064477994020144,9.821441831210014e-08,1.7142184604007282e-10,3.129135813595764e-07,3.2053461734932473e-10
0.3768844221105527,3.2045675954431125,0.0078133256192801,1.0478805126335133e-07,2.329356120325599e-10,3.3580039346816736e-07,3.3636431664808893e-10
0.3869346733668342,3.1943360161648204,0.0063990973741157,1.1007152526378657e-07,1.9167430176535428e-10,3.516054375043094e-07,3.4820053367017166e-10
0.3969849246231155,3.205132873763337,0.0078138849626189,1.1738842623283998e-07,2.6257433002870344e-10,3.762455039182178e-07,3.6482726111111627e-10
0.4070351758793969,3.1895447066504805,0.0063371529830549,1.232965739200538e-07,2.147316859671724e-10,3.932599346948472e-07,3.760634171786093e-10
0.4170854271356784,3.192755379836354,0.0078496552772064,1.3145204635035605e-07,2.988596668525e-10,4.19694228175597e-07,3.9274746308439145e-10
0.4271356783919597,3.1725060263588407,0.0063516757889656,1.380434823497471e-07,2.452599590845462e-10,4.379437796541329e-07,4.041896494500773e-10
0.4371859296482412,3.16842906884486,0.007745947961683,1.471576926919749e-07,3.3421006026923957e-10,4.662587112293921e-07,4.2190460795389325e-10
0.4472361809045225,3.114688135132594,0.0063398813810164,1.559656355485535e-07,2.8538865759441e-10,4.857843145314939e-07,4.331227703546256e-10
0.457286432160804,3.133642577689449,0.0077492724366824,1.646858467663515e-07,3.8108422654069337e-10,5.160665813698793e-07,4.501165020577667e-10
0.4673366834170854,3.0765331539625858,0.0060449424508014,1.744881565233152e-07,3.0829394022266027e-10,5.368185985177922e-07,4.6144756148394375e-10
0.4773869346733668,3.08357088125141,0.006663345257155,1.8452940703696438e-07,3.6720317266445504e-10,5.690095062737723e-07,4.793518543301357e-10
0.4874371859296482,3.029963027050832,0.00570650092289,1.950773296664441e-07,3.2984681823058933e-10,5.91077096305132e-07,4.90292293186454e-10
0.4974874371859297,3.0298422268974106,0.0067146517273676,2.064182097079258e-07,4.2658290987971685e-10,6.254146081736386e-07,5.005670855184313e-10
0.507537688442211,2.9806579744922934,0.0065789516561637,2.1759258505098147e-07,4.4454921486294486e-10,6.485690738226005e-07,5.417803995477136e-10
0.5175879396984925,2.9745863392120038,0.0065889460566271,2.300784733303844e-07,4.697242475293471e-10,6.843882837153147e-07,5.881433252279972e-10
0.5276381909547738,2.9155809708577336,0.0046485152292294,2.431598763889287e-07,3.358768578295658e-10,7.089523084756793e-07,5.645081763551571e-10
0.5376884422110553,2.914279749963529,0.005264665403215,2.562035261687031e-07,4.177145148536454e-10,7.466487481827026e-07,5.808802744678716e-10
0.5477386934673367,2.858240174397951,0.0049108116965486,2.7031607532034485e-07,4.1392701349428476e-10,7.726282662661921e-07,6.020364519217956e-10
0.5577889447236181,2.850115151599345,0.0064988891547381,2.849796099223985e-07,6.058407487050178e-10,8.122247041366988e-07,6.697348222677291e-10
0.5678391959798995,2.791888446914383,0.0043238615505547,3.004037861480687e-07,4.1698758463809325e-10,8.386938599561319e-07,5.76047698838861e-10
0.5778894472361809,2.78722152005017,0.00570519967597,3.1583125643549145e-07,6.03794096030125e-10,8.802916746414856e-07,6.438896776544991e-10
0.5879396984924623,2.7332502446637705,0.004231520865301,3.32386412794521e-07,4.5699725903837686e-10,9.084952440935376e-07,6.46546099200225e-10
0.5979899497487438,2.719601541931984,0.0057324525876424,3.49619414812541e-07,6.94134250346764e-10,9.508254996135444e-07,6.73092949839112e-10
0.6080402010050251,2.669273399027308,0.003968617862722,3.672638343826293e-07,4.8227944113954e-10,9.803275835423232e-07,6.834910358365338e-10
0.6180904522613065,2.652550614660941,0.0051559280752452,3.8621297876504425e-07,7.042993515979595e-10,1.0244494742132511e-06,6.892667233273883e-10
0.6281407035175879,2.6058830667195867,0.0037455927578061,4.048330375972676e-07,5.127982511989068e-10,1.0549475575233733e-06,7.166652012820284e-10
0.6381909547738693,2.588829218179174,0.0046122037597896,4.2491189001347977e-07,7.033111352385042e-10,1.100024316018632e-06,7.249821625578278e-10
0.6482412060301508,2.542762244094316,0.0035178907916502,4.449596800291499e-07,5.487663771503299e-10,1.1314266745224098e-06,7.09318840248859e-10
0.6582914572864322,2.529318052828298,0.0048907466267804,4.660397208556433e-07,8.499681239174284e-10,1.1787626792952391e-06,7.571766581882428e-10
0.6683417085427136,2.4835538001107227,0.0033397909735266,4.874316334586518e-07,5.836374420548978e-10,1.2105626855704114e-06,7.41004088206499e-10
0.6783919597989949,2.468557304941587,0.0053134711997282,5.100587020438634e-07,1.051288559519287e-09,1.2591091348794034e-06,7.811535321401182e-10
0.6884422110552764,2.425979456233029,0.0035097914754253,5.324673234963359e-07,7.02668441539489e-10,1.2917547879174973e-06,7.65986033935988e-10
0.6984924623115578,2.4136169595708097,0.0043358546109178,5.558100363057844e-07,9.471698101536076e-10,1.3415125299273088e-06,7.624938505359112e-10
0.7085427135678393,2.371248877863639,0.0025803621308654,5.799475395914589e-07,5.348814739834346e-10,1.3751999524760251e-06,7.942023977703534e-10
0.7185929648241206,2.3580733002195813,0.0046980719223595,6.047571093160485e-07,1.1475926889357483e-09,1.4260615925961486e-06,8.656531950581921e-10
0.728643216080402,2.317065045356626,0.0024789253074859,6.302828581887284e-07,5.770531325844889e-10,1.4604063793965696e-06,8.083402291813592e-10
0.7386934673366834,2.2934004528685947,0.0026708676137853,6.595589359120964e-07,6.76934390950745e-10,1.5126327623143303e-06,8.324760060515266e-10
0.7487437185929648,2.26908021572644,0.0021455195557611,6.820148879276597e-07,5.159506529596196e-10,1.5475464890275374e-06,8.778158870650406e-10
0.7587939698492463,2.24301934795188,0.0025063249896045,7.137067660526062e-07,6.955888287895906e-10,1.6008580850201618e-06,8.74902210936442e-10
0.7688442211055276,2.220339693673056,0.0020031141541333,7.369647121484113e-07,5.261565734939376e-10,1.6363120032194554e-06,9.024628183986211e-10
0.778894472361809,2.1969919987646644,0.0024583570974357,7.695821291340158e-07,7.66322442561195e-10,1.6907657800997076e-06,8.630129491820321e-10
0.7889447236180904,2.176777794916565,0.0016427582105782,7.936577161614245e-07,4.430993986338412e-10,1.7276164933043828e-06,8.772379286386692e-10
0.7989949748743719,2.152908692137188,0.0025943897448141,8.274925683269681e-07,8.949700978634151e-10,1.7815159430300554e-06,9.46783461579583e-10
0.8090452261306533,2.1339597175650824,0.0017419941720177,8.527452369262624e-07,5.470983238698665e-10,1.8197239849461363e-06,9.18487643980191e-10
0.8190954773869347,2.111698310572211,0.0025437887460529,8.882553977787661e-07,9.593782997811314e-10,1.875727422846068e-06,1.0005760445721323e-09
0.8291457286432161,2.0935768508557047,0.0019689830278052,9.136567575671192e-07,7.198773033813652e-10,1.912810637270404e-06,9.822951396895242e-10
0.8391959798994975,2.070876568581603,0.0013956266255385,9.514197196171786e-07,4.487412253173731e-10,1.9702728042416933e-06,9.484451050682132e-10
0.8492462311557789,2.0549587732851435,0.0015396002933474,9.7726090587778e-07,5.622540490472036e-10,2.008230872322131e-06,9.637556255749315e-10
0.8592964824120604,2.034001496967267,0.001527555443256,1.0158163899964817e-06,5.867493801905382e-10,2.0661720578967283e-06,9.917163409911615e-10
0.8693467336683417,2.019142349410314,0.0016524182612899,1.0425168288580842e-06,6.993197387979239e-10,2.1049898791203024e-06,9.868067037235939e-10
0.8793969849246231,2.000205059932569,0.0016542305982374,1.081898124815835e-06,7.454852802477157e-10,2.164018103588191e-06,9.897520692886066e-10
0.8894472361809045,1.986387706913454,0.0017274596470689,1.1091949831612658e-06,8.13262534639278e-10,2.203291279121614e-06,1.0303908793184859e-09
0.8994974874371859,1.9668492676751557,0.0009344202669871,1.1502987512806803e-06,2.1848478887073878e-10,2.262464256564052e-06,9.852229850647112e-10
0.9095477386934674,1.953500878045696,0.001133845067098,1.1787947050268255e-06,4.5273437640284403e-10,2.302776491305521e-06,1.002111487075078e-09
0.9195979899497488,1.936621376536287,0.0012675396770231,1.2202789275122109e-06,6.087178745668382e-10,2.3632182563569217e-06,1.0013690809180256e-09
0.9296482412060302,1.926193522754126,0.0011949519376196,1.2479374891063768e-06,5.421495857730398e-10,2.4037691083187507e-06,1.0645288877747264e-09
0.9396984924623116,1.9072596689567447,0.0009719993553155,1.292047274380092e-06,3.106751129961722e-10,2.4642696568106392e-06,1.1072966293298346e-09
0.949748743718593,1.897046065441763,0.0009329940251775,1.3208651554335888e-06,2.6966221642085943e-10,2.5057420460944123e-06,1.121166411039391e-09
0.9597989949748744,1.8803050125451253,0.0008339114275933,1.365229818035538e-06,1.7225568977958324e-10,2.567048470128291e-06,1.0914355598646983e-09
0.9698492462311558,1.8702048123654471,0.0007722583658164,1.394954561629159e-06,1.4768198845014074e-10,2.6088507341899856e-06,1.0412572214135843e-09
0.9798994974874372,1.855339665423302,0.0008222370126517,1.4400758539646405e-06,1.4197165071740608e-10,2.671829853078932e-06,1.1544139659040932e-09
0.9899497487437184,1.8461029622056344,0.0008388372599109,1.469468229390726e-06,2.7303902359561035e-10,2.712789651145288e-06,1.1248725906347247e-09
1.0,1.8472640662482496,0.0035836025524527,1.494009682371844e-06,2.8345053094028314e-09,2.759830400872469e-06,1.1171878706129561e-09
