Repository: sadityakr/Large-MR-due-to-interlayer-hybridization-CrSBr

# Large magnetoresistance from interlayer hybridization in CrSBr: data and analysis code

Data, analysis scripts and Jupyter notebooks for the paper
([arXiv:2608.11389](https://doi.org/10.48550/arXiv.2608.11389))

> **Large bias-tunable magnetoresistance from spin-dependent interlayer
> hybridization in van der Waals antiferromagnet CrSBr-based heterostructures**

The work studies vertical tunnelling transport through a graphene / CrSBr /
graphene junction ("Device 2"). Current-voltage curves
I(V) were recorded as a function of magnetic field applied along the crystal
**b** axis and the **c** axis, at temperatures from 3 K to 160 K. The

File: output/IV_H_scans/MR_summary/b_scans/TMR_ratio_vs_V_80K.csv
Voltage (V),TMR_Ratio,TMR_Error,I_apar (A),I_apar_error (A),I_par (A),I_par_error (A)
-1.0,1.7680115325748456,0.0028738529388436,-1.632619525187482e-06,2.531910868489888e-09,-2.8864901488383365e-06,1.4054968433952298e-09
-0.9899497487437184,1.7575274944574273,0.0018631087034399,-1.623715602049773e-06,1.3798289921280835e-09,-2.8537248137819707e-06,1.808462364471121e-09
-0.9798994974874372,1.7514635721515417,0.0016411627755279,-1.5967998000016145e-06,1.2700999171684078e-09,-2.7967366817216947e-06,1.3852934677201004e-09
-0.969849246231156,1.7623462332369475,0.0017397777000523,-1.5510260837702324e-06,1.3189741711991782e-09,-2.7334449763847237e-06,1.370522442969125e-09
-0.9597989949748744,1.76991891297792,0.0017988577863782,-1.520754554531774e-06,1.3404481857104052e-09,-2.691612248063098e-06,1.3619618340287075e-09
-0.949748743718593,1.781537497900597,0.0018872652298354,-1.475712223161903e-06,1.3687310320152191e-09,-2.629036661673184e-06,1.3455645752287943e-09
-0.9396984924623116,1.7894442964942534,0.0019596336941805,-1.44594692972885e-06,1.3959722525311503e-09,-2.587441486436668e-06,1.3374582450599702e-09
-0.92964824120603,1.8014782062866368,0.0020744866560702,-1.4021533624906304e-06,1.4375337831645614e-09,-2.525948724398397e-06,1.3245169094650567e-09
-0.9195979899497488,1.809630412829756,0.0021476115534856,-1.3731401682490697e-06,1.4585445028281191e-09,-2.484876209541684e-06,1.3152421174466291e-09
-0.9095477386934674,1.8222692263687583,0.0022734087052983,-1.3304044411739193e-06,1.4958605538273951e-09,-2.4243550717755584e-06,1.3105742155548548e-09
-0.8994974874371859,1.830829666201508,0.0023480278533381,-1.3021293535612329e-06,1.513944376288273e-09,-2.3839770497316976e-06,1.2904193871692363e-09
-0.8894472361809045,1.843953826125916,0.0024709286556517,-1.2603523200873817e-06,1.5413598927687982e-09,-2.3240314828918018e-06,1.2729548809874426e-09
-0.879396984924623,1.8523383546782075,0.0027144760261752,-1.2332698494577808e-06,1.6733676764313644e-09,-2.284433043818866e-06,1.2645882731224524e-09
-0.8693467336683418,1.8662417794623785,0.0027813262831861,-1.192391542036184e-06,1.6458138107113674e-09,-2.2252909132254976e-06,1.250870988940075e-09
-0.8592964824120604,1.875423303322804,0.002899317981975,-1.1657816972819691e-06,1.6762305881340851e-09,-2.186334161669816e-06,1.2416622680269923e-09
-0.8492462311557789,1.8892176966188825,0.0030889925314218,-1.1264977001446873e-06,1.724423627400803e-09,-2.128199390313814e-06,1.2228142071570762e-09
-0.8391959798994975,1.900858860112894,0.0031630237468676,-1.0993596138224598e-06,1.7135880281462012e-09,-2.089727462384712e-06,1.2172459409915828e-09
-0.829145728643216,1.9132986889148984,0.0033958156999997,-1.0623759807699302e-06,1.777647981445237e-09,-2.0326425711417867e-06,1.2029331593834894e-09
-0.8190954773869348,1.9292554953807628,0.003945629580808,-1.034020352947196e-06,2.0222620379027514e-09,-1.9948894482589337e-06,1.1932631143235883e-09
-0.8090452261306533,1.9384923473541933,0.0038322364144999,-1.0001288733009872e-06,1.881520992958478e-09,-1.9387421672619355e-06,1.177676400594339e-09
-0.7989949748743719,1.9689089830568955,0.0045775647565214,-9.658547754134928e-07,2.165728928796133e-09,-1.9016801436400264e-06,1.1682544208184512e-09
-0.7889447236180904,1.964149320132064,0.0042395310107921,-9.401067842059308e-07,1.942548509555043e-09,-1.8465101010496204e-06,1.1521295633131883e-09
-0.778894472361809,1.995768274584804,0.0049586063547338,-9.070211330511632e-07,2.180130582452252e-09,-1.8102040017214735e-06,1.13865852777298e-09
-0.7688442211055277,1.9909112433663512,0.004735155066104,-8.8216128344393e-07,2.0184718406999117e-09,-1.7563048176710108e-06,1.1400092044863431e-09
-0.7587939698492463,2.0235439786315568,0.005456189486291,-8.503070076631298e-07,2.2251821425980812e-09,-1.7206336253449434e-06,1.1178438715537291e-09
-0.7487437185929648,2.0182722809150158,0.0052864877911015,-8.262824277241533e-07,2.094623243487257e-09,-1.667662920082823e-06,1.0993867649162374e-09
-0.7386934673366834,2.052312904135318,0.0060153484795841,-7.955660540101896e-07,2.270911677204701e-09,-1.6327504787371277e-06,1.086574250293465e-09
-0.728643216080402,2.046575136860642,0.005915539305283,-7.725214274316167e-07,2.1708702442635852e-09,-1.5810231460736397e-06,1.0700015488687223e-09
-0.7185929648241207,2.082048870348341,0.006671150444682,-7.429705277249943e-07,2.3255991617658493e-09,-1.546900947951935e-06,1.0590113872055132e-09
-0.7085427135678393,2.0783712988250764,0.0061967564239523,-7.201010269914074e-07,2.08701618204181e-09,-1.4966373067534028e-06,1.0475264416247244e-09
-0.6984924623115578,2.117694376962535,0.0071692999645027,-6.909057782700145e-07,2.2879076944197303e-09,-1.463127281653334e-06,1.029756120621727e-09
-0.6884422110552764,2.108383202822863,0.0069316830305302,-6.705879043651562e-07,2.1516028723970462e-09,-1.4138562735796795e-06,1.0137867093745771e-09
-0.6783919597989949,2.1493684217882363,0.0080157432001329,-6.426972273480416e-07,2.351047195187505e-09,-1.3813931252327356e-06,1.0022313248008043e-09
-0.6683417085427137,2.1447014812216767,0.0080300421950548,-6.216645062544068e-07,2.2818936860978387e-09,-1.3332847873867686e-06,9.843467506057628e-10
-0.6582914572864322,2.18207705895148,0.0089978285815588,-5.966397268819203e-07,2.419587299066378e-09,-1.3019138604881149e-06,9.720484227648586e-10
-0.6482412060301508,2.176937498847737,0.0089292623712019,-5.765755069804526e-07,2.324075509027662e-09,-1.2551688420628923e-06,9.532915850295079e-10
-0.6381909547738693,2.215536210719993,0.0100462267343911,-5.526136027362723e-07,2.469462201878332e-09,-1.2243354473986444e-06,9.419795022452254e-10
-0.6281407035175879,2.230045788596082,0.0108003612326883,-5.286994421603178e-07,2.526999789143407e-09,-1.1790239644227145e-06,9.2133865543436e-10
-0.6180904522613067,2.250137600244358,0.0112412355003088,-5.107715379492162e-07,2.518553467545782e-09,-1.1493062426741691e-06,9.226185047948199e-10
-0.6080402010050252,2.264624116695793,0.012025074275003,-4.880738344352033e-07,2.5612240070050907e-09,-1.105303776190151e-06,8.967640666170267e-10
-0.5979899497487438,2.284589264724688,0.0125446819148731,-4.7114925233521643e-07,2.5579243317710634e-09,-1.0763825239680983e-06,8.848508595707721e-10
-0.5879396984924623,2.2999529717977163,0.0133904088808038,-4.4959138566304e-07,2.5868903342012333e-09,-1.034039043550362e-06,9.185409833564783e-10
-0.5778894472361809,2.323401682818598,0.0131595724720201,-4.329696268518434e-07,2.425005270857913e-09,-1.0059623596369134e-06,8.478382468049242e-10
-0.5678391959798996,2.334791834200762,0.0148534292047597,-4.132063843409777e-07,2.604544973021786e-09,-9.647508919989364e-07,8.305900876814086e-10
-0.5577889447236182,2.358993714244036,0.0146746971514814,-3.975680404481802e-07,2.4486346209559048e-09,-9.378605084015756e-07,8.197439396493933e-10
-0.5477386934673367,2.369844866400221,0.0164828394748635,-3.789550687798101e-07,2.613908647981721e-09,-8.980647243441755e-07,8.019725102459534e-10
-0.5376884422110553,2.394307608935133,0.0164048173650554,-3.642142328293962e-07,2.473519822242921e-09,-8.720409089458956e-07,7.903242805780417e-10
-0.5276381909547738,2.4042121338958657,0.0183308291827036,-3.468006956203801e-07,2.624689923738767e-09,-8.337824404540446e-07,7.702300382328154e-10
-0.5175879396984926,2.43612695628476,0.0184133885472026,-3.319778670913811e-07,2.4899801419064833e-09,-8.087402309112328e-07,7.56005951585948e-10
-0.5075376884422111,2.4373614871456333,0.0202717229832582,-3.166880988033599e-07,2.616410291804575e-09,-7.718833754606805e-07,7.389988127154093e-10
-0.4974874371859297,2.4693085281089657,0.0203942122225603,-3.0284445096202855e-07,2.483875680930183e-09,-7.478163854510145e-07,7.260064737651231e-10
-0.4874371859296482,2.468961164735601,0.0223531219718215,-2.885467858948605e-07,2.5967774687585528e-09,-7.124108085836888e-07,7.043946548279323e-10
-0.4773869346733668,2.50066169840392,0.0225250762879637,-2.756592064097166e-07,2.467621499087628e-09,-6.893304192811988e-07,6.909026266699561e-10
-0.4673366834170853,2.497757082445743,0.0246162829635948,-2.6237441694648824e-07,2.571876357004373e-09,-6.553475581806634e-07,6.691829744239847e-10
-0.4572864321608041,2.528717543272301,0.0247892872628345,-2.5043133546180805e-07,2.441282224819654e-09,-6.332701113673848e-07,6.554738636573676e-10
-0.4472361809045226,2.527289923984568,0.0259770118196315,-2.3770030221558214e-07,2.43029628409822e-09,-6.007375787175274e-07,6.344417360897707e-10
-0.4371859296482412,2.5826850275084494,0.0289973987107428,-2.243965690992691e-07,2.507934150056634e-09,-5.795456592369475e-07,6.211236893659725e-10
-0.4271356783919597,2.548579054467672,0.0284015962911175,-2.152210121945312e-07,2.38684936421252e-09,-5.485077637603136e-07,6.00278322692545e-10
-0.4170854271356783,2.6042307113140177,0.0315409706815616,-2.0286450569927722e-07,2.4466446184028863e-09,-5.283059759775952e-07,5.862820609793804e-10
-0.4070351758793971,2.574120897849816,0.0311053811014323,-1.93765913905993e-07,2.3311269762461483e-09,-4.987768882763847e-07,5.652049366761571e-10
-0.3969849246231156,2.619549776302897,0.0342222259027462,-1.8302277358870665e-07,2.381777461017647e-09,-4.794372656126322e-07,5.507630523864272e-10
-0.3869346733668342,2.5849627633366987,0.0337549419266689,-1.7459595164600145e-07,2.270677469861038e-09,-4.5132403363424854e-07,5.297749812489067e-10
-0.3768844221105527,2.629193896967048,0.0369618122146489,-1.6470038182488792e-07,2.3070974479974793e-09,-4.330292387221378e-07,5.149409917313258e-10
-0.3668341708542713,2.599230258196841,0.0363282312939664,-1.563125915484095e-07,2.176469343892453e-09,-4.062924176897898e-07,4.927009042811884e-10
-0.35678391959799,2.6337771034827435,0.0396010699078304,-1.477258135071733e-07,2.2136981901704736e-09,-3.890768652085549e-07,4.798473643619952e-10
-0.3467336683417086,2.5992492225899877,0.0390444391540091,-1.399574955958366e-07,2.0949708020827594e-09,-3.6378441162311995e-07,4.5780671061456844e-10
-0.3366834170854271,2.6315572679000447,0.0422572132519316,-1.3200199006609256e-07,2.1129912822574504e-09,-3.473707963356954e-07,4.4249293423294806e-10
-0.3266331658291457,2.5921652248934426,0.041373695622535,-1.248564587151189e-07,1.9862084586109343e-09,-3.2364857038467505e-07,4.21106636427972e-10
-0.3165829145728642,2.573457625186868,0.0426674012385343,-1.1725631422605117e-07,1.9346484602935216e-09,-3.017541559463388e-07,4.923623820559048e-10
-0.306532663316583,2.5788474451569527,0.0439516158577326,-1.1087936950347352e-07,1.8837623578427422e-09,-2.859409787646464e-07,3.8701523531313366e-10
-0.2964824120603015,2.547301970345522,0.0449309859343891,-1.0383110447923073e-07,1.8258390161176666e-09,-2.6448917702309625e-07,3.6461960947129975e-10
-0.2864321608040201,2.5611795720137844,0.0466473580897624,-9.789221070275096e-08,1.777691028599349e-09,-2.507195303111549e-07,3.49923860653056e-10
-0.2763819095477386,2.5257856239941567,0.0474925879421065,-9.136643576336392e-08,1.7130720761310334e-09,-2.3077202996669014e-07,3.2748816638377785e-10
-0.2663316582914572,2.5733553903662365,0.0503627323746862,-8.470276562923765e-08,1.6532366694864075e-09,-2.179703185109267e-07,3.129839510224241e-10
-0.256281407035176,2.5003508929988567,0.0501934932619717,-7.98016028988331e-08,1.597712246696763e-09,-1.995320090708375e-07,2.9230748874227346e-10
-0.2462311557788945,2.554689981117801,0.0550418585882077,-7.348492100785139e-08,1.5795243708634367e-09,-1.8773119146199097e-07,2.7780556032444124e-10
-0.2361809045226131,2.469868124039931,0.0526477283423217,-6.914965564561514e-08,1.470311579808133e-09,-1.707905302674427e-07,2.57197941257596e-10
-0.2261306532663316,2.5270903421001423,0.0576082750671392,-6.331040106449194e-08,1.4400076012865402e-09,-1.599911030845641e-07,2.440398693056019e-10
-0.2160804020100502,2.449212092814089,0.0554808249205721,-5.9000417672331756e-08,1.333393677032188e-09,-1.4450453644415705e-07,2.2333873092581115e-10
-0.2060301507537689,2.4956247232496014,0.0602646820702883,-5.397586461592636e-08,1.3007165097193591e-09,-1.3470350219427916e-07,2.0926087651509586e-10
-0.1959798994974875,2.4134684042104584,0.0576103988970438,-5.000645203628641e-08,1.1911081549851767e-09,-1.20688991996243e-07,1.8874769392940023e-10
-0.185929648241206,2.4715038518360744,0.0604322784829988,-4.5261465560143785e-08,1.104426260367186e-09,-1.118638864716412e-07,1.7586809167414452e-10
-0.1758793969849246,2.374926443763354,0.0590769595902538,-4.179790771486329e-08,1.0376225995159647e-09,-9.926695632600915e-08,1.5731041722026075e-10
-0.1658291457286431,2.4359588218971937,0.0617170525291393,-3.7503395020489024e-08,9.483031311086592e-10,-9.135672595125553e-08,1.4540304586220505e-10
-0.1557788944723619,2.331601527823921,0.0597542574911617,-3.440013082106525e-08,8.798995310103438e-10,-8.02073975797385e-08,1.2783983479504389e-10
-0.1457286432160804,2.3956892032671013,0.061845843236717,-3.054248143818866e-08,7.869577712379665e-10,-7.317029302245442e-08,1.1687605924242045e-10
-0.135678391959799,2.2821762103873064,0.0587523704098385,-2.776170420992212e-08,7.133218669896803e-10,-6.335710090769339e-08,1.011551658856377e-10
-0.1256281407035175,2.3571491242430738,0.0580374738359084,-2.4271388012640373e-08,5.963523885733323e-10,-5.7211280998159095e-08,9.12487347760493e-11
-0.1155778894472361,2.2697354337868387,0.0503443825485037,-2.143739257277874e-08,4.742856713655855e-10,-4.865720953043472e-08,7.698580879224894e-11
-0.1055276381909549,2.30260429350941,0.054385648125215,-1.885574194116333e-08,4.4437898586117484e-10,-4.341731235102815e-08,6.793604273973822e-11
-0.0954773869346734,2.119309950722564,0.0661274390358115,-1.703968511007541e-08,5.310298935762244e-10,-3.6112374210961926e-08,5.5624495717310814e-11
-0.085427135678392,2.227220061956199,0.0496066412988628,-1.4213990752102758e-08,3.158531378867105e-10,-3.165768536354314e-08,4.797370986820346e-11
-0.0753768844221105,2.1881691069555784,0.0447419789490328,-1.1672297344924602e-08,2.380480903593071e-10,-2.554096045736364e-08,3.755698284197403e-11
-0.0653266331658291,2.2038400821879147,0.0364241285106068,-9.906972234384886e-09,1.6312434128255295e-10,-2.1833382503260176e-08,3.1217660463572517e-11
-0.0552763819095476,2.1398778807804977,0.0302539652068707,-7.87550036316036e-09,1.1081134425344063e-10,-1.6852609027205633e-08,2.3303831748453e-11
-0.0452261306532664,2.1522556040134684,0.0277946700181874,-6.443915529515429e-09,8.275852503485884e-11,-1.3868953310188996e-08,1.879619260514954e-11
-0.0351758793969849,2.088552380599693,0.0251590235932245,-4.721636308249237e-09,5.653034915215916e-11,-9.861384751919894e-09,1.3105767703534952e-11
-0.0251256281407035,2.1266325923940927,0.0286174770944824,-3.504586718260119e-09,4.6923979299039e-11,-7.452968337923424e-09,1.0025703008100458e-11
-0.015075376884422,2.057979550768137,0.0384923808688213,-2.006025431052562e-09,3.741628783423085e-11,-4.128359315427011e-09,5.754725542469559e-12
-0.0050251256281406,2.230641158654018,0.0930172574164383,-9.149794272240433e-10,3.8113293259623436e-11,-2.0409907696876292e-09,3.951826080072959e-12
0.0050251256281407,2.205442734860117,0.1541279159110549,4.955494945194981e-10,3.459783066635615e-11,1.0929060324516304e-09,3.3721198963563885e-12
0.015075376884422,2.072370446733487,0.0487571916419076,1.5732205998328908e-09,3.694624400307319e-11,3.260295877286012e-09,4.624242736324636e-12
0.0251256281407035,2.2432470050018702,0.0261785962921373,3.035934186051505e-09,3.518999099356081e-11,6.810350270242831e-09,9.220340864290971e-12
0.0351758793969849,2.244720340503496,0.0193360954214023,4.20138470788089e-09,3.573734755076402e-11,9.430933712060572e-09,1.282064599525181e-11
0.0452261306532663,2.3823369706612723,0.0141560178822627,5.809446153114152e-09,3.359667078794307e-11,1.384005834962975e-08,1.8894845374870903e-11
0.0552763819095477,2.407877806483981,0.0128913344845369,7.118616899387504e-09,3.6790001879428555e-11,1.7140759644896982e-08,2.3958365144516037e-11
0.0653266331658291,2.5356099305641204,0.0127345412080821,8.945983601642871e-09,4.306068042795401e-11,2.268352485898944e-08,3.2512544726857926e-11
0.0753768844221105,2.5517839193389444,0.0205123534584565,1.0502531138797629e-08,8.303682182786376e-11,2.680019007234032e-08,3.889160121157414e-11
0.085427135678392,2.657791042511168,0.0170168359599986,1.2668387519109618e-08,7.894071208643858e-11,3.366992687134982e-08,4.953377110104286e-11
0.0954773869346733,2.6742304592712256,0.0302977292149858,1.4535640588426132e-08,1.6153647082220818e-10,3.8871652806588296e-08,8.566062725074981e-11
0.1055276381909547,2.7803717697258894,0.0230486750858302,1.6792446309052242e-08,1.3524864484883808e-10,4.6689243662326564e-08,9.162727823902484e-11
0.1155778894472361,2.743028509528049,0.0267203891634756,1.921885584019137e-08,1.8492047014186744e-10,5.271786949015457e-08,8.014949751193129e-11
0.1256281407035175,2.901772190914337,0.0282811224387523,2.1484721229235138e-08,2.0690396110450562e-10,6.234376659254141e-08,9.341540400414129e-11
0.135678391959799,2.855450267038275,0.0305583104850777,2.4238197991424664e-08,2.5685520231268217e-10,6.921096892714012e-08,1.0331628039819135e-10
0.1457286432160803,2.99402817772023,0.0325511490499405,2.6789462706628605e-08,2.885194879408257e-10,8.020840620963131e-08,1.1925075202057604e-10
0.1557788944723618,2.925613168305094,0.0331198968235403,3.0082348325555025e-08,3.3762678996051595e-10,8.800931439478447e-08,1.3031348837361596e-10
0.1658291457286431,3.067555234884168,0.0355464329710785,3.2740478883142254e-08,3.763384606042177e-10,1.0043322739059758e-07,1.4736976693016143e-10
0.1758793969849246,2.9993223374358093,0.0355392616242394,3.6405094462216335e-08,4.2810377888112126e-10,1.0919061301698613e-07,1.5885295786643932e-10
0.185929648241206,3.1271964090423463,0.0373867523327879,3.9354990153747e-08,4.671118335251719e-10,1.230707838866945e-07,1.7633620674789768e-10
0.1959798994974874,3.058328820785864,0.0369467726261111,4.34062707120319e-08,5.207526583318251e-10,1.327506487214405e-07,1.8826465183677959e-10
0.2060301507537688,3.163848300933875,0.0409290907369097,4.679677605847585e-08,6.018327901385812e-10,1.4805790042179188e-07,2.0721423075712022e-10
0.2160804020100502,3.103251420624749,0.0374169737016902,5.114003068084525e-08,6.125294361192978e-10,1.587003728611263e-07,2.1985583775784483e-10
0.2261306532663316,3.1972524717530706,0.0406516415143879,5.488111776324683e-08,6.93769759535121e-10,1.754687894211123e-07,2.3911033579745377e-10
0.2361809045226131,3.1202636241613697,0.0366240606632367,5.997074353371416e-08,6.992857118403593e-10,1.871245295621589e-07,2.51236218518142e-10
0.2462311557788944,3.219198549787678,0.0396417072049395,6.378348267863427e-08,7.809397064248098e-10,2.0533169493946693e-07,2.702708522848259e-10
0.2562814070351759,3.1413964773829584,0.0357402368210425,6.938117649516496e-08,7.842043856654774e-10,2.179537834385965e-07,2.8300803389652247e-10
0.2663316582914573,3.230178625312929,0.0383714331104207,7.35757069122864e-08,8.689782807231047e-10,2.376626758103563e-07,3.024756238128572e-10
0.2763819095477386,3.151279227051556,0.0343017384041685,7.974513188946698e-08,8.622299963619067e-10,2.512991775817639e-07,3.156154721360654e-10
0.2864321608040201,3.18030242565186,0.0335920040931546,8.56893443664524e-08,8.989529352202824e-10,2.7251802974114616e-07,3.347808556480058e-10
0.2964824120603014,3.150054249859449,0.0323611101775506,9.115629273386733e-08,9.299434461225695e-10,2.871472673277508e-07,3.4756153365624437e-10
0.3065326633165829,3.171366730362722,0.0315123716439946,9.772011248264477e-08,9.64057499524154e-10,3.099063136147626e-07,3.6754108295916317e-10
0.3165829145728643,3.1380051013769736,0.030347147179368,1.0374135225548837e-07,9.958825894361015e-10,3.2554089260146814e-07,3.8124761239625435e-10
0.3266331658291457,3.1521988849996427,0.0294792696622282,1.1100305707681457e-07,1.030268551821736e-09,3.499037127490865e-07,4.0111839680082755e-10
0.3366834170854271,3.109534674556492,0.0298641441522986,1.1791259065341577e-07,1.1245877164015426e-09,3.66653289203582e-07,4.139391202824085e-10
0.3467336683417085,3.123947578407343,0.027116120997448,1.2566362778412381e-07,1.0818754967824662e-09,3.9256658571009533e-07,4.342835970559314e-10
0.3567839195979899,3.147070642888104,0.0281078336709576,1.3330537194153314e-07,1.1818536535732163e-09,4.195214225764784e-07,4.5352377776651085e-10
0.3668341708542714,3.0868243853485,0.0247916616688325,1.4188554171906285e-07,1.12946535803729e-09,4.379757501067852e-07,4.668464996307094e-10
0.3768844221105527,3.10374472625279,0.0256460311360699,1.5033268380850117e-07,1.2322756286446743e-09,4.665942745540638e-07,4.861061958137766e-10
0.3869346733668342,3.0307062099780606,0.0225074165140926,1.6042259621326214e-07,1.1799041059666811e-09,4.861937585643365e-07,4.997751759287e-10
0.3969849246231155,3.0541641712014127,0.0232696625111119,1.691159910268006e-07,1.277220992794948e-09,5.16508000571274e-07,5.194160668332398e-10
0.4070351758793969,2.9803777314240745,0.020249316677674,1.802694785143975e-07,1.2116496040717996e-09,5.37271139419741e-07,5.332565128103845e-10
0.4170854271356784,2.999119104331287,0.0209695500315779,1.8981532129435878e-07,1.314300042073712e-09,5.692787563886927e-07,5.52981539350354e-10
0.4271356783919597,2.925537994843314,0.0181352117128024,2.020874826842585e-07,1.2376420182858863e-09,5.912146088750385e-07,5.670277102996181e-10
0.4371859296482412,2.939897843316567,0.0187975856681289,2.1258469956098917e-07,1.3444863045541792e-09,6.249772997614523e-07,5.875264196849508e-10
0.4472361809045225,2.8568676673570392,0.0160684714810058,2.268524104456212e-07,1.2584740602698706e-09,6.480873166641035e-07,6.0094699014046e-10
0.457286432160804,2.8680382662292376,0.0199423355575154,2.38378201398584e-07,1.6433746175668102e-09,6.836778034460389e-07,6.1964052315947e-10
0.4673366834170854,2.792201353970982,0.0153717666145503,2.5352981211773057e-07,1.3771931747405675e-09,7.079062846671359e-07,6.333011050963584e-10
0.4773869346733668,2.780343296301454,0.0134585954170114,2.68034381677662e-07,1.276013572508785e-09,7.452275962757928e-07,6.530853983603802e-10
0.4874371859296482,2.7313551870032704,0.0136854197820965,2.821449270632065e-07,1.3924964006486144e-09,7.706380100207483e-07,6.659961334500597e-10
0.4974874371859297,2.718063418682843,0.0122323199169793,2.980248848703724e-07,1.3169358056503803e-09,8.100505374233251e-07,6.906539559795673e-10
0.507537688442211,2.668906144180172,0.0121033678581825,3.1335476315005824e-07,1.3948840264045815e-09,8.363144526793129e-07,7.244518277023601e-10
0.5175879396984925,2.657130645399821,0.0105399021046274,3.300362169152609e-07,1.2770456301973771e-09,8.769493460573625e-07,7.654911558170824e-10
0.5276381909547738,2.610473878023626,0.010564388866104,3.466132002822751e-07,1.3719359670579503e-09,9.048247051150504e-07,7.62898529665619e-10
0.5376884422110553,2.586808553148496,0.0089835335549284,3.659811426893046e-07,1.2380433717101203e-09,9.467231501997532e-07,7.437258173943983e-10
0.5477386934673367,2.549110124338485,0.0103274507016451,3.82714922887369e-07,1.5192560680419426e-09,9.755824846676149e-07,7.898193729768818e-10
0.5577889447236181,2.5297116317348567,0.0074554678743466,4.031513813276961e-07,1.146469932089788e-09,1.0198567386946474e-06,7.891406660925619e-10
0.5678391959798995,2.491668627738145,0.0078382626051071,4.2129621050706834e-07,1.2834185389355021e-09,1.0497305507054276e-06,8.236849033659643e-10
0.5778894472361809,2.470839346924859,0.0082602365843431,4.432448600185722e-07,1.4423058031115748e-09,1.0951868404560894e-06,8.397451959728081e-10
0.5879396984924623,2.4375441080626463,0.0080179987656265,4.6200281845552006e-07,1.480681602052184e-09,1.1261522480345891e-06,8.340280247738956e-10
0.5979899497487438,2.4111535000635778,0.0067852488255399,4.864627620083044e-07,1.3210632242369544e-09,1.1729363912669183e-06,8.654710560162545e-10
0.6080402010050251,2.3839857791765247,0.0062369716481258,5.05459512609859e-07,1.271817983265998e-09,1.2050082900114012e-06,8.634162773576228e-10
0.6180904522613065,2.356428498925711,0.0063678905730348,5.317337120578641e-07,1.3815333209583224e-09,1.2529924729327092e-06,9.311102766343371e-10
0.6281407035175879,2.330599929944663,0.0060994502950663,5.517189541628221e-07,1.389791453374294e-09,1.2858361559210158e-06,9.126998969725253e-10
0.6381909547738693,2.3064896423738355,0.0049622194973786,5.790925751477645e-07,1.1845205866846331e-09,1.335671026553911e-06,8.906189811675018e-10
0.6482412060301508,2.258848948916387,0.0052498764308156,6.062049582536183e-07,1.3462855027123607e-09,1.369325432779088e-06,9.382399890558447e-10
0.6582914572864322,2.256979693095725,0.0047962962956612,6.293746792709862e-07,1.2695192832687672e-09,1.4204858704632512e-06,9.500147333115238e-10
0.6683417085427136,2.2116675078937007,0.0046191048325706,6.57814257368531e-07,1.3038702600376114e-09,1.4548664192512044e-06,9.57432563944271e-10
0.6783919597989949,2.2092369107697336,0.0038203255224364,6.822459268754101e-07,1.0945187562957234e-09,1.5072428838754646e-06,9.728088920398904e-10
0.6884422110552764,2.1694078965471792,0.0045829916007062,7.110178465738677e-07,1.4356699645620424e-09,1.5424877309433192e-06,9.581001924691195e-10
0.6984924623115578,2.167239984410002,0.0040013418656671,7.364466055781833e-07,1.2701759597147621e-09,1.5960565299920609e-06,1.0515247699322875e-09
0.7085427135678393,2.1199712908976784,0.0032471925185541,7.700105548129751e-07,1.0713339354850967e-09,1.6324002698917004e-06,1.0457179563235432e-09
0.7185929648241206,2.1229710932244643,0.0031927599083375,7.943898371627211e-07,1.0886260371213843e-09,1.6864666610477463e-06,1.0447556805983647e-09
0.728643216080402,2.080378026458527,0.0031004858917833,8.285018495057809e-07,1.1227715527990288e-09,1.723597042592076e-06,1.068928286238371e-09
0.7386934673366834,2.0787630331243463,0.0035711073033202,8.56132564732673e-07,1.3708602852117182e-09,1.7796967270202172e-06,1.107511377498659e-09
0.7487437185929648,2.0397869475172365,0.0029252855968829,8.905543428236545e-07,1.1605713626221711e-09,1.8165411245464809e-06,1.0874209760087143e-09
0.7587939698492463,2.0406978340691517,0.0036125002939953,9.183128159395676e-07,1.5242714999411699e-09,1.8739989744858188e-06,1.1530331113983754e-09
0.7688442211055276,2.0042311634216747,0.0025809865037811,9.53880727701658e-07,1.1063601548881696e-09,1.911797480647008e-06,1.0697404174321734e-09
0.778894472361809,2.0050093132676903,0.0034616539244191,9.823197694319111e-07,1.6024200463372392e-09,1.969560286317952e-06,1.11380091188703e-09
0.7889447236180904,1.9698202257966877,0.0022108883846878,1.0196094604690938e-06,1.0025337438787183e-09,2.008447337645669e-06,1.0870744009217243e-09
0.7989949748743719,1.970773412890551,0.0033053302895242,1.0490740863267373e-06,1.6543950493051746e-09,2.0674873174851806e-06,1.180404109300922e-09
0.8090452261306533,1.9384555554144347,0.0023472924557224,1.0869603307901628e-06,1.156886287450761e-09,2.1070242917353026e-06,1.2167909447963002e-09
0.8190954773869347,1.936514644841553,0.0035151417648528,1.1186771678912915e-06,1.9367208160417003e-09,2.166334718471359e-06,1.1819013728898782e-09
0.8291457286432161,1.907314748462014,0.0020425454629551,1.1569316710884176e-06,1.0841538453936895e-09,2.206632839229743e-06,1.143801934715098e-09
0.8391959798994975,1.895423081049811,0.0025370188732644,1.1960211912949644e-06,1.4537955753215922e-09,2.266966171405166e-06,1.2704527815974143e-09
0.8492462311557789,1.879246371789664,0.0017857471171014,1.2280747775274743e-06,9.972036727291487e-10,2.3078550699549046e-06,1.1390966735605762e-09
0.8592964824120604,1.8644328633817544,0.0018901131452938,1.2708266707713187e-06,1.11020509596135e-09,2.369371008648072e-06,1.2186615157789244e-09
0.8693467336683417,1.8520095118123543,0.0014713040787201,1.3015149932046828e-06,7.936324184542204e-10,2.410418147181464e-06,1.227428056190264e-09
0.8793969849246231,1.8362665445110944,0.0014400714319345,1.3466283437657472e-06,8.0055116157369e-10,2.472768575547427e-06,1.2647850636072956e-09
0.8894472361809045,1.8258035572586424,0.0014559939763482,1.3770602707039668e-06,8.738843458077436e-10,2.514241540810852e-06,1.214182522969137e-09
0.8994974874371859,1.8119076030374108,0.0012982659530492,1.4228250346289492e-06,7.748039894998856e-10,2.5780274980361604e-06,1.2005446041178663e-09
0.9095477386934674,1.8024347551684377,0.0012980019981084,1.4535943629210622e-06,7.403660667285707e-10,2.6200089996458457e-06,1.333831838154841e-09
0.9195979899497488,1.788435573292697,0.0012643207333017,1.5004870737461103e-06,7.605976700979561e-10,2.6835244599534064e-06,1.322352156405662e-09
0.9296482412060302,1.7796017834015003,0.0012546237266133,1.5320392269353568e-06,8.108077427353034e-10,2.726419740495217e-06,1.2698783171206024e-09
0.9396984924623116,1.7661507801061391,0.0012149924020973,1.5802873417981715e-06,7.870518451314262e-10,2.791025721508698e-06,1.324498891669528e-09
0.949748743718593,1.7581819336844613,0.0011087633432409,1.612348022393608e-06,6.740537548820152e-10,2.834801163784311e-06,1.3384438379054175e-09
0.9597989949748744,1.7454430015540057,0.0010739427943481,1.6612030627164914e-06,6.426881205399597e-10,2.89953525997858e-06,1.387230332719247e-09
0.9698492462311558,1.736816975750259,0.0011052045384751,1.694410785193622e-06,7.240382647033163e-10,2.9428814156186083e-06,1.3876358710819266e-09
0.9798994974874372,1.7273441990328615,0.0011697655399156,1.742456388834252e-06,8.616290977462226e-10,3.009821935320593e-06,1.3926233296055135e-09
0.9899497487437184,1.724511384579295,0.0019803801839397,1.7700617961097809e-06,1.8780709697495933e-09,3.0524917188001914e-06,1.3409935858018167e-09
1.0,1.744708825664074,0.0037014910753373,1.778407842981263e-06,3.692333549075179e-09,3.1028038592796186e-06,1.3537985664653039e-09

File: output/IV_H_scans/MR_summary/b_scans/TMR_ratio_vs_V_90K.csv
Voltage (V),TMR_Ratio,TMR_Error,I_apar (A),I_apar_error (A),I_par (A),I_par_error (A)
-1.0,1.6184255046175504,0.0015989461913414,-1.9619742658172544e-06,1.6566743605538779e-09,-3.175309191201938e-06,1.6286456351311706e-09
-0.9899497487437184,1.6170661857294977,0.0020490440459507,-1.9388722733960987e-06,1.990197953204512e-09,-3.1352847917573087e-06,2.3293942619000524e-09
-0.9798994974874372,1.6292499964040226,0.0009306676236518,-1.8926981512084896e-06,4.474934057066424e-10,-3.0836784560503324e-06,1.6035058766305954e-09
-0.969849246231156,1.638007030388263,0.0009378420418402,-1.8431273854361264e-06,4.1853887352557877e-10,-3.019055615245513e-06,1.5867961745184363e-09
-0.9597989949748744,1.643932342219585,0.0009464844271169,-1.8104750314531377e-06,4.063450395881625e-10,-2.976298458986833e-06,1.5780207271579026e-09
-0.949748743718593,1.653073616168816,0.0009565921790695,-1.761837838989543e-06,3.813590487936542e-10,-2.9124476476014955e-06,1.5630152870671447e-09
-0.9396984924623116,1.6593136067745848,0.0009682883623236,-1.729601763106577e-06,3.7732546948794657e-10,-2.869951739824055e-06,1.553317629291359e-09
-0.92964824120603,1.6687327351494667,0.0009801334590795,-1.6821039392678095e-06,3.5097305089836945e-10,-2.806981907380064e-06,1.5411506642296787e-09
-0.9195979899497488,1.675183184325063,0.0009923325103653,-1.650569442075804e-06,3.540166853131765e-10,-2.765006173926188e-06,1.5267814470532243e-09
-0.9095477386934674,1.6849655777249082,0.0010073687365714,-1.604103858674512e-06,3.4130834697995317e-10,-2.7028597849622534e-06,1.5101254507437336e-09
-0.8994974874371859,1.6916783022119384,0.001019691585365,-1.5733520548140503e-06,3.3394007369747887e-10,-2.6616055328694978e-06,1.5015836404861847e-09
-0.8894472361809045,1.7018993235316162,0.0010342662081486,-1.5277603482173863e-06,3.1460989268137305e-10,-2.6000943031495967e-06,1.4866272249462788e-09
-0.879396984924623,1.708836777216539,0.0010444120172182,-1.4977633380978171e-06,2.997400770294984e-10,-2.559433075708159e-06,1.4780468166533031e-09
-0.8693467336683418,1.7194232393116986,0.0010799278814819,-1.453148474841943e-06,3.020377991741419e-10,-2.498577257813588e-06,1.4808727305985655e-09
-0.8592964824120604,1.7267143351799887,0.001084090365311,-1.423861787248676e-06,3.0234736133208625e-10,-2.458602559357288e-06,1.4526288401387707e-09
-0.8492462311557789,1.7375542106800692,0.0011134336756207,-1.3806116958674049e-06,3.3002846364947466e-10,-2.39888766546856e-06,1.4262565813159464e-09
-0.8391959798994975,1.7450430448503718,0.0011204606746866,-1.3519454274491435e-06,3.0568487444384307e-10,-2.3592029651873902e-06,1.4177704680340214e-09
-0.829145728643216,1.7564495884725149,0.0011386316085051,-1.3096504082796613e-06,2.90103158997482e-10,-2.300334920665672e-06,1.401450149517003e-09
-0.8190954773869348,1.764052304833626,0.0011480466614011,-1.2818565995339115e-06,2.7164834190060957e-10,-2.261262088873991e-06,1.391425137260801e-09
-0.8090452261306533,1.775857646882195,0.0011644259573081,-1.240763298244023e-06,2.581210056419598e-10,-2.2034189911574223e-06,1.3701323591197682e-09
-0.7989949748743719,1.7838269822684951,0.0011802675006914,-1.2137089291411775e-06,2.6229394680185087e-10,-2.1650467364222342e-06,1.3539355366499727e-09
-0.7889447236180904,1.796046117644578,0.0012238783394104,-1.1736752614681272e-06,2.958446184183951e-10,-2.1079748967353148e-06,1.3345464283264167e-09
-0.778894472361809,1.804258466614107,0.0012431337746011,-1.1474519720477795e-06,2.9858513753027714e-10,-2.0702999356002603e-06,1.3207937582085075e-09
-0.7688442211055277,1.8167527013916407,0.0012666026139027,-1.1086539029588791e-06,2.8958099266455354e-10,-2.014149973108929e-06,1.301947288783237e-09
-0.7587939698492463,1.825243293718676,0.0012837876208651,-1.0832550586257211e-06,2.8388535405992307e-10,-1.977204031143429e-06,1.2905316182247383e-09
-0.7487437185929648,1.8381152423510831,0.0013888895886921,-1.0456722436735714e-06,3.866970303574755e-10,-1.9220660895998475e-06,1.2664972379323124e-09
-0.7386934673366834,1.847340195090033,0.0013242331610577,-1.020773237826747e-06,2.7449405181616856e-10,-1.8857154323095476e-06,1.2530250356155236e-09
-0.728643216080402,1.86073966699336,0.0013725329718759,-9.84455446909966e-07,2.918794342276612e-10,-1.8318153004530495e-06,1.2372407170412675e-09
-0.7185929648241207,1.8698440896929256,0.0013959215680088,-9.606234279132738e-07,2.8834140708490937e-10,-1.7962160391041932e-06,1.2277922214049656e-09
-0.7085427135678393,1.883765350734754,0.0014264167632388,-9.25519466880771e-07,2.8580809866638145e-10,-1.743461503140498e-06,1.2054029802812886e-09
-0.6984924623115578,1.8952692409087268,0.0020848637443157,-9.014234737342803e-07,7.674663211682004e-10,-1.7084401828016772e-06,1.190044923329466e-09
-0.6884422110552764,1.9077803451434787,0.0014961182474285,-8.684064293054895e-07,2.9741062848103327e-10,-1.6567287174252426e-06,1.1687964278026828e-09
-0.6783919597989949,1.9197588781970367,0.0021345541830611,-8.451950357204214e-07,7.217050127230536e-10,-1.6225706736323403e-06,1.1555173426502628e-09
-0.6683417085427137,1.932717418616438,0.0015618564403285,-8.1327925997629e-07,2.930340685438126e-10,-1.5718389919556622e-06,1.1369775947264632e-09
-0.6582914572864322,1.9450198893383897,0.0022068596371658,-7.910883996642685e-07,6.868754173460382e-10,-1.5386826715718795e-06,1.123846807243336e-09
-0.6482412060301508,1.9584920407196296,0.0016320964324257,-7.60368524067662e-07,2.9289369358275524e-10,-1.489175702400248e-06,1.1004620135571202e-09
-0.6381909547738693,1.9713798835670475,0.0022327729403033,-7.387962323520894e-07,6.304642560687492e-10,-1.4564480305140352e-06,1.084573722602903e-09
-0.6281407035175879,1.9853428756576268,0.0017183859785724,-7.093726745059532e-07,3.0242775868768913e-10,-1.4083479855165908e-06,1.0608464047892446e-09
-0.6180904522613067,1.9987804159719291,0.0023119781682245,-6.886570230537599e-07,6.000863494621902e-10,-1.3764741710013848e-06,1.0470506854263079e-09
-0.6080402010050252,2.013182352923973,0.0018008189168748,-6.60438081917568e-07,2.9827682242544005e-10,-1.329582291715405e-06,1.026606742153941e-09
-0.5979899497487438,2.0270505587791763,0.0024010110839361,-6.406671474383095e-07,5.724126345455667e-10,-1.298664699206286e-06,1.0098970031850627e-09
-0.5879396984924623,2.04186831865582,0.0018869165335503,-6.135976596926739e-07,2.945388215566657e-10,-1.252885621727826e-06,9.893558481183768e-10
-0.5778894472361809,2.057934025471425,0.0033129266297932,-5.939369702075093e-07,8.137748545858341e-10,-1.2222830999754414e-06,1.033015226257016e-09
-0.5678391959798996,2.0717567102603565,0.0020014573921653,-5.687282185561246e-07,3.0042294314817863e-10,-1.1782665031080697e-06,9.530517373875323e-10
-0.5577889447236182,2.088444950821841,0.0034238284088388,-5.499829016707559e-07,7.647106186047096e-10,-1.148609014032635e-06,9.976363833713203e-10
-0.5477386934673367,2.1023687029248608,0.0021191407133932,-5.259762283159331e-07,2.9843958403923465e-10,-1.1057959608938788e-06,9.212513371146651e-10
-0.5376884422110553,2.119496470746735,0.003529885292445,-5.080608283888081e-07,7.130751952585416e-10,-1.0768331326947414e-06,9.654328950486767e-10
-0.5276381909547738,2.1347297452577765,0.0023145527346828,-4.852077660911742e-07,2.9717986077070237e-10,-1.0357874509049072e-06,9.266902470578704e-10
-0.5175879396984926,2.151910453772574,0.003666013214238,-4.681719040760945e-07,6.747581773559701e-10,-1.0074640145439586e-06,9.151009313847811e-10
-0.5075376884422111,2.166685535066557,0.0023602168316041,-4.464807137292788e-07,2.907433037424166e-10,-9.673833041234208e-07,8.447721352914045e-10
-0.4974874371859297,2.185124133277583,0.0037676764841524,-4.303095766736262e-07,6.232351848082349e-10,-9.40279840770001e-07,8.797058489299867e-10
-0.4874371859296482,2.200043044277195,0.0025114517190357,-4.0972517833992156e-07,2.877898665555742e-10,-9.014130286719776e-07,8.111548899433181e-10
-0.4773869346733668,2.218713726925069,0.0038975000943311,-3.944683073734581e-07,5.804949457240995e-10,-8.752122484063888e-07,8.395843886098845e-10
-0.4673366834170853,2.233613849501813,0.00266803578154,-3.749984469032519e-07,2.8451317582857323e-10,-8.376017245447735e-07,7.727664599906053e-10
-0.4572864321608041,2.252737853034835,0.004000073226855,-3.60591575385245e-07,5.330568372256229e-10,-8.123182913558056e-07,7.990534792236481e-10
-0.4472361809045226,2.2676350914585184,0.002833785308896,-3.422127528854094e-07,2.786598980482742e-10,-7.760136471875767e-07,7.356176002971086e-10
-0.4371859296482412,2.287086655685753,0.0041251902537352,-3.286007361785696e-07,4.907845270454402e-10,-7.515383587625212e-07,7.599727665735765e-10
-0.4271356783919597,2.301681508593433,0.0030030007032648,-3.1134316433690346e-07,2.7022575665121977e-10,-7.16612804181217e-07,6.980730655714207e-10
-0.4170854271356783,2.321393981519274,0.0043450463230671,-2.9855916525176205e-07,4.6448744596783477e-10,-6.930734493428587e-07,7.21266454110592e-10
-0.4070351758793971,2.3389956985223592,0.0032698165224374,-2.819573279991095e-07,2.744991172616813e-10,-6.594969773567751e-07,6.616331027710757e-10
-0.3969849246231156,2.354804269919969,0.0044438682340784,-2.703972575079098e-07,4.2077169685672914e-10,-6.367326165542754e-07,6.797882735503217e-10
-0.3869346733668342,2.3720028586136253,0.0033298215731618,-2.548144137176331e-07,2.4295837915850847e-10,-6.044205177541808e-07,6.227439640836782e-10
-0.3768844221105527,2.3874076485318594,0.0045742553998938,-2.4404396340646177e-07,3.82940708282056e-10,-5.826324248146161e-07,6.405797011299293e-10
-0.3668341708542713,2.40395465117056,0.003533073002053,-2.2942282491029778e-07,2.3240003195826984e-10,-5.515220670277993e-07,5.872796922745285e-10
-0.35678391959799,2.419096212335344,0.0047989091610617,-2.1940968826670893e-07,3.567207092049806e-10,-5.307731458356741e-07,6.033135209915307e-10
-0.3467336683417086,2.434305320378248,0.00367925159199,-2.058068427921131e-07,2.1327625856142724e-10,-5.009966923790906e-07,5.512054100714306e-10
-0.3366834170854271,2.44877547124306,0.0049181374304542,-1.9640576853515933e-07,3.1994734079774917e-10,-4.809536283995401e-07,5.64996310272355e-10
-0.3266331658291457,2.4627011967021746,0.0038190220590424,-1.837853559403486e-07,1.9442973731057126e-10,-4.526084160106316e-07,5.131911493195402e-10
-0.3165829145728642,2.4647904995101784,0.0093026648225246,-1.729887914179018e-07,5.823901879661904e-10,-4.2638112960859217e-07,7.274157798339983e-10
-0.306532663316583,2.4890577918825225,0.0040888528319518,-1.632798961413831e-07,1.8811433978140727e-10,-4.064130977484786e-07,4.759091044682885e-10
-0.2964824120603015,2.498316620710022,0.0045562905681406,-1.5200499920678858e-07,2.0971648478036174e-10,-3.797566159493335e-07,4.529397067373693e-10
-0.2864321608040201,2.512918228683195,0.0042145038280004,-1.442485943875174e-07,1.6757801598571404e-10,-3.624849222983209e-07,4.384666250698945e-10
-0.2763819095477386,2.520861205215507,0.0048701186070777,-1.337690096362535e-07,1.9897024240844667e-10,-3.372131068521308e-07,4.157349388855387e-10
-0.2663316582914572,2.53441025937503,0.004412470942993,-1.2658819703737037e-07,1.5363744007272957e-10,-3.208264252872993e-07,4.0047444726376246e-10
-0.256281407035176,2.540131078534847,0.0052020844894338,-1.1690587254620065e-07,1.8748325623713782e-10,-2.96956240117838e-07,3.782255959686319e-10
-0.2462311557788945,2.553146375210253,0.0046274685635978,-1.102593113974189e-07,1.3993891870015138e-10,-2.8150816122749853e-07,3.642440550716427e-10
-0.2361809045226131,2.557165562500474,0.0056946714802544,-1.0130172323288885e-07,1.81963177460508e-10,-2.590452780730975e-07,3.4099443499670155e-10
-0.2261306532663316,2.570013300457173,0.004849555452357,-9.514934430992e-08,1.2677943128790167e-10,-2.4453508040627346e-07,3.267379593879797e-10
-0.2160804020100502,2.5718683329992333,0.0061602765178009,-8.688765332481735e-08,1.7096967703460628e-10,-2.234636041147133e-07,3.0520234300513985e-10
-0.2060301507537689,2.58370748823606,0.0051445251966217,-8.1257077048686e-08,1.1622409220844435e-10,-2.0994451844286447e-07,2.908174582015644e-10
-0.1959798994974875,2.5828235088702978,0.0066744736805232,-7.369027676248318e-08,1.5956903245639298e-10,-1.9032897919730014e-07,2.684251678143254e-10
-0.185929648241206,2.5987563637284947,0.0071138114939833,-6.833366696140729e-08,1.5593315161811024e-10,-1.7758255187286078e-07,2.6850044014047207e-10
-0.1758793969849246,2.591402590753596,0.0073666562266993,-6.160904289857093e-08,1.5034031391756265e-10,-1.5965383338120618e-07,2.3280909460424228e-10
-0.1658291457286431,2.6074920800833223,0.0073413687058446,-5.671008040019808e-08,1.327943930142521e-10,-1.4787108550440498e-07,2.3115823368836563e-10
-0.1557788944723619,2.597282649254426,0.008201672763553,-5.063071843427821e-08,1.4051092507016495e-10,-1.3150228650863705e-07,1.9812122295980652e-10
-0.1457286432160804,2.6128774621146613,0.0077949667636755,-4.619731633819057e-08,1.1578386048896792e-10,-1.2070792667023956e-07,1.9532768439093248e-10
-0.135678391959799,2.5979519169105907,0.0093182258740701,-4.074476704359642e-08,1.31655875439798e-10,-1.058529456449868e-07,1.6480331001473506e-10
-0.1256281407035175,2.613710944778532,0.0082243368658922,-3.6772886488143524e-08,9.793114832458847e-11,-9.61136958851593e-08,1.6108400971320563e-10
-0.1155778894472361,2.607564262484207,0.0071155991839764,-3.173542706227312e-08,7.007061541950949e-11,-8.275216546225755e-08,1.326983638366845e-10
-0.1055276381909549,2.6128330859744384,0.0089003998751922,-2.839184848181264e-08,8.304501239728676e-11,-7.41831610852532e-08,1.2951899273883692e-10
-0.0954773869346734,2.602343569773905,0.0077851864953074,-2.3985480126130584e-08,5.949959699047486e-11,-6.241845997417572e-08,1.0437289415160151e-10
-0.085427135678392,2.606739036439589,0.0097599936223719,-2.1070220143648023e-08,6.886148333366877e-11,-5.4924565354823055e-08,1.0034090899486087e-10
-0.0753768844221105,2.5908922718362266,0.008939598678541,-1.7289967849329254e-08,5.1505119575893325e-11,-4.4796444081123994e-08,7.799420429130869e-11
-0.0653266331658291,2.595113741641176,0.0107221749091725,-1.4793085802369387e-08,5.4166452059056566e-11,-3.8389740247005784e-08,7.347806515593459e-11
-0.0552763819095476,2.5775058686387218,0.0105390080848387,-1.1609971604928432e-08,4.22487738254912e-11,-2.9924769946431953e-08,5.579371802586175e-11
-0.0452261306532664,2.583918772150227,0.0133172673897793,-9.535687061280962e-09,4.496364089089468e-11,-2.4639440802993912e-08,5.1263357205818826e-11
-0.0351758793969849,2.562181285070096,0.0136592728168469,-6.8940353682359635e-09,3.3681824369475245e-11,-1.766376839910551e-08,3.768305810734112e-11
-0.0251256281407035,2.572790322481286,0.0194964936146119,-5.166682694913173e-09,3.6764782076890805e-11,-1.3292791236804144e-08,3.464204543226661e-11
-0.015075376884422,2.52043155106624,0.0271343923451225,-2.917067861895729e-09,2.968679788825183e-11,-7.352269875723333e-09,2.5818857701301883e-11
-0.0050251256281406,2.4654760618994973,0.0603212207657924,-1.3998634476910103e-09,3.262366747419455e-11,-3.451329820210285e-09,2.5708275602383208e-11
0.0050251256281407,3.280787829916871,0.1416321728578868,7.017576760097093e-10,2.935194900042584e-11,2.302318043003401e-09,2.4605922401058705e-11
0.015075376884422,2.900820595184193,0.0439509226296706,2.2216730350070606e-09,3.21493480849401e-11,6.444674895713855e-09,2.893322084862723e-11
0.0251256281407035,2.925452014255906,0.0235664375189497,4.4638644905796454e-09,3.3755567124422616e-11,1.3058821365331637e-08,3.626112768049125e-11
0.0351758793969849,2.9320067005525514,0.0184036403273234,6.168043274749913e-09,3.583062045205285e-11,1.808474421086485e-08,4.299822335625712e-11
0.0452261306532663,3.000547554568211,0.0158506067772763,8.746300037928897e-09,4.2169494113455873e-11,2.6243689190327403e-08,5.6649732847321814e-11
0.0552763819095477,3.019577403560447,0.0133668576592846,1.0751237970762593e-08,4.2671579987670046e-11,3.24641952368158e-08,6.364183195074873e-11
0.0653266331658291,3.074629530914609,0.0129622386329651,1.3809664868076488e-08,5.180859861844221e-11,4.2459603415421976e-08,8.166072104132574e-11
0.0753768844221105,3.087332366596649,0.0112160529946272,1.618608803823706e-08,5.1347833316753666e-11,4.997183348903213e-08,8.847123524519522e-11
0.085427135678392,3.1267596344765813,0.011538353680099,1.9801637692411362e-08,6.388114123941119e-11,6.191496143316185e-08,1.1093185543737339e-10
0.0954773869346733,3.1451384593185367,0.0112358743076763,2.2585990539226403e-08,5.954136783720616e-11,7.103606748672557e-08,1.7126709123563447e-10
0.1055276381909547,3.139398878156053,0.0112618912140709,2.6797052856869414e-08,7.80290823072817e-11,8.412663767674428e-08,1.762581079185667e-10
0.1155778894472361,3.142868193359419,0.0086139378417668,3.0016196756460977e-08,6.743271995925036e-11,9.433695007149937e-08,1.481108485482164e-10
0.1256281407035175,3.151505865464326,0.0098341154080117,3.4862932800696073e-08,9.281052015991512e-11,1.0987073720868233e-07,1.7886127498354002e-10
0.135678391959799,3.1413451522143263,0.0079065203036147,3.8547594760761455e-08,7.788808028699756e-11,1.2109129993124034e-07,1.8172556886608956e-10
0.1457286432160803,3.140269233545536,0.0091233154998088,4.402396298315172e-08,1.0799153774495667e-10,1.382470964947389e-07,2.1520742346660467e-10
0.1557788944723618,3.1146706875199786,0.0102435541872215,4.8345163150231043e-08,1.429935219637693e-10,1.5057926254739566e-07,2.1653582394073846e-10
0.1658291457286431,3.117404749340671,0.0083878713713757,5.4320802494984114e-08,1.2166805275403602e-10,1.6933992768586005e-07,2.524762586925639e-10
0.1758793969849246,3.090006967357741,0.0092186357772158,5.9142468375493045e-08,1.562781645178033e-10,1.8275063934700836e-07,2.531088162822498e-10
0.185929648241206,3.0861298559044714,0.007890613442424,6.580139903434308e-08,1.3928620637939278e-10,2.0307166212016986e-07,2.9121634995687445e-10
0.1959798994974874,3.057195230230219,0.0083763944454927,7.11326042249907e-08,1.70390806083699e-10,2.1746625835049554e-07,2.8924648613045725e-10
0.2060301507537688,3.0484237494386,0.0075169206891169,7.847707311867652e-08,1.6038276775544758e-10,2.392313734814031e-07,3.300780031172406e-10
0.2160804020100502,3.018657026876398,0.0075507827186057,8.434768952349654e-08,1.812198569521302e-10,2.546167456808916e-07,3.2615461221689757e-10
0.2261306532663316,3.0007904295360333,0.0056763250501711,9.267910745342977e-08,1.3122924949044756e-10,2.781105786641937e-07,3.488337842989027e-10
0.2361809045226131,2.97508029890476,0.0067406312860698,9.88977782710142e-08,1.877901131867195e-10,2.942288317395456e-07,3.6368242660155694e-10
0.2462311557788944,2.9546867955947733,0.0053330666171438,1.079961808223852e-07,1.4447035531430436e-10,3.190948894505671e-07,3.8665995959877084e-10
0.2562814070351759,2.928268330925024,0.0062465973958713,1.1479014627885857e-07,2.028486710397477e-10,3.3613635005063254e-07,4.0165548124127934e-10
0.2663316582914573,2.905459728789579,0.0050132610020057,1.2474097788672265e-07,1.5800758546764863e-10,3.624298877797041e-07,4.24635418393869e-10
0.2763819095477386,2.878529478708064,0.0057684335058082,1.3216007830986057e-07,2.1629196495884166e-10,3.804266813232999e-07,4.3994701831426906e-10
0.2864321608040201,2.853949665704699,0.0046944960139964,1.430036202591164e-07,1.7046020712415642e-10,4.08125134233067e-07,4.6261902058589366e-10
0.2964824120603014,2.826658488990849,0.0053305481381264,1.5106922829898185e-07,2.2917394582655228e-10,4.270211165966136e-07,4.783706600606308e-10
0.3065326633165829,2.80059577478057,0.0044701745415056,1.6286724636597005e-07,1.8860488960779075e-10,4.5612532202268187e-07,5.010468143378639e-10
0.3165829145728643,2.7730774418109,0.0049071130286677,1.7162298129287568e-07,2.3978366066056203e-10,4.759238179196076e-07,5.168293325750855e-10
0.3266331658291457,2.7459706437789166,0.0042406264649363,1.844439312348304e-07,2.0595686604869358e-10,5.064776205940214e-07,5.402983814616922e-10
0.3366834170854271,2.718497486185821,0.0045379849203446,1.939637248939252e-07,2.5099570703500447e-10,5.27289898535374e-07,5.560431857704611e-10
0.3467336683417085,2.6906174465114385,0.0040516304469794,2.0782140273513187e-07,2.2778356964338827e-10,5.591678919576257e-07,5.773821529385348e-10
0.3567839195979899,2.658800478690059,0.0052428630226543,2.22349876979684e-07,3.621413603836739e-10,5.911839593502596e-07,6.571685002621457e-10
0.3668341708542714,2.63534276007593,0.0038350605000431,2.330863629141282e-07,2.4706112204149705e-10,6.142624589781784e-07,6.124855931820533e-10
0.3768844221105527,2.605570976208885,0.0049366862315582,2.487494860224287e-07,3.937975837755953e-10,6.481344411269177e-07,6.74659070005846e-10
0.3869346733668342,2.5805483405398437,0.0036826796739136,2.603416297672499e-07,2.721164225642886e-10,6.71824160669315e-07,6.527729487500853e-10
0.3969849246231155,2.550802872112667,0.0047254719040548,2.772042255471019e-07,4.3035237801584556e-10,7.070933346873151e-07,7.147379794870237e-10
0.4070351758793969,2.5262955123990616,0.0035255466776816,2.896650790623739e-07,2.980305549695714e-10,7.317795893339945e-07,6.899476534619731e-10
0.4170854271356784,2.497207093261188,0.0045549514979518,3.077207690536045e-07,4.721801465112268e-10,7.684424872244491e-07,7.578128230726867e-10
0.4271356783919597,2.473262178283484,0.003374659739109,3.210912284734348e-07,3.244000803591767e-10,7.94142791161927e-07,7.282884763338832e-10
0.4371859296482412,2.4447723028792345,0.0043312357048056,3.4044353957028364e-07,5.076058056528535e-10,8.323069362356001e-07,7.963911768317869e-10
0.4472361809045225,2.4175739412097306,0.0030316787505692,3.553149308376594e-07,3.1338318233192566e-10,8.59000117715863e-07,7.657432396054813e-10
0.457286432160804,2.393642609059852,0.0042167789372966,3.7542406234702106e-07,5.61803769464767e-10,8.98631032100172e-07,8.353266396102312e-10
0.4673366834170854,2.3675217649654865,0.0028051336477643,3.912346496130753e-07,3.177621813995229e-10,9.262565481676016e-07,7.990380639280337e-10
0.4773869346733668,2.3441837323807597,0.0040461162775343,4.126429247098244e-07,6.07922379435654e-10,9.673108313867887e-07,8.698909976911697e-10
0.4874371859296482,2.3190609930199924,0.0026176984651689,4.2947160662382637e-07,3.2280482328608327e-10,9.95970850530942e-07,8.387363471082724e-10
0.4974874371859297,2.297122895085775,0.0039145878876706,4.5223041037274556e-07,6.574040759111572e-10,1.0388288295212691e-06,9.238128482453843e-10
0.507537688442211,2.270593797090817,0.0026332990295257,4.704266117991398e-07,3.8665878529371716e-10,1.0681477467375766e-06,8.739412925680211e-10
0.5175879396984925,2.252299944891321,0.0038011792097455,4.937694455904598e-07,7.203615608126176e-10,1.1121168950924103e-06,9.43592503761945e-10
0.5276381909547738,2.226319835058991,0.0023970112651923,5.132358715444593e-07,3.7454125522166237e-10,1.1426272008832185e-06,9.045262027290423e-10
0.5376884422110553,2.205230307719669,0.004040025446004,5.385596676881232e-07,8.715398853485551e-10,1.1876481017012829e-06,1.0199047828865007e-09
0.5477386934673367,2.185013622264329,0.0023423373043105,5.580675867059341e-07,3.9540604415229176e-10,1.219385279096646e-06,9.809618527852603e-10
0.5577889447236181,2.163637236173214,0.00350100551431,5.850888024768641e-07,8.100154155486176e-10,1.2659199195069378e-06,1.060379184196418e-09
0.5678391959798995,2.143014872937387,0.0020543948119918,6.059552801602672e-07,3.453738613944414e-10,1.2985711777183935e-06,1.0009473444083715e-09
0.5778894472361809,2.122178384913893,0.0034763782840611,6.343720976352039e-07,8.974443303231648e-10,1.3462507535939157e-06,1.1118290044760736e-09
0.5879396984924623,2.1017685819209766,0.0022418748829898,6.564391881434746e-07,4.997555866630789e-10,1.3796832615816675e-06,1.0307709116587956e-09
0.5979899497487438,2.083435392762856,0.0031798138622976,6.857131797564739e-07,8.939518996063917e-10,1.428639107988596e-06,1.1337755355323834e-09
0.6080402010050251,2.065899185376727,0.0022522480604679,7.081034865708296e-07,5.81234263127864e-10,1.4628704160690968e-06,1.0495779649499371e-09
0.6180904522613065,2.0455135932792867,0.0023378145018507,7.401155863470119e-07,6.593884815168493e-10,1.5139164924706826e-06,1.0837647019337727e-09
0.6281407035175879,2.0274042157509986,0.0017731687657696,7.636115892830794e-07,4.026846682262738e-10,1.5481493553088352e-06,1.0802002726032764e-09
0.6381909547738693,2.009311435821672,0.00233590002048,7.967236335604985e-07,7.451597372033663e-10,1.6008659081025047e-06,1.105345191386754e-09
0.6482412060301508,1.9923543303496496,0.0016205169943017,8.209137629633443e-07,3.2197704658416603e-10,1.6355510904836451e-06,1.1654175873718856e-09
0.6582914572864322,1.973861827672103,0.0022122155383789,8.556746341479857e-07,7.707954023131993e-10,1.688983497252001e-06,1.1262409768019802e-09
0.6683417085427136,1.9591835203108792,0.0015134220022167,8.80488944242024e-07,3.2655914265947465e-10,1.725039429374898e-06,1.1689151978216203e-09
0.6783919597989949,1.942230371475512,0.0021384510412369,9.16245841912812e-07,8.013850893266959e-10,1.779560501901214e-06,1.19013756828898e-09
0.6884422110552764,1.927077671121764,0.0013905203380938,9.423920888988364e-07,3.194564374052837e-10,1.816062751958744e-06,1.1568075417157027e-09
0.6984924623115578,1.91092933772524,0.0021127199377619,9.796154455374531e-07,8.669177066043116e-10,1.8719758945663013e-06,1.2405962678153723e-09
0.7085427135678393,1.897034414295952,0.0014526339931831,1.0062868506416835e-06,3.9776069437020895e-10,1.908960786320764e-06,1.251955201005103e-09
0.7185929648241206,1.880598188465905,0.0020610795587237,1.0450434444614818e-06,9.339337914299935e-10,1.9653068085224323e-06,1.2468285027094984e-09
0.728643216080402,1.867825861304533,0.0012896711654783,1.0728460683882703e-06,3.236501958797542e-10,2.003889631734504e-06,1.244569580973572e-09
0.7386934673366834,1.8509789998028248,0.0011978520683391,1.1135863289318616e-06,3.210256037524153e-10,2.0612249093203965e-06,1.194249933483111e-09
0.7487437185929648,1.84033555111392,0.0012498508013874,1.1410687628064e-06,3.397467679202234e-10,2.099949410458195e-06,1.2818008795709764e-09
0.7587939698492463,1.8236988464934876,0.0012355859317487,1.1835288390675673e-06,3.253860633063843e-10,2.1584001785992982e-06,1.3365407771760523e-09
0.7688442211055276,1.814055721527421,0.001231511852902,1.2115983886134137e-06,3.7889401451592943e-10,2.197906989057567e-06,1.3243589286892386e-09
0.778894472361809,1.7980393661173548,0.0011904751771434,1.255096640500238e-06,3.415751534257114e-10,2.2567131679010698e-06,1.3621009233320459e-09
0.7889447236180904,1.7886789397232512,0.0011408030745023,1.284367833725852e-06,3.242902993638058e-10,2.297321695043406e-06,1.3455048059124863e-09
0.7989949748743719,1.7730514794480627,0.0013973990775111,1.3296753983999404e-06,7.28791017573594e-10,2.3575829323187067e-06,1.3351960460372487e-09
0.8090452261306533,1.7661580060112296,0.0013386791991054,1.3577631530651176e-06,6.307630823578416e-10,2.398024263053008e-06,1.4361917625616979e-09
0.8190954773869347,1.7512476286123126,0.0010145960676686,1.4041418989718077e-06,2.8448573000507017e-10,2.4590001708095675e-06,1.334684220978775e-09
0.8291457286432161,1.7427613552886143,0.0010416082029004,1.4349351028136985e-06,2.8205802012460057e-10,2.5007494445308083e-06,1.411495021172595e-09
0.8391959798994975,1.7296474208589636,0.0010310619182385,1.4814768179625375e-06,2.837842029071598e-10,2.562432557251248e-06,1.4464814303438279e-09
0.8492462311557789,1.7213136492747343,0.0010335587880632,1.5127797884828665e-06,3.797007080668476e-10,2.6039684982625034e-06,1.420389621143661e-09
0.8592964824120604,1.7091414692287077,0.0009468678073677,1.5607162063982364e-06,2.7660593884971917e-10,2.6674847900525363e-06,1.4001315027167795e-09
0.8693467336683417,1.7006061086627746,0.0010344500202888,1.59269564299734e-06,2.6437081888928004e-10,2.708547939721862e-06,1.585034867887042e-09
0.8793969849246231,1.689107423290439,0.0009327855665582,1.64160509008338e-06,2.2083747248342402e-10,2.7728473437712072e-06,1.4851368784098506e-09
0.8894472361809045,1.6816982261285292,0.0009578982192818,1.6743136151504902e-06,3.18478459996957e-10,2.8156902365814243e-06,1.5117520220177915e-09
0.8994974874371859,1.670796751931507,0.0010834348977089,1.7234864025314716e-06,6.329002510262305e-10,2.8795954833477004e-06,1.5390122939568703e-09
0.9095477386934674,1.6629988763719934,0.000984329119998,1.7577202454611696e-06,4.616905123741145e-10,2.9230867931782296e-06,1.5504849507881347e-09
0.9195979899497488,1.6534641933591778,0.0010548565737976,1.8073838152804927e-06,7.035091977219246e-10,2.988444422223194e-06,1.5105501079454161e-09
0.9296482412060302,1.645392334884943,0.0009875245264148,1.8427013753071589e-06,5.328908037681641e-10,3.0319667184123417e-06,1.594537900572701e-09
0.9396984924623116,1.6372220801514312,0.0010908327363032,1.892105862008576e-06,8.634997720718879e-10,3.097797495264397e-06,1.5037662841679642e-09
0.949748743718593,1.6290704931763054,0.0010021808089986,1.9284942274996306e-06,6.199158283154875e-10,3.141653042280481e-06,1.6478646819953847e-09
0.9597989949748744,1.6196544778700368,0.0009511083175782,1.98087942914075e-06,6.032834958279681e-10,3.208340237528458e-06,1.6108466379295107e-09
0.9698492462311558,1.6137736457995022,0.001020518664868,2.015621806584024e-06,8.279827600257227e-10,3.25275735136408e-06,1.5639044268520104e-09
0.9798994974874372,1.604662173711353,0.0009239471787769,2.069151555488301e-06,6.244271395823253e-10,3.3202892327680845e-06,1.628169323735795e-09
0.9899497487437184,1.5992707064945122,0.0009663363686917,2.103711174767036e-06,7.621834691232998e-10,3.364403656730078e-06,1.6269121946929355e-09
1.0,1.5943105532048725,0.0018450139075942,2.141411944947677e-06,2.218197222727316e-09,3.414075662589053e-06,1.76155822009066e-09
