Repository: sadityakr/Large-MR-due-to-interlayer-hybridization-CrSBr

# Large magnetoresistance from interlayer hybridization in CrSBr: data and analysis code

Data, analysis scripts and Jupyter notebooks for the paper
([arXiv:2608.11389](https://doi.org/10.48550/arXiv.2608.11389))

> **Large bias-tunable magnetoresistance from spin-dependent interlayer
> hybridization in van der Waals antiferromagnet CrSBr-based heterostructures**

The work studies vertical tunnelling transport through a graphene / CrSBr /
graphene junction ("Device 2"). Current-voltage curves
I(V) were recorded as a function of magnetic field applied along the crystal
**b** axis and the **c** axis, at temperatures from 3 K to 160 K. The

File: output/IV_H_scans/MR_summary/c_scans/TMR_ratio_vs_V_110K.csv
Voltage (V),TMR_Ratio,TMR_Error,I_apar (A),I_apar_error (A),I_par (A),I_par_error (A)
-0.4974874371859297,1.6669689829032563,0.0014988771245252,-8.385336999941093e-07,1.1039346225690751e-10,-1.3978096690092846e-06,1.2433142105109762e-09
-0.4874371859296482,1.674695735772569,0.001521249368235,-8.126098004831005e-07,1.0721912700111307e-10,-1.3608741677160465e-06,1.223071835044614e-09
-0.4773869346733668,1.6829624207831877,0.0015499359158254,-7.856256315137188e-07,1.0780077518076738e-10,-1.3221784146416487e-06,1.20407799605649e-09
-0.4673366834170854,1.691452654323521,0.0015819108261251,-7.590681544391238e-07,1.09009031646775e-10,-1.2839278446385124e-06,1.1865373161956923e-09
-0.457286432160804,1.7002459949387712,0.0016104756162286,-7.329078693146072e-07,1.0824237747424119e-10,-1.2461236694612692e-06,1.1658941947261283e-09
-0.4472361809045225,1.7092092142274034,0.001644988724845,-7.070832406201725e-07,1.1711967909095358e-10,-1.208553190093771e-06,1.145788383967502e-09
-0.4371859296482412,1.7184500353188823,0.0016786197400066,-6.817051635955279e-07,1.1823712596594314e-10,-1.1714762624577993e-06,1.126140689798598e-09
-0.4271356783919597,1.7280127300351174,0.0017099975230377,-6.566474074585157e-07,1.2476260323375656e-10,-1.1346950792328718e-06,1.1019742100323248e-09
-0.4170854271356784,1.7377334615849067,0.0017460065720207,-6.320776014983262e-07,1.273063430881001e-10,-1.0983823984419717e-06,1.081211537928415e-09
-0.4070351758793969,1.747863721141371,0.0017804973876163,-6.079070921888273e-07,1.269271910518507e-10,-1.062538752261394e-06,1.0593969461124684e-09
-0.3969849246231155,1.7582910772821507,0.0018172072949643,-5.840318981041098e-07,1.2668321222847384e-10,-1.0268980752846145e-06,1.03766894499251e-09
-0.3869346733668342,1.7688951685643013,0.0018561113470096,-5.606340329265676e-07,1.26976605417712e-10,-9.91702832176525e-07,1.0160697732662643e-09
-0.3768844221105527,1.7799742669013263,0.0018915464168701,-5.376042305191066e-07,1.179515573402377e-10,-9.569216961012984e-07,9.949940318521919e-10
-0.3668341708542714,1.791495498547477,0.0019233879902854,-5.149875789913699e-07,1.0523131668084859e-10,-9.225979295709024e-07,9.724152263334583e-10
-0.3567839195979899,1.809799555165013,0.0022669476678231,-4.884289269597913e-07,1.1975176431281875e-10,-8.839584547415549e-07,1.0858251228642654e-09
-0.3467336683417085,1.81815348355737,0.0020283319219726,-4.666402365235631e-07,1.2222130879476301e-10,-8.484235716033514e-07,9.200457863830475e-10
-0.3366834170854271,1.8308465239660168,0.0020748566289658,-4.454079313551737e-07,1.1648232318310558e-10,-8.154735628685139e-07,8.992146040861033e-10
-0.3266331658291457,1.8441189786676715,0.0021278594230948,-4.244882383726335e-07,1.2095748287150312e-10,-7.828068166041798e-07,8.752754699668726e-10
-0.3165829145728643,1.858002571571715,0.0021774987502835,-4.039147682391086e-07,1.1549879677927211e-10,-7.50474678084057e-07,8.529422004349458e-10
-0.3065326633165829,1.872277667039136,0.002240965681523,-3.838951276526988e-07,1.2411196371863686e-10,-7.187582739892859e-07,8.283188402900005e-10
-0.2964824120603014,1.8871547994829283,0.0022955793328544,-3.641940232584687e-07,1.2381161065590126e-10,-6.872904989352164e-07,8.027225824105823e-10
-0.2864321608040201,1.9025652884785564,0.0023582009832508,-3.45022901496584e-07,1.229280571323475e-10,-6.564285961175569e-07,7.792945502022087e-10
-0.2763819095477386,1.9187651168337647,0.0024484872746254,-3.2619285804669865e-07,1.3539697663746649e-10,-6.258874773803134e-07,7.552448637957321e-10
-0.2663316582914573,1.935808910439564,0.0025136483125046,-3.077305742507092e-07,1.3275833739827718e-10,-5.957075876492066e-07,7.295867585464661e-10
-0.2562814070351759,1.9533991149095355,0.0025979489984033,-2.898377359166357e-07,1.3339838264191003e-10,-5.661687768069398e-07,7.064575727646836e-10
-0.2462311557788944,1.9719917994568432,0.0026662741288702,-2.722682238296575e-07,1.2547439469136983e-10,-5.369107046447648e-07,6.824716566614924e-10
-0.2361809045226131,1.991367604881051,0.002773430367376,-2.552363296051764e-07,1.3057120745538896e-10,-5.082693583644907e-07,6.583968542427987e-10
-0.2261306532663316,2.0118312336440614,0.0028836674254031,-2.385886320102434e-07,1.3359054896428118e-10,-4.80000061870617e-07,6.333445411761586e-10
-0.2160804020100502,2.032809529306708,0.0029149622107615,-2.224249136152923e-07,1.1198177156683139e-10,-4.521474839523875e-07,6.070849113802949e-10
-0.2060301507537688,2.0550200051291387,0.0030106641030292,-2.0677223814871014e-07,1.0914357591925795e-10,-4.249210859009258e-07,5.807119165381399e-10
-0.1959798994974874,2.0788555944046614,0.0031311261687897,-1.914771968497823e-07,1.1006214486351476e-10,-3.980534418720926e-07,5.541627683036964e-10
-0.185929648241206,2.103719363300497,0.0032533266847684,-1.7675905658866936e-07,1.0714587605183216e-10,-3.718514499843121e-07,5.290376675220666e-10
-0.1758793969849246,2.129842210575657,0.0033441211157662,-1.6248216530927534e-07,9.65534576576259e-11,-3.460613741414263e-07,5.029421741867183e-10
-0.1658291457286431,2.1579033293698955,0.0034786365272362,-1.486534475478587e-07,9.402310212210196e-11,-3.207797693858374e-07,4.756454934335615e-10
-0.1557788944723618,2.1869588991627102,0.0039105776092552,-1.354246026911248e-07,1.2826524839910796e-10,-2.9616804002092973e-07,4.4919658259692524e-10
-0.1457286432160803,2.21770068059612,0.0040016061045247,-1.2265595938250104e-07,1.125585839279966e-10,-2.720142046017426e-07,4.2260421830763836e-10
-0.135678391959799,2.250962974740577,0.0043099334046639,-1.1043698669062281e-07,1.1777502131551318e-10,-2.485895680825099e-07,3.9531174255969903e-10
-0.1256281407035175,2.28694509306966,0.0044200772830876,-9.867002417786029e-08,1.0229138398144652e-10,-2.2565292762662226e-07,3.6808034374704127e-10
-0.1155778894472361,2.3248821659714736,0.0046059120778117,-8.750522500032102e-08,9.330227147614524e-11,-2.034393370325675e-07,3.3969023481136576e-10
-0.1055276381909547,2.365484292395346,0.0048444983073468,-7.692230325621241e-08,8.639549097169888e-11,-1.819585000874419e-07,3.1161202741205416e-10
-0.0954773869346733,2.4083287171391063,0.0052279668597217,-6.688751412022257e-08,8.496321399374547e-11,-1.6108712107377946e-07,2.8356836237971355e-10
-0.085427135678392,2.4533641209908508,0.0055261599921691,-5.749957706408189e-08,7.720177245743333e-11,-1.4106739934116694e-07,2.5513202189483507e-10
-0.0753768844221105,2.50138942070261,0.0056808916974713,-4.865159462354644e-08,6.331051726795273e-11,-1.2169658409165104e-07,2.2651516595442328e-10
-0.0653266331658291,2.5519779403414105,0.0063183854889822,-4.043539046571424e-08,6.359681852760827e-11,-1.0319022447759413e-07,1.9731385233333423e-10
-0.0552763819095477,2.604215761644288,0.0066064241597788,-3.2841520734097366e-08,5.2481952943376e-11,-8.552640593210403e-08,1.6850503242952744e-10
-0.0452261306532663,2.6569580378040945,0.0067972010152647,-2.5810270315471387e-08,4.0382643459543964e-11,-6.857680517258812e-08,1.3880250449977888e-10
-0.0351758793969849,2.705465234450379,0.0077350039241732,-1.9397284971570967e-08,3.8158796912142495e-11,-5.2478680133312074e-08,1.0887370790853611e-10
-0.0251256281407035,2.7517877767814376,0.0078467966400383,-1.3424252195064565e-08,2.561506047333957e-11,-3.694069310281005e-08,7.827845284445797e-11
-0.015075376884422,2.7835183015660405,0.0079882013149662,-7.878332338179776e-09,1.4962691291369775e-11,-2.1929482249142984e-08,4.718069769423861e-11
-0.0050251256281407,2.777932910664352,0.0080415953499634,-2.5984984221813916e-09,4.9506420682093775e-12,-7.218454285287079e-09,1.5732551797836978e-11
0.0050251256281406,2.8571563469268653,0.0071642833582731,2.657770365786228e-09,3.497121014023931e-12,7.593665469280258e-09,1.6208761389878922e-11
0.015075376884422,2.816434548812342,0.006791480805371,8.084036108411581e-09,9.50076148226191e-12,2.2768158589576853e-08,4.794045984966368e-11
0.0251256281407035,2.7771546651010843,0.0066362276599489,1.3906975689609616e-08,1.670431214725057e-11,3.862182241384672e-08,7.978309987356949e-11
0.0351758793969849,2.7291073169750923,0.0065244934453445,2.0268246363832592e-08,2.6139886404858502e-11,5.5314219453789334e-08,1.1134737921937028e-10
0.0452261306532664,2.6739478408569672,0.0058078523272146,2.729925752184563e-08,2.577854054441984e-11,7.299679070753744e-08,1.4278203765749286e-10
0.0552763819095476,2.615303484869821,0.0055607045583447,3.5069593797307244e-08,3.409134482618067e-11,9.17176308710667e-08,1.7343638147785743e-10
0.0653266331658291,2.5563587595831585,0.0050029236485765,4.3612772505665774e-08,3.0292023340420414e-11,1.1148989302456627e-07,2.0398760291914646e-10
0.0753768844221105,2.499382269483804,0.0047871009965394,5.293285767779547e-08,3.8848103658322215e-11,1.3229944595299165e-07,2.3405407380242646e-10
0.085427135678392,2.4457448537435087,0.0044131720200237,6.300408920094744e-08,3.5375082503019707e-11,1.5409192692801416e-07,2.6424456010443776e-10
0.0954773869346734,2.3954497433437845,0.0041121104825343,7.378654958327982e-08,3.136211679283697e-11,1.7675197126149108e-07,2.939707128311644e-10
0.1055276381909549,2.3485930870007565,0.0039217342606989,8.528013252194033e-08,3.719310051092418e-11,2.0028832969953746e-07,3.2283720550092673e-10
0.1155778894472361,2.3049623715305234,0.0037413126813231,9.746041772961012e-08,4.081073981603475e-11,2.246425955803976e-07,3.522872688814901e-10
0.1256281407035175,2.264338635597547,0.003560167125355,1.1030953652890056e-07,4.158990456319208e-11,2.497781454372484e-07,3.812618904018723e-10
0.135678391959799,2.226862878020443,0.003377243933274,1.2378534286745337e-07,3.721068529116849e-11,2.756529848745645e-07,4.0975879228456607e-10
0.1457286432160804,2.19191724046937,0.0032336383905449,1.378340729530605e-07,3.5958368187274536e-11,3.0212088082992613e-07,4.3868120169934315e-10
0.1557788944723619,2.159317690249784,0.0031002159686045,1.524777827733423e-07,3.387165010893136e-11,3.292479737125418e-07,4.670215956617625e-10
0.1658291457286431,2.1288854911175825,0.0029962229039147,1.676998277835543e-07,3.8593425555393206e-11,3.570137302313259e-07,4.957032572202415e-10
0.1758793969849246,2.100749084160296,0.0028957597729049,1.8343510986574774e-07,4.2179609520315705e-11,3.8535113905331283e-07,5.237412906205522e-10
0.185929648241206,2.074184672406174,0.002785594383198,1.997296242966604e-07,3.826900481293075e-11,4.142761253415766e-07,5.50674230812761e-10
0.1959798994974875,2.0494008117837845,0.0026903099519005,2.164972435792762e-07,3.784513787426884e-11,4.436896267403204e-07,5.77257554642395e-10
0.2060301507537689,2.0259782181689925,0.0026124787886755,2.3377037427549385e-07,3.806503708934117e-11,4.736136863353635e-07,6.058314652262743e-10
0.2160804020100502,2.004135288442033,0.0025241803543194,2.5147892905641245e-07,3.4239656609950154e-11,5.039977960215667e-07,6.31058237794395e-10
0.2261306532663316,1.9833300084000265,0.0024616545680356,2.6976364468022737e-07,3.880653797404021e-11,5.350303316696571e-07,6.595895775426232e-10
0.2361809045226131,1.9635518764337008,0.0023972323730751,2.884841684648455e-07,4.5038474047678236e-11,5.664536303105633e-07,6.85885835576429e-10
0.2462311557788945,1.9450138185751635,0.0023194302960295,3.075767702366425e-07,3.198288256938227e-11,5.982410683829877e-07,7.106855414169521e-10
0.256281407035176,1.9273190250381125,0.0022668079973145,3.272256074828066e-07,4.116767899206939e-11,6.306681387812669e-07,7.375018788080814e-10
0.2663316582914572,1.910576928213404,0.0022046905692014,3.472132746438537e-07,3.051187735341512e-11,6.633776717039709e-07,7.63274911322602e-10
0.2763819095477386,1.8945233834041308,0.002154104454954,3.676890688222844e-07,2.8358620402442662e-11,6.965955387059085e-07,7.902163744405862e-10
0.2864321608040201,1.879154514434012,0.0020973259875858,3.8866516863916666e-07,1.2673602501025168e-11,7.303619062515467e-07,8.148095850561752e-10
0.2964824120603015,1.8645939828937348,0.0020458321742102,4.099338430388382e-07,9.037321595124095e-12,7.643601771147225e-07,8.384865371458327e-10
0.306532663316583,1.8505026188303744,0.0019962200544613,4.316973296549229e-07,1.1715389484495912e-11,7.988570390685144e-07,8.614901300592662e-10
0.3165829145728642,1.836891198497609,0.0019542616865585,4.539169097224609e-07,1.079765187757228e-11,8.337959763184222e-07,8.868506617166542e-10
0.3266331658291457,1.8389580551507871,0.0019225881894553,4.765296553823808e-07,2.4725144358317283e-11,8.763180482836578e-07,9.150413163610239e-10
0.3366834170854271,1.8091499421116983,0.0018665595955233,5.041969522236307e-07,2.6919448802766994e-11,9.121678869282762e-07,9.398527017832747e-10
0.3467336683417086,1.7972972161242475,0.0018296664588925,5.277003326543198e-07,2.793133395014982e-11,9.484343388274484e-07,9.642096456065402e-10
0.35678391959799,1.7858079233317368,0.0017902565060452,5.516225041606479e-07,2.796314709657253e-11,9.85091838618179e-07,9.86282402065021e-10
0.3668341708542713,1.7746344987269291,0.0017598559761573,5.759770058236519e-07,2.710076111229181e-11,1.022148665008094e-06,1.0124949778896482e-09
0.3768844221105527,1.763895507955496,0.0017191137809947,6.00717295897381e-07,3.2024205957320364e-11,1.0596025397845628e-06,1.0311553340990202e-09
0.3869346733668342,1.7533690564194513,0.0016901213598016,6.259120072197097e-07,1.7909557561416412e-11,1.0974547455004272e-06,1.057401075672023e-09
0.3969849246231156,1.7433302673189053,0.0016594371517781,6.514893323036176e-07,2.7547271554351443e-11,1.1357610718402807e-06,1.0800384339765322e-09
0.4070351758793971,1.7334029992623938,0.0016245214049415,6.775228354800675e-07,2.7588607346700943e-11,1.1744201150899104e-06,1.099610944571396e-09
0.4170854271356783,1.723817824060627,0.0015950149706693,7.039525556397095e-07,4.400206029150829e-11,1.2134859627047617e-06,1.1202498673610455e-09
0.4271356783919597,1.71452398961221,0.0015636761058406,7.30802470588e-07,3.318493362883905e-11,1.2529783674909976e-06,1.1413210618263032e-09
0.4371859296482412,1.7055101019960768,0.0015355787690991,7.580583509382672e-07,2.8950510108102397e-11,1.292876175427702e-06,1.163010670152532e-09
0.4472361809045226,1.6965928505446266,0.0015070960583548,7.8574629616309e-07,3.842430609684301e-11,1.3330915484122192e-06,1.1823994057531623e-09
0.4572864321608041,1.6879909869385834,0.0014802500882163,8.138237451939317e-07,4.330415826512959e-11,1.373727146843959e-06,1.2024429193724415e-09
0.4673366834170853,1.6795676604455652,0.0014529994817233,8.423524751089946e-07,3.2246273316855494e-11,1.414787975889345e-06,1.2227388248008915e-09
0.4773869346733668,1.6713086109739286,0.001427881750316,8.712653310605594e-07,2.5507585376044694e-11,1.4561532502445636e-06,1.2433332201279026e-09
0.4874371859296482,1.6631869563057686,0.0014036719442163,9.00629216439642e-07,3.853843757805897e-11,1.4979147652502974e-06,1.2625620099195791e-09
0.4974874371859297,1.6556929582456197,0.0013822969593917,9.288275492363614e-07,4.1660516618251426e-11,1.53785323269518e-06,1.2820612987980191e-09

File: output/IV_H_scans/MR_summary/c_scans/TMR_ratio_vs_V_120K.csv
Voltage (V),TMR_Ratio,TMR_Error,I_apar (A),I_apar_error (A),I_par (A),I_par_error (A)
-0.4974874371859297,1.4730500682205214,0.0017168412316914,-1.077727065363155e-06,8.261863894523035e-10,-1.5875459271562982e-06,1.3937131618582167e-09
-0.4874371859296482,1.477652164259537,0.0017549115637227,-1.0478731945344953e-06,8.285507454898962e-10,-1.548392093773452e-06,1.3721187551048083e-09
-0.4773869346733668,1.4825209863081668,0.0017851281438769,-1.0166886694555297e-06,8.164817299661523e-10,-1.5072622890095493e-06,1.3523093769999367e-09
-0.4673366834170854,1.4875285846695427,0.0018222494010884,-9.858989227147917e-07,8.11661828293035e-10,-1.466552829133161e-06,1.3303618098218955e-09
-0.457286432160804,1.4926454654089327,0.0018290940680618,-9.554959142490027e-07,7.759303534238224e-10,-1.4262166436205365e-06,1.308825972227196e-09
-0.4472361809045225,1.4978496808130466,0.0018521263152167,-9.25341899423134e-07,7.570284600726341e-10,-1.3860230686938794e-06,1.285114487914498e-09
-0.4371859296482412,1.5032881278116992,0.0018916181672803,-8.955521245946259e-07,7.537009488136692e-10,-1.3462728767396448e-06,1.2593745624842147e-09
-0.4271356783919597,1.5088260563118543,0.0019212757700467,-8.660726049899065e-07,7.381264859302207e-10,-1.3067529130666552e-06,1.2363007608437991e-09
-0.4170854271356784,1.514495932082938,0.0019701493704527,-8.36984412160804e-07,7.367392187347386e-10,-1.267609487434367e-06,1.2141520397802371e-09
-0.4070351758793969,1.5202953549943885,0.0020085897865874,-8.082996882104204e-07,7.270869699147313e-10,-1.2288542614297146e-06,1.1891215033612035e-09
-0.3969849246231155,1.5263613607163582,0.0020562271979031,-7.798408515954037e-07,7.20583251534891e-10,-1.190318943383364e-06,1.1668733409679332e-09
-0.3869346733668342,1.5325945214108267,0.002077095490518,-7.518008924272146e-07,6.95050765316025e-10,-1.1522059289257194e-06,1.1418229141755656e-09
-0.3768844221105527,1.539038866496408,0.0020699263502632,-7.240621956403327e-07,6.497380085501245e-10,-1.114359860851198e-06,1.1163886893739083e-09
-0.3668341708542714,1.5456793937518876,0.0021130307199474,-6.967384338765397e-07,6.391430338795351e-10,-1.0769342400779297e-06,1.091555649198184e-09
-0.3567839195979899,1.551767806516492,0.0030675497207107,-6.658214125389058e-07,1.0926509961171272e-09,-1.03320023286721e-06,1.1387292347406095e-09
-0.3467336683417085,1.561016114561298,0.0022226494508012,-6.378543346064098e-07,6.172171434963624e-10,-9.9570089506338e-07,1.0400209520695904e-09
-0.3366834170854271,1.5683913097679434,0.0022591994827641,-6.117628605975124e-07,6.011395734464554e-10,-9.594835541999162e-07,1.0105796750798816e-09
-0.3266331658291457,1.5762054923997746,0.0023218487034519,-5.85892029685969e-07,5.947809030178669e-10,-9.23486235144276e-07,9.8572757113935e-10
-0.3165829145728643,1.5843744045253425,0.0023765107448914,-5.603413166518084e-07,5.810553222989176e-10,-8.877904399011551e-07,9.621795718782923e-10
-0.3065326633165829,1.592759015810892,0.0024461901966555,-5.353460380797879e-07,5.743947823749141e-10,-8.526772287302232e-07,9.369904615412336e-10
-0.2964824120603014,1.601549546353301,0.0024574893345916,-5.106010473447465e-07,5.39250416157231e-10,-8.17752875742499e-07,9.103004939849843e-10
-0.2864321608040201,1.6107206675391887,0.0025228863052905,-4.863692917368094e-07,5.278515189491958e-10,-7.83405070256876e-07,8.847520654678593e-10
-0.2763819095477386,1.6203132364525026,0.0025805961329388,-4.624477215763608e-07,5.127660579771008e-10,-7.493101644374791e-07,8.566701760631782e-10
-0.2663316582914573,1.6303351902145469,0.0026236641998095,-4.388845275857427e-07,4.897092953155562e-10,-7.155288897637234e-07,8.29754224541337e-10
-0.2562814070351759,1.6407660595537954,0.0026847047470568,-4.158760724261241e-07,4.73131694527368e-10,-6.823553446173202e-07,8.024605759063941e-10
-0.2462311557788944,1.6518588744880731,0.0027476017708319,-3.931313274117546e-07,4.5630224440674626e-10,-6.49397472024383e-07,7.737113266130734e-10
-0.2361809045226131,1.6634019296183942,0.0028160991510955,-3.709499834196745e-07,4.3927915272212364e-10,-6.170389182121977e-07,7.465498078326416e-10
-0.2261306532663316,1.6756208139543038,0.0028665490750041,-3.491184733472091e-07,4.151986147275658e-10,-5.849901804765343e-07,7.193824328913256e-10
-0.2160804020100502,1.6885245756937377,0.0029455033327173,-3.2768629559754664e-07,4.000215578744746e-10,-5.533063632345002e-07,6.894820558334423e-10
-0.2060301507537688,1.7020679401469223,0.0030336676114746,-3.0681864810120573e-07,3.8378569437489716e-10,-5.222261843722827e-07,6.630638310850244e-10
-0.1959798994974874,1.7162950157676669,0.0030872380790661,-2.863283720979773e-07,3.5875150569363697e-10,-4.914239579046283e-07,6.342529171419216e-10
-0.185929648241206,1.7315323951734305,0.0031806783118897,-2.6639886414338093e-07,3.4269147226546475e-10,-4.612782633016697e-07,6.04867850785511e-10
-0.1758793969849246,1.7476215153558996,0.0032808729322453,-2.469027310033523e-07,3.2585543980745697e-10,-4.314925249015885e-07,5.761017089406896e-10
-0.1658291457286431,1.764821195156327,0.0033890273371839,-2.278694630837695e-07,3.097934762407626e-10,-4.021488581791286e-07,5.454037837872471e-10
-0.1557788944723618,1.7830189511910004,0.0034678900935627,-2.0944764458644505e-07,2.8639243745399385e-10,-3.734491195799486e-07,5.16541795508976e-10
-0.1457286432160803,1.8028476092373724,0.0035975183610144,-1.9143716481729575e-07,2.7000946200428794e-10,-3.4513203491004245e-07,4.871810705153818e-10
-0.135678391959799,1.8234918510693945,0.0036465897890475,-1.7411744470377542e-07,2.41434103490883e-10,-3.175017415463604e-07,4.5751449395174603e-10
-0.1256281407035175,1.845777347958764,0.0038668489805329,-1.57262324441434e-07,2.3414791152224033e-10,-2.902712361413408e-07,4.278008413564087e-10
-0.1155778894472361,1.8693892790151767,0.0039842535269053,-1.4106437687811777e-07,2.1288891639130748e-10,-2.6370423378690977e-07,3.9686624728041935e-10
-0.1055276381909547,1.894719663528151,0.0041605385795398,-1.255041038156808e-07,1.9663115515057215e-10,-2.377950933530488e-07,3.658610419295315e-10
-0.0954773869346733,1.9217337767272125,0.0043184136635509,-1.1051719808205818e-07,1.77362721610089e-10,-2.1238463246354317e-07,3.3406817532357615e-10
-0.085427135678392,1.950436132030788,0.0045603992696117,-9.625335129886573e-08,1.6347123257464086e-10,-1.8773601420236025e-07,3.0169734818811436e-10
-0.0753768844221105,1.9807740879903848,0.004627481065764,-8.25806559602725e-08,1.3707312687230102e-10,-1.635736234953565e-07,2.6891101567957486e-10
-0.0653266331658291,2.0122262992313664,0.0048519089958348,-6.964369584853667e-08,1.2034613161745088e-10,-1.4013887636209577e-07,2.356617708633581e-10
-0.0552763819095477,2.043441248933129,0.0048971808285908,-5.7438762983791697e-08,9.605665958137627e-11,-1.1737273756877325e-07,2.0148125230373727e-10
-0.0452261306532663,2.074137539394933,0.0051132709892229,-4.584771667964963e-08,7.938430789877807e-11,-9.509447026080454e-08,1.668752163487026e-10
-0.0351758793969849,2.102593889458316,0.0053645879052655,-3.4941112547435644e-08,6.363698272489558e-11,-7.346696973311346e-08,1.312719825246842e-10
-0.0251256281407035,2.1266158777143103,0.0056173293437638,-2.4516135010117652e-08,4.7208455061885295e-11,-5.2136401972703874e-08,9.426808644596892e-11
-0.015075376884422,2.143591831158304,0.0060027560681624,-1.4526827849915365e-08,3.074997362527823e-11,-3.113958951172151e-08,5.7089194818756974e-11
-0.0050251256281407,2.156830538762251,0.0063801085601962,-4.7864567814886275e-09,1.1065867213169451e-11,-1.0323576158780344e-08,1.9050804376796324e-11
0.0050251256281406,2.131774872171348,0.0047162453575913,4.999092908789492e-09,6.534833692237455e-12,1.0656940646607409e-08,1.9021185094886727e-11
0.015075376884422,2.12303868819295,0.0051378454246282,1.5042764044780255e-08,2.4537384965928947e-11,3.193637004442634e-08,5.7092694931130976e-11
0.0251256281407035,2.100712017581752,0.0051365855937808,2.5586750634840532e-08,4.345248466153989e-11,5.3750394549477024e-08,9.455797249047935e-11
0.0351758793969849,2.070993899617517,0.0049901840445273,3.6784944129987625e-08,6.182060298042294e-11,7.618139489097557e-08,1.3154431204906892e-10
0.0452261306532664,2.037674173944592,0.0047993144623754,4.876713524492702e-08,8.023612586747434e-11,9.93715320258508e-08,1.6747599017482002e-10
0.0552763819095476,2.0026199218289538,0.0045695702123553,6.160450509576735e-08,9.754039489024038e-11,1.23370409179197e-07,2.027052190606112e-10
0.0653266331658291,1.968017609074892,0.0043414955707058,7.531361849599695e-08,1.1428094326911875e-10,1.482185274032705e-07,2.3733670129447336e-10
0.0753768844221105,1.9343934571766817,0.0041783965070912,8.99196302949943e-08,1.3445342226164194e-10,1.7393994451438317e-07,2.711471669385176e-10
0.085427135678392,1.9028175754568235,0.0040751952151169,1.0537089845672908e-07,1.5885017064045724e-10,2.0050159752514041e-07,3.050040932020802e-10
0.0954773869346734,1.8732884803065808,0.0038842676444146,1.2160242820047176e-07,1.7684294897834655e-10,2.277964279252519e-07,3.366847685900413e-10
0.1055276381909549,1.8456765943388649,0.0037120508883419,1.3863674240336753e-07,1.945099151256568e-10,2.5587859056928185e-07,3.6872463968404527e-10
0.1155778894472361,1.8201656152375865,0.0035980645067296,1.5640893305359376e-07,2.1656261925906084e-10,2.8469016186014893e-07,4.0166116457588047e-10
0.1256281407035175,1.7966529523974677,0.0034537164725856,1.748940513107323e-07,2.339030158828194e-10,3.1422391364418134e-07,4.3388228846097176e-10
0.135678391959799,1.7747602299035228,0.0033258648826399,1.9407546934603768e-07,2.5233274523924046e-10,3.444374245952079e-07,4.6484205828700997e-10
0.1457286432160804,1.754622021735244,0.00327169251849,2.1382954680139325e-07,2.809524262440338e-10,3.751900317153916e-07,4.963906844078722e-10
0.1557788944723619,1.7358842075841248,0.0031451087619395,2.342086390097586e-07,2.966766693037131e-10,4.065590777368113e-07,5.266644821447857e-10
0.1658291457286431,1.718555738199831,0.003049160868428,2.551663692634985e-07,3.155950879958265e-10,4.3851762809340233e-07,5.578428216447953e-10
0.1758793969849246,1.702292431563502,0.002960120436438,2.766848462674206e-07,3.3479624446253784e-10,4.709985197293413e-07,5.882044301978096e-10
0.185929648241206,1.6873136204225658,0.0028668696064077,2.987376558061507e-07,3.5101121211950647e-10,5.040641155748264e-07,6.186386054456955e-10
0.1959798994974875,1.673161481810806,0.0028047271698511,3.21278128353372e-07,3.7422286427096015e-10,5.375501893091302e-07,6.480210684857093e-10
0.2060301507537689,1.659921040926181,0.0027137535363199,3.4430596241643666e-07,3.884250491261487e-10,5.715207115313822e-07,6.762562823679997e-10
0.2160804020100502,1.647457375241724,0.0026619830207144,3.677730999144319e-07,4.1212050999370285e-10,6.058905058695423e-07,7.053210821165681e-10
0.2261306532663316,1.6357071658237294,0.0026180902037988,3.9182158399734953e-07,4.3690303555286414e-10,6.40905372668869e-07,7.359329510139145e-10
0.2361809045226131,1.624622864374468,0.002566691859366,4.162559777065145e-07,4.598055090701658e-10,6.762589788145522e-07,7.638426412501014e-10
0.2462311557788945,1.6141667830386743,0.0024924254955191,4.410412940312073e-07,4.71368975759155e-10,7.119142067735679e-07,7.93383801976205e-10
0.256281407035176,1.6042057783653283,0.0023909802555654,4.663953775695637e-07,4.695986904388297e-10,7.481941596999732e-07,8.22211337057204e-10
0.2663316582914572,1.59485403059468,0.0023651536920678,4.920221543746285e-07,4.984104655816401e-10,7.847035160462542e-07,8.499194950205979e-10
0.2763819095477386,1.5859039497956071,0.0023306613795483,5.181294336931079e-07,5.20494411826451e-10,8.217035153992611e-07,8.8141091643151e-10
0.2864321608040201,1.5773579815390786,0.0022899608942206,5.447086349441428e-07,5.426481572036676e-10,8.592005129423999e-07,9.07336515948291e-10
0.2964824120603015,1.569087084883233,0.002265162207437,5.715691043857078e-07,5.705302303737487e-10,8.968416998098906e-07,9.353265718894095e-10
0.306532663316583,1.5613131047783262,0.002197182404732,5.988102030535609e-07,5.759451524693247e-10,9.349302173024952e-07,9.604364072066419e-10
0.3165829145728642,1.5538164586615768,0.0021655453566199,6.264794340745249e-07,5.978046800403877e-10,9.73434055677987e-07,9.88805718861237e-10
0.3266331658291457,1.5451158716291835,0.0021396337876809,6.602289046842014e-07,6.298312057213231e-10,1.020130159535911e-06,1.0239775011104394e-09
0.3366834170854271,1.5381521474942612,0.0020985831119964,6.887390959417117e-07,6.448541025360023e-10,1.0593855194859998e-06,1.0513225681885484e-09
0.3467336683417086,1.5315422457503398,0.0020657124459161,7.175782663221398e-07,6.62170413534146e-10,1.0990014295046457e-06,1.0810920733111802e-09
0.35678391959799,1.5250036278171413,0.0019962690485443,7.46879932217784e-07,6.569841125852504e-10,1.1389946061759412e-06,1.1041700160022386e-09
0.3668341708542713,1.5187961482578185,0.0019800731351738,7.764951597248606e-07,6.87600930967515e-10,1.1793378577309578e-06,1.1284250542049243e-09
0.3768844221105527,1.5128043453711106,0.0019363757354616,8.064706599780213e-07,6.936675161737906e-10,1.2200323188290582e-06,1.1564963323009099e-09
0.3869346733668342,1.5071020301522402,0.0018863029705325,8.367528877785328e-07,6.930918012160176e-10,1.2610719759067765e-06,1.1832769857372694e-09
0.3969849246231156,1.5013808218117202,0.0018515657628942,8.674768587405773e-07,7.094477138893751e-10,1.3024131190785774e-06,1.2022065987503099e-09
0.4070351758793971,1.495850391699644,0.0018419474712285,8.985310486604313e-07,7.388082159499737e-10,1.344068021092998e-06,1.232003097136353e-09
0.4170854271356783,1.4905465226942778,0.0018221431542304,9.299308174132956e-07,7.63980839559109e-10,1.386105146241635e-06,1.2547786310224223e-09
0.4271356783919597,1.4853530597429747,0.0017793031584618,9.61672250756343e-07,7.652327764368854e-10,1.4284228201308473e-06,1.279035945540571e-09
0.4371859296482412,1.4802811956882287,0.0017800424840319,9.937974474206995e-07,8.077323938141764e-10,1.4710996737398229e-06,1.3037398576693831e-09
0.4472361809045226,1.4752960974865903,0.0017846233797286,1.0262391501192503e-06,8.510683290863615e-10,1.5140066132588854e-06,1.3333172627127286e-09
0.4572864321608041,1.4704825789472844,0.0017404367224281,1.0590463739582064e-06,8.540026188259982e-10,1.5573092432028335e-06,1.3492125517327131e-09
0.4673366834170853,1.4657359775468228,0.0016936202839883,1.0922232529636605e-06,8.48822211037683e-10,1.6009109173820615e-06,1.368902866480154e-09
0.4773869346733668,1.4610648520149778,0.0016814238040172,1.125739943853026e-06,8.806479460264588e-10,1.644779064472971e-06,1.388276142233489e-09
0.4874371859296482,1.456476512964843,0.0016180143866762,1.1596159827025478e-06,8.50053038029711e-10,1.6889534428649063e-06,1.409809000989541e-09
0.4974874371859297,1.452215383021539,0.0016143371391685,1.1920859374676792e-06,8.83381643930108e-10,1.731165536274216e-06,1.4344666626506723e-09
