Repository: sadityakr/Large-MR-due-to-interlayer-hybridization-CrSBr

# Large magnetoresistance from interlayer hybridization in CrSBr: data and analysis code

Data, analysis scripts and Jupyter notebooks for the paper
([arXiv:2608.11389](https://doi.org/10.48550/arXiv.2608.11389))

> **Large bias-tunable magnetoresistance from spin-dependent interlayer
> hybridization in van der Waals antiferromagnet CrSBr-based heterostructures**

The work studies vertical tunnelling transport through a graphene / CrSBr /
graphene junction ("Device 2"). Current-voltage curves
I(V) were recorded as a function of magnetic field applied along the crystal
**b** axis and the **c** axis, at temperatures from 3 K to 160 K. The

File: output/IV_H_scans/MR_summary/c_scans/TMR_ratio_vs_V_3K.csv
Voltage (V),TMR_Ratio,TMR_Error,I_apar (A),I_apar_error (A),I_par (A),I_par_error (A)
-1.0,7.179408608892451,0.031104779748127073,-5.287897704042603e-09,2.239386561833167e-11,-3.796397829934609e-08,3.471020724204104e-11
-0.9899497487437185,7.317210652799967,0.03282489695807151,-4.762582586924702e-09,2.092602114900363e-11,-3.484882003988505e-08,3.1523061799354484e-11
-0.9798994974874372,7.450005147435416,0.03670192750036734,-4.287818936102535e-09,2.0745697116467987e-11,-3.194427314523493e-08,2.96358341962283e-11
-0.9698492462311558,7.520437969961775,0.038044512399825196,-4.065925642793101e-09,2.019103580658311e-11,-3.057754158710248e-08,2.950885158233947e-11
-0.9597989949748744,7.660192766031103,0.03972778883614487,-3.6540285153136567e-09,1.8615674237433816e-11,-2.7990562799877043e-08,2.7178003711166064e-11
-0.949748743718593,7.789431010669447,0.041940019047722474,-3.2834513615270955e-09,1.734365177620416e-11,-2.5576217857503975e-08,2.6687993127471882e-11
-0.9396984924623115,7.85268662097806,0.04329828172519218,-3.1111519444087936e-09,1.680397811207205e-11,-2.4430901249688813e-08,2.708569518101043e-11
-0.9296482412060302,7.982759305208983,0.04614191531931283,-2.785884128809017e-09,1.5749745365764008e-11,-2.22390424524842e-08,2.6775873978189137e-11
-0.9195979899497487,8.115400784528848,0.04640261277621854,-2.4897290754684013e-09,1.3830750076941317e-11,-2.020514929232055e-08,2.7365693293754557e-11
-0.9095477386934674,8.186344460012007,0.04791372376629203,-2.3517931102723048e-09,1.3333412050565267e-11,-1.925258849937209e-08,2.798852719725699e-11
-0.8994974874371859,8.329666190611023,0.0531056443797865,-2.09359561513726e-09,1.290771633838118e-11,-1.7438952612220323e-08,2.8310453124802817e-11
-0.8894472361809045,8.469423271562151,0.05482531237946032,-1.86127812252362e-09,1.1577678479744784e-11,-1.5763952245751058e-08,2.8252141848519873e-11
-0.8793969849246231,8.54770416764339,0.05573683405461596,-1.7530073338650777e-09,1.09305047642281e-11,-1.4984188093587953e-08,2.8589746583996505e-11
-0.8693467336683417,8.716159428962264,0.059212704266554304,-1.5492702649879594e-09,9.9646486709752e-12,-1.3503686628185669e-08,2.9530619657595464e-11
-0.8592964824120604,8.875712572663323,0.06289209891491866,-1.369106404145882e-09,9.091962829059937e-12,-1.2151794924591478e-08,3.0035453685351914e-11
-0.8492462311557789,8.962553112478249,0.06373179337002759,-1.2857545112652493e-09,8.488980211967133e-12,-1.152364309682331e-08,3.043212681734125e-11
-0.8391959798994975,9.152882974575775,0.06856281630788603,-1.1293843752616892e-09,7.729837852736674e-12,-1.0337123020084613e-08,3.1470369263314216e-11
-0.8291457286432161,9.32115878437013,0.0710936277442093,-9.92124646443816e-10,6.789666010042955e-12,-9.247751363389886e-09,3.1139908556782056e-11
-0.8190954773869347,9.402186121910606,0.07169906623493034,-9.295247494095438e-10,6.265646206782792e-12,-8.739564698870847e-09,3.116436782147955e-11
-0.8090452261306533,9.603281301574397,0.0794325789168482,-8.116390924069012e-10,5.849427523961006e-12,-7.794398519738008e-09,3.163814390112614e-11
-0.7989949748743719,9.804504700423488,0.09840958321532814,-7.071537763682255e-10,6.3333658046382466e-12,-6.933292524324487e-09,3.141677477746126e-11
-0.7889447236180904,9.907605360507105,0.1056278355115275,-6.593624640906251e-10,6.299171085753752e-12,-6.532703083741452e-09,3.091501201596787e-11
-0.778894472361809,10.145392128125003,0.10606794528543023,-5.707328119565787e-10,5.183450637587901e-12,-5.790308177686921e-09,2.9985833184747956e-11
-0.7688442211055276,10.380264855547873,0.11041809558810801,-4.937913613337325e-10,4.399377269426188e-12,-5.125685114025685e-09,2.9788666267152694e-11
-0.7587939698492463,10.452013331848708,0.11515256091812281,-4.6109960393371424e-10,4.215681901397207e-12,-4.81941920762534e-09,2.962732392936427e-11
-0.7487437185929648,10.531837693302153,0.12155673175574526,-4.0368503035414385e-10,3.775238756146503e-12,-4.251545218905596e-09,2.875853557044291e-11
-0.7386934673366834,10.6580874300263,0.13591006296714053,-3.5084802759621086e-10,3.649309601503895e-12,-3.739368952772696e-09,2.758528594532696e-11
-0.728643216080402,10.723852534986289,0.13927354281859064,-3.26636088164636e-10,3.421108908461637e-12,-3.502797242082337e-09,2.689852105275964e-11
-0.7185929648241206,10.781695727706577,0.15811624811524605,-2.8434095457393125e-10,3.4474350480734952e-12,-3.0656776551417644e-09,2.5293394770984985e-11
-0.7085427135678393,10.666064389567596,0.176872619980859,-2.5083445215357364e-10,3.507413924305574e-12,-2.675416417791929e-09,2.3849292040751216e-11
-0.6984924623115578,10.628961239366197,0.17051677780970154,-2.3491728757520764e-10,3.075191605141241e-12,-2.496926744093924e-09,2.3156203647335e-11
-0.6884422110552764,10.572642476879155,0.16992779157439303,-2.0530450268776566e-10,2.5851495341470023e-12,-2.170611105811222e-09,2.168105085815955e-11
-0.6783919597989949,10.309917150796167,0.17564804964370478,-1.8261791954870122e-10,2.435085898688389e-12,-1.8827756207978694e-09,1.9965290581335253e-11
-0.6683417085427136,10.12661092491747,0.19326203885929522,-1.7307687061175127e-10,2.716627834325854e-12,-1.7526821287874878e-09,1.90272255493676e-11
-0.6582914572864322,9.924448780103303,0.21458036967624305,-1.5287661458398004e-10,2.8222060461939995e-12,-1.5172161311143035e-09,1.707712972904059e-11
-0.6482412060301508,9.827753167911682,0.19792103010745302,-1.3342368030152584e-10,2.1860882338198886e-12,-1.3112549967577561e-09,1.5354855191893105e-11
-0.6381909547738693,9.665480805863602,0.18699739260284678,-1.2603797098290865e-10,1.915207986194407e-12,-1.2182175893452973e-09,1.4588175269362152e-11
-0.6281407035175879,9.24921306801452,0.1770767562578759,-1.1336454019755497e-10,1.6457330437078805e-12,-1.0485327866446828e-09,1.3087141688608177e-11
-0.6180904522613065,8.799708733175903,0.19145054378903867,-1.0232184776568511e-10,1.7941659446191472e-12,-9.004024573783945e-10,1.1596813907866294e-11
-0.6080402010050251,8.616901816089575,0.22263886115301165,-9.685749917355655e-11,2.1579902683849134e-12,-8.34611560530514e-10,1.0919500383744825e-11
-0.5979899497487438,8.14751530484741,0.2503804991534439,-8.79022102919834e-11,2.4209358500331385e-12,-7.161846036838503e-10,9.76400202327641e-12
-0.5879396984924623,7.523529277368486,0.2342344182874411,-8.172526215515235e-11,2.258753762172825e-12,-6.148624025249034e-10,8.812502611035026e-12
-0.5778894472361809,7.160119674093552,0.25516137697643476,-7.956733613995594e-11,2.583921673616347e-12,-5.697116489109134e-10,8.360501322798506e-12
-0.5678391959798995,6.563314935731528,0.2515826403539707,-7.438092714848964e-11,2.6118836051749865e-12,-4.881854500872407e-10,7.503683189677251e-12
-0.5577889447236181,6.05457714084542,0.2501287747415186,-6.900066558393371e-11,2.6255955727087177e-12,-4.1776985254760436e-10,6.720444054095855e-12
-0.5477386934673367,5.803275506521739,0.24849326646339884,-6.658739962128889e-11,2.633836275213515e-12,-3.8642502526520077e-10,6.3371805276005445e-12
-0.5376884422110553,5.322149582386999,0.27551416801184014,-6.208358163811416e-11,3.032660043061349e-12,-3.304181080883784e-10,5.662993288157709e-12
-0.5276381909547738,4.694430502827925,0.2161630701603151,-6.010662729445485e-11,2.5475941198103823e-12,-2.8216638459319836e-10,5.077793491438773e-12
-0.5175879396984925,4.411588229583712,0.21196992665056258,-5.911938245960328e-11,2.624366183921681e-12,-2.608103717990436e-10,4.7956146358442876e-12
-0.507537688442211,3.921618252072394,0.26494442553472564,-5.6815348540734616e-11,3.686258209139445e-12,-2.2280810783519954e-10,4.196586907784082e-12
-0.4974874371859297,3.5133109189391436,0.198581920037903,-5.4354495196082184e-11,2.893752907893005e-12,-1.9096424146582076e-10,3.6257003991971566e-12
-0.48743718592964824,3.344863801720711,0.16669031240128265,-5.293532506951331e-11,2.4392438207840274e-12,-1.7706145265733393e-10,3.360249235557553e-12
-0.4773869346733668,2.8466684378109806,0.149019983518344,-5.3642424768881884e-11,2.6105587438364436e-12,-1.5270219751722605e-10,2.945351636840063e-12
-0.46733668341708545,2.4697883866014245,0.1329589478039341,-5.3435788760616016e-11,2.680404304480863e-12,-1.3197509050985636e-10,2.579319176099667e-12
-0.457286432160804,2.3430508173140536,0.12381413564239567,-5.259632064293568e-11,2.5831454605969278e-12,-1.2323585207014248e-10,2.4033910874243923e-12
-0.44723618090452255,2.1243144329375787,0.11196261582870073,-5.100922467633038e-11,2.496544339513061e-12,-1.0835963219288431e-10,2.1190639606130713e-12
-0.4371859296482412,1.9714428606874244,0.09325477525407809,-4.8490741044348965e-11,2.0920137919512183e-12,-9.559672524132443e-11,1.854370502406159e-12
-0.42713567839195976,1.9084158604762704,0.10535549778160337,-4.7218477589829006e-11,2.4443371666225026e-12,-9.011249153997302e-11,1.7284188105890883e-12
-0.4170854271356784,1.675770427018595,0.09381463593256882,-4.8181175028633065e-11,2.5261256236209257e-12,-8.074058825199009e-11,1.5846956450414941e-12
-0.40703517587939697,1.4962313865111232,0.09307616422041452,-4.906363556013132e-11,2.8951519793970152e-12,-7.341055146141173e-11,1.4455784718725894e-12
-0.3969849246231155,1.4457302632999358,0.08550349435262937,-4.877981634046304e-11,2.7283792627628715e-12,-7.052245672162014e-11,1.355308813343234e-12
-0.3869346733668342,1.3789731294094654,0.07156110249367445,-4.730316073297022e-11,2.2897488768691105e-12,-6.522978758690288e-11,1.220186092942135e-12
-0.37688442211055273,1.275125789869266,0.0660102871300855,-4.765794254781232e-11,2.291117437469826e-12,-6.076987163482329e-11,1.1669756633436086e-12
-0.3668341708542714,1.2233498400734324,0.06649608091567323,-4.8128667293854445e-11,2.4417046466369367e-12,-5.887819743688428e-11,1.148839571901218e-12
-0.35678391959798994,1.1685680893629806,0.06573158275508453,-4.80609857523691e-11,2.543072172072899e-12,-5.616253429354739e-11,1.0717988630216223e-12
-0.3467336683417085,1.1309361659998107,0.07213057362058643,-4.814014100232023e-11,2.948341496053625e-12,-5.444342649585432e-11,9.69156745757876e-13
-0.33668341708542715,1.0882039072851357,0.06278706395717572,-4.852777924834992e-11,2.642741637090097e-12,-5.280811898992491e-11,1.006596216510166e-12
-0.3266331658291457,1.0577894772664405,0.055685407295483304,-4.913706031191844e-11,2.3974348050064834e-12,-5.1976665341753766e-11,1.0274645769605147e-12
-0.31658291457286436,1.0479422697618783,0.05009218363135957,-4.81108954373834e-11,2.1237927433125963e-12,-5.041744096492796e-11,9.244744822486578e-13
-0.3065326633165829,1.0543802955065507,0.05815923795353772,-4.698913721341313e-11,2.4433395228363747e-12,-4.954442038067639e-11,9.11937085842633e-13
-0.29648241206030146,1.0391534956101556,0.06694158440117041,-4.734577585973952e-11,2.926568695609113e-12,-4.9199528487023247e-11,8.924606927069841e-13
-0.2864321608040201,1.0070017662951503,0.05585667265650558,-4.8650393523766203e-11,2.5388721914880568e-12,-4.89910322093867e-11,9.209107727388343e-13
-0.27638190954773867,1.018929489038872,0.061912669999808836,-4.7603980889550825e-11,2.738302068924621e-12,-4.850509992400625e-11,9.495539937165087e-13
-0.26633165829145733,1.026619023016374,0.06645061929933291,-4.68949913914526e-11,2.8967382301187736e-12,-4.814329024665434e-11,9.310996784880685e-13
-0.2562814070351759,1.0052781392703023,0.06320077854799724,-4.7458161949627876e-11,2.856104106660541e-12,-4.770865273791057e-11,8.675759879798568e-13
-0.24623115577889443,0.9938108027250173,0.06355964786809078,-4.763867927087684e-11,2.9204295505315133e-12,-4.7343834086949754e-11,8.628459219245141e-13
-0.2361809045226131,0.9783306865049509,0.06399168021638406,-4.8214169692247464e-11,3.027152488239131e-12,-4.716940173428266e-11,8.650413173277679e-13
-0.22613065326633164,0.9840765208803324,0.047690351873009885,-4.7627097638753036e-11,2.1050543032156843e-12,-4.686870854397198e-11,9.315521502748787e-13
-0.2160804020100502,1.0114798973906975,0.06160966675279039,-4.622600205263641e-11,2.6567258312445296e-12,-4.675667181298285e-11,9.432645821459127e-13
-0.20603015075376885,1.0187860241158329,0.06089025731392733,-4.574670453122439e-11,2.5759163290604205e-12,-4.660610322576785e-11,9.339055054293997e-13
-0.1959798994974874,1.0162460131276105,0.049825993105558346,-4.579445429362553e-11,2.0670487967842755e-12,-4.653843159925154e-11,8.909294321432735e-13
-0.18592964824120606,1.035225292972945,0.052684460223539835,-4.515823921678961e-11,2.1004026354623376e-12,-4.674895142334336e-11,9.65568982222365e-13
-0.1758793969849246,1.0493674618270994,0.057256913194750104,-4.4467052260909535e-11,2.238600579351435e-12,-4.666227776596362e-11,9.81840905231583e-13
-0.16582914572864316,1.0397246689432604,0.06612891034965972,-4.4555972323170367e-11,2.697258941268535e-12,-4.632594357315338e-11,9.037696504662848e-13
-0.15577889447236182,1.0159872385413682,0.05281019953811324,-4.546140710989739e-11,2.193581402032579e-12,-4.6188209469789575e-11,8.927941518031998e-13
-0.14572864321608037,1.0023098480081674,0.048700295853129086,-4.6205815240317936e-11,2.0526853419214475e-12,-4.6312543650616533e-11,9.113513151804736e-13
-0.13567839195979903,0.9733932544096111,0.045080427013368084,-4.758339754897665e-11,1.9610265656258717e-12,-4.6317358196064696e-11,9.786006606255769e-13
-0.12562814070351758,0.9695583057043573,0.05102262265137677,-4.763874773030397e-11,2.32272754695823e-12,-4.6188543535270814e-11,9.145955508161973e-13
-0.11557788944723613,0.9693022141110672,0.05640837529280731,-4.7525562272269833e-11,2.6124097884468763e-12,-4.606663273738455e-11,8.80222153175274e-13
-0.10552763819095479,0.9559130482711814,0.05155460454593226,-4.798153782675252e-11,2.416207139406814e-12,-4.586617808471e-11,8.856633029604042e-13
-0.09547738693467334,0.9846168023883701,0.04992266135678219,-4.674827684789486e-11,2.2023793525233163e-12,-4.6029138867140514e-11,8.626841410091215e-13
-0.085427135678392,1.0071843578409587,0.04922234061842423,-4.570198724097146e-11,2.060020775278568e-12,-4.603032667135353e-11,8.692719790907855e-13
-0.07537688442211055,1.0027008616949362,0.04787011266048516,-4.5992988924937386e-11,2.0003480441021838e-12,-4.611720962696037e-11,9.079653210477038e-13
-0.0653266331658291,0.9987263887275062,0.07080694131276585,-4.587282640899311e-11,3.1228476317465953e-12,-4.5814402260177463e-11,9.071360421925511e-13
-0.055276381909547756,0.98495404303154,0.07139434320028128,-4.641977301604304e-11,3.244601411282421e-12,-4.5721343108757976e-11,8.776611355316394e-13
-0.045226130653266305,0.96307112560403,0.050406006435010635,-4.768980103616191e-11,2.3315888579964583e-12,-4.5928670363728684e-11,8.58078955246796e-13
-0.035175879396984966,0.9560166974291846,0.054561855838102795,-4.8102579070981205e-11,2.592372801326901e-12,-4.598686878126567e-11,8.637821127883053e-13
-0.025125628140703515,0.977368372486452,0.0507219253349523,-4.7081652809218105e-11,2.2764012753651782e-12,-4.6016118380117694e-11,8.676321946363294e-13
-0.015075376884422065,1.00281633209328,0.05426876943676534,-4.627768792847711e-11,2.2780488757037636e-12,-4.640802126619287e-11,1.0433206642923e-12
-0.005025125628140725,0.9896679909247625,0.10140189501474486,-4.6650444216648897e-11,4.394432769756854e-12,-4.6168451403638624e-11,1.8609239754799986e-12
0.005025125628140614,0.9927124691998758,0.11224334039243185,-4.462123451878864e-11,4.678159058560211e-12,-4.42960558978934e-11,1.8753875857337925e-12
0.015075376884422065,1.008067135229423,0.07616852270905541,-4.444672629963278e-11,3.1841228969481075e-12,-4.4805284051197074e-11,1.0762602171493783e-12
0.025125628140703515,1.001955193811514,0.08289039590816372,-4.5663634451304564e-11,3.682517339558903e-12,-4.5752915706794995e-11,8.442698677962871e-13
0.035175879396984966,1.0105225135673528,0.07827003548598839,-4.5142165434189315e-11,3.3947348001774314e-12,-4.561717448243025e-11,8.461865867871772e-13
0.045226130653266416,0.9995521187307486,0.06874804562248533,-4.5572578038554526e-11,3.004493403998886e-12,-4.5552166934459557e-11,8.927225102779816e-13
0.055276381909547645,1.0096514712879578,0.049177468663026726,-4.492331340636563e-11,2.0010158405099975e-12,-4.5356889475867106e-11,8.938135130041844e-13
0.0653266331658291,1.012039217896949,0.04587012440002909,-4.4652702269436343e-11,1.8274265344818454e-12,-4.5190285881745676e-11,8.802523890015147e-13
0.07537688442211055,0.9890847205083694,0.060980018852855804,-4.5511507107061745e-11,2.6658063386028057e-12,-4.5014736286902835e-11,8.660358252733133e-13
0.085427135678392,0.9911180039397799,0.06797873399056766,-4.551477365006786e-11,2.997871094195191e-12,-4.511051160982615e-11,8.630017650101325e-13
0.09547738693467345,0.9829902334738845,0.06445350211528258,-4.598641378295392e-11,2.8861704037669585e-12,-4.5204195621132534e-11,8.580220533773573e-13
0.1055276381909549,0.9658714872367704,0.060822551181882414,-4.6585729398243496e-11,2.78593350926083e-12,-4.4995827737891184e-11,8.875912379413398e-13
0.11557788944723613,1.0007873412042048,0.06636066986210878,-4.4773000894181884e-11,2.831455264936266e-12,-4.4808252522621775e-11,8.933426174116114e-13
0.12562814070351758,1.01190383620184,0.05786092393067139,-4.426719577570975e-11,2.374895516386784e-12,-4.479414522333858e-11,8.861493510824245e-13
0.13567839195979903,1.0174755636399948,0.056070585922384474,-4.38478529750503e-11,2.2619979033595636e-12,-4.4614118920192924e-11,8.646160015104204e-13
0.14572864321608048,1.0058607542432103,0.052892686225022585,-4.42851391652489e-11,2.1577139071792402e-12,-4.454468348252279e-11,8.810157987359846e-13
0.15577889447236193,1.0005710289915941,0.054081370657911146,-4.453003891957384e-11,2.241033720144206e-12,-4.4555466862793736e-11,8.784515520201187e-13
0.16582914572864316,0.9958695764073746,0.04859601349945767,-4.4691957995516535e-11,1.991681261662149e-12,-4.450736127781123e-11,8.847846621527436e-13
0.1758793969849246,0.9906713652557543,0.05299504978553725,-4.488832843241641e-11,2.2331579979069263e-12,-4.446958161219066e-11,8.74406180080915e-13
0.18592964824120606,0.9974761645323882,0.0709418106039536,-4.46667683937432e-11,3.055280065668904e-12,-4.455403681944747e-11,8.678969682986337e-13
0.1959798994974875,1.0458257790965226,0.0769444344185835,-4.2406252213552424e-11,3.0233864491088305e-12,-4.4349551759802105e-11,8.055086120754999e-13
0.20603015075376896,1.0380298455460626,0.06769064040395827,-4.271511239394685e-11,2.6655164512729345e-12,-4.433956152077136e-11,8.394133994456787e-13
0.2160804020100502,1.0009205274535866,0.05943158153593416,-4.4172247500382826e-11,2.4884278915721913e-12,-4.421290926689355e-11,8.295392662740765e-13
0.22613065326633164,0.9722271845191225,0.06026812202956314,-4.50955454383393e-11,2.6654919348000018e-12,-4.3843115175870776e-11,8.190739851035552e-13
0.2361809045226131,0.9941970896113622,0.05580834871176743,-4.415813522749524e-11,2.3202243518422185e-12,-4.3901889525840735e-11,8.672299929898531e-13
0.24623115577889454,0.9911886270877265,0.0615298842339375,-4.4268442365280475e-11,2.601125199592874e-12,-4.38783766113545e-11,8.787017598032604e-13
0.256281407035176,0.9901662400042816,0.06813004171774026,-4.402645063394911e-11,2.889188862624468e-12,-4.359350508495151e-11,9.017189875580782e-13
0.2663316582914572,0.9540283154359005,0.06279876934047458,-4.4747934694546496e-11,2.803858863722248e-12,-4.269079675587388e-11,8.61006734182035e-13
0.27638190954773867,0.9426129873338235,0.06862062344475363,-4.47482327931143e-11,3.135387931239397e-12,-4.218026539102683e-11,8.331705086761356e-13
0.2864321608040201,0.9333831312990319,0.07795841533105637,-4.413025527161828e-11,3.5644613733394227e-12,-4.119043585044868e-11,8.757005764383671e-13
0.29648241206030157,0.917664500992186,0.07066556401770542,-4.43825507533167e-11,3.2906503597281813e-12,-4.0728291289802734e-11,8.472448030442337e-13
0.306532663316583,0.8995371556310405,0.06659327017484193,-4.479775194219041e-11,3.1876812885175504e-12,-4.0297242360742884e-11,8.230763995145219e-13
0.31658291457286425,0.8910593466250154,0.058299995837296836,-4.414621207178795e-11,2.7376100840451902e-12,-3.933689488465674e-11,8.206791300957774e-13
0.3266331658291457,0.8713921253964305,0.04149405256954791,-4.405690239705069e-11,1.8535563660637287e-12,-3.8390837818149094e-11,8.562470981044061e-13
0.33668341708542715,0.8358552908615411,0.04652610691983498,-4.378497419889486e-11,2.233575795308854e-12,-3.659790234438233e-11,8.151498989629607e-13
0.3467336683417086,0.8181531724797712,0.05419765761404136,-4.3432401276715556e-11,2.699351394435259e-12,-3.5534356892959294e-11,8.146229027918399e-13
0.35678391959799005,0.7821967455723318,0.04880261979067985,-4.267438693292417e-11,2.458777211528885e-12,-3.337976657822773e-11,7.990199141908242e-13
0.3668341708542713,0.7388934176173187,0.04155114177065277,-4.0833357312900423e-11,2.0571202320335056e-12,-3.017149893771813e-11,7.538703302856813e-13
0.37688442211055273,0.69055669854693,0.040403473162971285,-4.084704024951294e-11,2.1352582543646295e-12,-2.8207197260117225e-11,7.412797327835861e-13
0.3869346733668342,0.5524228213282087,0.03295208246321953,-4.2353337684060306e-11,2.1421938079284805e-12,-2.3396950296094937e-11,7.398358752943525e-13
0.39698492462311563,0.4117651584428542,0.03038610790535291,-4.1850108086041816e-11,2.5635089095800856e-12,-1.7232416386899583e-11,7.091610283961117e-13
0.4070351758793971,0.33252067825330417,0.026747967060050542,-4.182019493730653e-11,2.584067864859282e-12,-1.3906079585238564e-11,7.162099650072787e-13
0.4170854271356783,0.14339496420332742,0.018410379694187507,-4.2469758497581876e-11,2.290660287903108e-12,-6.089949499484714e-12,7.09542951732011e-13
0.42713567839195976,0.10458677248213606,0.0169559840201546,-4.129706960894259e-11,2.2681385980625116e-12,4.319127223369414e-12,6.588273234005836e-13
0.4371859296482412,0.26114631403876337,0.02220738445654359,-4.0272952118989955e-11,2.3035125001939435e-12,1.0517133001333831e-11,6.618212349632142e-13
0.44723618090452266,0.6358434896624288,0.042998317140377385,-3.886228507324889e-11,2.375568089154172e-12,2.471033095723069e-11,7.146365733467761e-13
0.4572864321608041,1.0933642125228853,0.05995845629969016,-3.891905291524968e-11,2.0167946581820944e-12,4.2552699642818473e-11,7.6349091362355e-13
0.46733668341708534,1.3851274562733413,0.08394396609197283,-3.84709763794854e-11,2.2615989820945837e-12,5.3287205652868415e-11,7.847704773073422e-13
0.4773869346733668,2.04277369289903,0.15878155085700354,-3.8557909836191565e-11,2.9715355328858984e-12,7.876508386654489e-11,7.970886818191915e-13
0.48743718592964824,3.0411453883832182,0.24615738452303454,-3.632834850226471e-11,2.9277422306976417e-12,1.1047978951524071e-10,8.321406275884233e-13
0.4974874371859297,3.6851874700732026,0.32443012808600713,-3.4913005554183974e-11,3.063214110216169e-12,1.286609706108749e-10,9.30834558907884e-13
0.5075376884422111,5.311795133793244,0.48455497932916214,-3.2162854443488654e-11,2.9248787744485452e-12,1.7084249372182346e-10,1.2262115243607248e-12
0.5175879396984926,7.236879981811555,0.7158349036622939,-3.091967132360532e-11,3.0525808698611946e-12,2.2376195044599212e-10,1.366417268970206e-12
0.5276381909547738,8.517896019660073,0.7695923984211267,-2.9862979924595264e-11,2.692602837806202e-12,2.543697578348987e-10,1.4692344635687886e-12
0.5376884422110553,11.861971442897884,0.895597584920961,-2.746836975900008e-11,2.0686907401079435e-12,3.258290176642188e-10,1.7434223476529483e-12
0.5477386934673367,16.407516564268725,1.6480770119046362,-2.532450570714497e-11,2.5405004898714317e-12,4.15512246871899e-10,2.111228298877137e-12
0.5577889447236182,19.966486324568365,2.352176174865588,-2.3430134691459205e-11,2.7576834756586805e-12,4.678174638998151e-10,2.3600465628049512e-12
0.5678391959798996,33.4551425514758,4.989816741677138,-1.7569262455147916e-11,2.619203171292378e-12,5.877821799612653e-10,2.6999028851286314e-12
0.5778894472361809,58.22839930471104,10.438137695336652,-1.2558578408244305e-11,2.250621792102601e-12,7.312659182547718e-10,3.158897150321728e-12
0.5879396984924623,83.09389859959418,17.39130188114443,-9.771027548825217e-12,2.0446306236843275e-12,8.119127723559239e-10,3.427018144077514e-12
0.5979899497487438,373.3359087735644,276.3188011607928,-2.654403764416056e-12,1.9645860537514773e-12,9.909842416402387e-10,4.0435817980787885e-12
0.6080402010050252,204.11497229727678,85.81934206908068,5.8656818548411456e-12,2.4661014734563717e-12,1.1972734893055395e-09,4.5676761862582355e-12
0.6180904522613067,125.39546693458433,31.213151263479844,1.0451614240400284e-11,2.601313526459091e-12,1.3105850478951446e-09,4.771186964497874e-12
0.6281407035175879,68.84029690478027,7.311102016132813,2.2678718073177434e-11,2.407418710698145e-12,1.561209685577341e-09,5.1178157965601824e-12
0.6381909547738693,46.83995654725098,3.313483824553013,3.9387818055889686e-11,2.783462288422416e-12,1.8449236862289003e-09,5.904785681717622e-12
0.6482412060301508,41.40417294263704,2.3659485177997337,4.8264125836887286e-11,2.753553028268981e-12,1.9983362130756778e-09,6.441914743534603e-12
0.6582914572864322,33.92638208550832,1.0864471067930832,6.877968064540689e-11,2.191577324433659e-12,2.333445725295316e-09,7.458896332795758e-12
0.6683417085427137,28.394806048177635,0.8864884739462109,9.562930821953123e-11,2.9712607343579165e-12,2.7153756594149884e-09,8.285905292174635e-12
0.6783919597989949,26.642153180310228,0.8801808159741479,1.0977651475710942e-10,3.6115855839742293e-12,2.9246827217594955e-09,8.813106225007166e-12
0.6884422110552764,24.074394455733067,0.7289808776445011,1.4055165675639512e-10,4.232523237132638e-12,3.383696026160256e-09,1.073608643123129e-11
0.6984924623115578,21.453380998437314,0.4293081119798026,1.8199187701307656e-10,3.5957124584096396e-12,3.904341076182277e-09,1.2400812295951e-11
0.7085427135678393,20.198543331590518,0.3049721103537788,2.0725691517986923e-10,3.0612577149053864e-12,4.186287782032369e-09,1.311048180094139e-11
0.7185929648241207,18.40716224103606,0.23382970281554663,2.6079618499728605e-10,3.2108539067333863e-12,4.800517689088299e-09,1.5022025893650885e-11
0.728643216080402,17.153269613197693,0.250250546018498,3.203144784268133e-10,4.5668244837832985e-12,5.494440609465925e-09,1.6997661212670303e-11
0.7386934673366834,16.562181761483295,0.21704364922919267,3.5430643251541003e-10,4.516167762100634e-12,5.8680875345829356e-09,1.7858452910251342e-11
0.7487437185929648,15.399620862002076,0.15236764184741824,4.33578044175143e-10,4.0927260277386066e-12,6.676937494385589e-09,1.97995985398517e-11
0.7587939698492463,14.438876079135536,0.16296675019418141,5.255294295268085e-10,5.731711506005419e-12,7.58805430887638e-09,2.2039379101822504e-11
0.7688442211055277,14.039653248415139,0.17018259685258938,5.755709246831213e-10,6.783356035201296e-12,8.080816202420688e-09,2.2907100743677048e-11
0.778894472361809,13.330841030869998,0.15006080790232515,6.861151141128283e-10,7.512250713790643e-12,9.146491515115342e-09,2.3908332327060333e-11
0.7889447236180904,12.75750703375125,0.1273861326842915,8.093433488761333e-10,7.85600580627426e-12,1.0325203466007063e-08,2.418199264431327e-11
0.7989949748743719,12.521165369937583,0.12442497019068742,8.74975299193565e-10,8.479160663933484e-12,1.0955710415813243e-08,2.409480198310578e-11
0.8090452261306533,12.017571281095067,0.09179653088951559,1.0241299278395802e-09,7.55048057808343e-12,1.2307554408914903e-08,2.459089098240245e-11
0.8190954773869348,11.48294906462487,0.06967306177712349,1.201384173047764e-09,6.947111225702858e-12,1.3795433266153944e-08,2.5349464953503337e-11
0.829145728643216,11.218952899899184,0.06595923716075035,1.3000221313551032e-09,7.306071854462603e-12,1.4584887060499452e-08,2.5185245413485614e-11
0.8391959798994975,10.685449507119843,0.04479495761932673,1.5212616592160951e-09,5.9615627624648705e-12,1.625536464667094e-08,2.4202867744384074e-11
0.8492462311557789,10.174134058291498,0.03796099815457308,1.7751832245241131e-09,6.185586199058732e-12,1.8060952104338504e-08,2.4094509505637704e-11
0.8592964824120604,9.948326147101733,0.03876012643891734,1.9116070253701543e-09,7.0282616817772446e-12,1.9017290153473272e-08,2.451962656991048e-11
0.8693467336683418,9.496421358837495,0.029309308642129526,2.2181542163815055e-09,6.342211077221953e-12,2.1064527077640772e-08,2.4478248209591776e-11
0.879396984924623,9.07338038242548,0.034762767720770686,2.5686058647527164e-09,9.445507072493407e-12,2.330593806343033e-08,2.506162785523298e-11
0.8894472361809045,8.885207715514554,0.03991607095920304,2.755875230745152e-09,1.2042627762374728e-11,2.4486523863212275e-08,2.552546142869409e-11
0.8994974874371859,8.534249738765354,0.044553482001050304,3.1625926086294488e-09,1.6250744875694948e-11,2.699035514401711e-08,2.4894656463814565e-11
0.9095477386934674,8.195629106660284,0.044207729557326755,3.624628058543637e-09,1.9315008662934565e-11,2.970610721741779e-08,2.4845500437169953e-11
0.9195979899497488,8.046945466546887,0.04385136745487147,3.869265348210602e-09,2.085458675293012e-11,3.113576725265027e-08,2.503330936167135e-11
0.9296482412060301,7.766574486134877,0.03905607400813836,4.39893931284648e-09,2.18634810143119e-11,3.4164689833209156e-08,2.6144642101007846e-11
0.9396984924623115,7.492003571434214,0.039076418294153814,4.996807493207168e-09,2.5825153988905996e-11,3.743609958487734e-08,2.626952480319904e-11
0.949748743718593,7.378287463564086,0.03656656410006075,5.3063485421950024e-09,2.6056584380326573e-11,3.915176492617895e-08,2.623644844303871e-11
0.9597989949748744,7.155615074991674,0.03270476105176398,5.974925279273966e-09,2.7073886350144698e-11,4.275426540032163e-08,2.555485316307005e-11
0.9698492462311559,6.957901372925162,0.02937179427893841,6.702301855667175e-09,2.800806678948379e-11,4.66339552833055e-08,2.785915998314736e-11
0.9798994974874373,6.866742110822458,0.030352121432674902,7.085872990922955e-09,3.10443881592082e-11,4.8656862458710136e-08,2.850582749393455e-11
0.9899497487437185,6.691696073494486,0.034564511824103736,7.905263754268683e-09,4.059794022362023e-11,5.289962242437803e-08,2.927242579087642e-11
1.0,6.516272233590631,0.03240663871789932,8.811927749239613e-09,4.359135872563207e-11,5.7420920116776875e-08,2.9345320114274776e-11

File: output/IV_H_scans/MR_summary/c_scans/TMR_ratio_vs_V_40K.csv
Voltage (V),TMR_Ratio,TMR_Error,I_apar (A),I_apar_error (A),I_par (A),I_par_error (A)
-0.7487437185929648,2.4320245114775885,0.0033071272599459,-2.825470043163475e-07,2.989252445722892e-11,-6.871612401419211e-07,9.31586541994187e-10
-0.7386934673366834,2.4329856021567657,0.0035755910096719,-2.742289752490352e-07,3.610867210410978e-11,-6.671951484751065e-07,9.765871284932974e-10
-0.728643216080402,2.4707185786373778,0.00280748657793,-2.621143923733765e-07,4.07953222180146e-11,-6.476108989651487e-07,7.289471005782764e-10
-0.7185929648241206,2.4639621582721967,0.0028824307397103,-2.542857532493227e-07,3.9562781535032265e-11,-6.265504733940724e-07,7.264498256183945e-10
-0.7085427135678393,2.4987317839014125,0.0009904745874409,-2.429119266391533e-07,5.091421729533938e-11,-6.069717517819806e-07,2.0421132459686008e-10
-0.6984924623115578,2.4906861424418945,0.0010217165858781,-2.355554833200593e-07,4.856254703734307e-11,-5.866947780814746e-07,2.0806878199254924e-10
-0.6884422110552764,2.520965436065359,0.0011044573599846,-2.2483053934904322e-07,4.7346646875171027e-11,-5.667900186708704e-07,2.1774773401618412e-10
-0.6783919597989949,2.511428563598276,0.0011305491505141,-2.1792284155294905e-07,4.3176559368270176e-11,-5.472976489365774e-07,2.212267729683152e-10
-0.6683417085427136,2.5423238843237232,0.0021944976428069,-2.0788505265777166e-07,4.6494802401664526e-11,-5.285111345657475e-07,4.406234524732629e-10
-0.6582914572864322,2.538663721050735,0.0041460115448254,-2.014429260033789e-07,4.8089621306087154e-11,-5.113958481070857e-07,8.262137295474113e-10
-0.6482412060301508,2.576417580136966,0.004731044079074,-1.9208585601697345e-07,4.098981098813533e-11,-4.948933763377885e-07,9.026095592660579e-10
-0.6381909547738693,2.570849130732069,0.0036997341258223,-1.8607139332562297e-07,4.544374244961172e-11,-4.783614797852827e-07,6.784288910266443e-10
-0.6281407035175879,2.598977314292962,0.003299213773418,-1.773836871254297e-07,4.2581180177948295e-11,-4.610161787646325e-07,5.746677253027463e-10
-0.6180904522613065,2.585833020766364,0.00157789241129,-1.7181690093148313e-07,4.385125300231032e-11,-4.4428981595437217e-07,2.462561971386045e-10
-0.6080402010050251,2.6097082963456923,0.0016694372581137,-1.6377588179263542e-07,4.5315825817165916e-11,-4.274072774555721e-07,2.46514278831961e-10
-0.5979899497487438,2.5903063349830444,0.0017237163914488,-1.5861901014242272e-07,4.35006732744166e-11,-4.108718268206573e-07,2.4911547523683284e-10
-0.5879396984924623,2.6106521176095816,0.0018283273015339,-1.5119220798178104e-07,4.1305709955832674e-11,-3.94710257933705e-07,2.5452809657935667e-10
-0.5778894472361809,2.587242410851477,0.0019187260309874,-1.4644433070684382e-07,4.588397731759074e-11,-3.788869832335057e-07,2.5467758285754616e-10
-0.5678391959798995,2.6124934977736105,0.0050686514048933,-1.3961271066603312e-07,4.737456081090435e-11,-3.6473729882155993e-07,6.967409596311071e-10
-0.5577889447236181,2.597947380832532,0.0059645715787546,-1.3526692563528708e-07,4.2924912078954393e-11,-3.5141635516746293e-07,7.990652139980872e-10
-0.5477386934673367,2.619603719367026,0.0048092447041658,-1.2897653399250964e-07,3.570482096027516e-11,-3.378674081578459e-07,6.131872448860687e-10
-0.5376884422110553,2.591834195044373,0.0033980056624597,-1.2495726240527866e-07,3.2748924060706645e-11,-3.23868505621134e-07,4.1603514372685884e-10
-0.5276381909547738,2.601316335776278,0.0022625481599069,-1.1915632838841881e-07,2.6380143703386758e-11,-3.099633035479165e-07,2.6071704165829e-10
-0.5175879396984925,2.565508764842051,0.0023115963057135,-1.1542900828500281e-07,2.574589038268209e-11,-2.961341324722004e-07,2.58520693618618e-10
-0.507537688442211,2.568564247635444,0.0024367990772553,-1.100577277430459e-07,2.6037600329759718e-11,-2.826903446567833e-07,2.5971575765553687e-10
-0.4974874371859297,2.528182643164641,0.0025016933972135,-1.06617539891931e-07,2.5593114120461214e-11,-2.695486138116936e-07,2.5875719684839227e-10
-0.4874371859296482,2.5266206452562976,0.0026232571366102,-1.0161778814434781e-07,2.8897930921425503e-11,-2.567496014507898e-07,2.5637528182115807e-10
-0.4773869346733668,2.4905056353131805,0.0058209349946814,-9.840963511370101e-08,3.310671549705933e-11,-2.450897508197862e-07,5.66871040251943e-10
-0.4673366834170854,2.501446136752141,0.0073219533088536,-9.374743702878897e-08,3.3383618641184463e-11,-2.3450416418607877e-07,6.81315782886379e-10
-0.457286432160804,2.4636554171274243,0.0058720468353368,-9.075471560422786e-08,3.4545610113921846e-11,-2.235883467282148e-07,5.26075989203453e-10
-0.4472361809045225,2.461176193806184,0.0029289336672445,-8.636180014937969e-08,2.5287774079960143e-11,-2.1255160658190066e-07,2.4517168547197525e-10
-0.4371859296482412,2.40956629483745,0.0029638799659705,-8.352038589129247e-08,2.199543366339516e-11,-2.012479067754756e-07,2.4180423265937937e-10
-0.4271356783919597,2.396857017801206,0.0030943498899,-7.938817360812119e-08,2.0732834746227102e-11,-1.9028210104304574e-07,2.4057600901177427e-10
-0.4170854271356784,2.342085446748793,0.0031395952099221,-7.669551957401349e-08,2.064967255021598e-11,-1.796274602251342e-07,2.3588600072519665e-10
-0.4070351758793969,2.327159790467184,0.0032587070098773,-7.276015521361618e-08,2.2953462841709188e-11,-1.693245075612788e-07,2.310086812527036e-10
-0.3969849246231155,2.2701389020032567,0.0032856416259807,-7.018899456828994e-08,2.1170363904870365e-11,-1.593387670619703e-07,2.2555255170488327e-10
-0.3869346733668342,2.25800328265417,0.0056479839493668,-6.643629487873082e-08,2.4050083441074758e-11,-1.5001337192355457e-07,3.712806856891705e-10
-0.3768844221105527,2.2177180963921743,0.0085769573196637,-6.398970695851656e-08,1.985047496928102e-11,-1.419111311047344e-07,5.47068582033869e-10
-0.3668341708542714,2.2176094686422827,0.0069687242226184,-6.037781576245274e-08,1.0509492568041588e-11,-1.3389441593075444e-07,4.2011038597443176e-10
-0.3567839195979899,2.16399900153169,0.0035743181470326,-5.803472547639927e-08,1.270294251631678e-11,-1.2558708798509378e-07,2.0560507824520326e-10
-0.3467336683417085,2.1462863293724608,0.003729929415615,-5.4580601638939775e-08,2.2251693489316503e-11,-1.1714559914658054e-07,1.9790065944647183e-10
-0.3366834170854271,2.1280630931480733,0.0037300376830873,-5.123616192875975e-08,1.6829882645348915e-11,-1.0903378523515205e-07,1.8772690269668947e-10
-0.3266331658291457,2.064154277404016,0.00371863983454,-4.90466060031174e-08,1.793682459821236e-11,-1.0123976157348428e-07,1.7858916699205378e-10
-0.3165829145728643,2.045659919303499,0.0037656616633241,-4.5834162797620053e-08,1.5259912277748937e-11,-9.376110976992289e-08,1.697494810310811e-10
-0.3065326633165829,1.9799955290334617,0.003649684183956,-4.3753016415145935e-08,1.0628033692855889e-11,-8.66307768837166e-08,1.5829205187785143e-10
-0.2964824120603014,1.9618866328438471,0.0035918086406536,-4.0677550092859e-08,6.711559389055962e-12,-7.980474178401607e-08,1.4551143568273242e-10
-0.2864321608040201,1.919908372282584,0.009377419353539,-3.867888976615188e-08,9.69883336510102e-12,-7.425992429263013e-08,3.622298708649466e-10
-0.2763819095477386,1.9245920734835047,0.0075363703018912,-3.5767808974332945e-08,9.75651808997246e-12,-6.883844163787335e-08,2.6890465080585285e-10
-0.2663316582914573,1.864642534833985,0.003415871044388,-3.387320359729623e-08,1.0414193592296104e-11,-6.31614162186101e-08,1.1406535529620079e-10
-0.2562814070351759,1.8493118452800568,0.0033706839922727,-3.110424057110356e-08,7.632148386976156e-12,-5.752144052658236e-08,1.0388817221372568e-10
-0.2462311557788944,1.780886619414081,0.0032327837236529,-2.930617088381405e-08,8.631487930265887e-12,-5.2190967593246994e-08,9.348516168878492e-11
-0.2361809045226131,1.768286926895982,0.0031876084613657,-2.6681632534197345e-08,8.465536167878025e-12,-4.718078199846368e-08,8.37228661631841e-11
-0.2261306532663316,1.6998394999226891,0.0030046094601138,-2.4990730800052687e-08,8.992964947431847e-12,-4.248023134586411e-08,7.351486593784118e-11
-0.2160804020100502,1.6905643318593115,0.0029108159684396,-2.2520379671151705e-08,7.0167619874045495e-12,-3.807215061197861e-08,6.447045904437753e-11
-0.2060301507537688,1.6226534894919131,0.0027462355572578,-2.0935548294944186e-08,8.810150029472979e-12,-3.397114049521765e-08,5.568827047400962e-11
-0.1959798994974874,1.645423107255641,0.0098316377046188,-1.8630739422869413e-08,9.83635816167932e-12,-3.065544915164794e-08,1.8245422655859008e-10
-0.185929648241206,1.6088313300426715,0.0072836486516131,-1.7154341909111762e-08,1.1164579276530799e-11,-2.7598442709643017e-08,1.2364838040322178e-10
-0.1758793969849246,1.625825684515889,0.0023117298224319,-1.501133253531938e-08,8.774878302519377e-12,-2.4405809994731266e-08,3.1633970074751526e-11
-0.1658291457286431,1.5623233293501022,0.0023778637610865,-1.3635531157479242e-08,1.266000165980209e-11,-2.130310843541002e-08,2.569182149323154e-11
-0.1557788944723618,1.5825395329641387,0.002704599582759,-1.1669048901155036e-08,1.5738484494860846e-11,-1.8466731198169588e-08,1.938279722074828e-11
-0.1457286432160803,1.5234105083977831,0.0026268544130476,-1.0424481194830918e-08,1.5069426930363908e-11,-1.5880764196800498e-08,1.4927857000627847e-11
-0.135678391959799,1.5603070937625292,0.0026997220551788,-8.681515824576184e-09,1.3159550298991224e-11,-1.3545830725697873e-08,1.1301469806507394e-11
-0.1256281407035175,1.5058332544709203,0.002137143526797,-7.605598412244649e-09,9.386529832461127e-12,-1.1452763009309224e-08,8.025917408959291e-12
-0.1155778894472361,1.556152061234643,0.0020571445508901,-6.159255577923473e-09,7.217732447365986e-12,-9.584738263256585e-09,5.863932449827572e-12
-0.1055276381909547,1.514180501715418,0.0103900522228972,-5.3288028162558544e-09,6.197390233615534e-12,-8.068769321860822e-09,5.4565509767447714e-11
-0.0954773869346733,1.6149312045397468,0.0095806010665703,-4.262715794828245e-09,5.262261805072823e-12,-6.883992753152583e-09,3.9945408626851615e-11
-0.085427135678392,1.5386937505786848,0.0026594179241143,-3.663414410013657e-09,6.023008774713556e-12,-5.636872858467913e-09,3.004912742814193e-12
-0.0753768844221105,1.5504987039401363,0.002626033300933,-2.90523424052444e-09,4.646798504492808e-12,-4.504561924575651e-09,2.509062570321978e-12
-0.0653266331658291,1.4298855675723372,0.0026453343795736,-2.476238204939457e-09,4.2661677093989694e-12,-3.540737271114161e-09,2.3868717546884626e-12
-0.0552763819095477,1.4241009645916471,0.0033359698840886,-1.9133948132562915e-09,4.2404460650667195e-12,-2.7248673992029394e-09,2.0677650969850266e-12
-0.0452261306532663,1.2884089736064774,0.0034562890254574,-1.5815840101638522e-09,3.961230113594025e-12,-2.037727031207625e-09,1.9580754608421975e-12
-0.0351758793969849,1.2891767813634238,0.0057449667938836,-1.1340734823414067e-09,4.837921594860776e-12,-1.4620212017945043e-09,1.883785261994485e-12
-0.0251256281407035,1.1260290367728645,0.006928614094346,-8.622878766511473e-10,5.067780313835983e-12,-9.7096118716641e-10,1.7692927785042992e-12
-0.015075376884422,1.1513117356484055,0.0184371214474965,-4.792395538179133e-10,4.709693048301378e-12,-5.51754122497469e-10,6.976368444601613e-12
-0.0050251256281407,1.1985002367434516,0.0392871630002938,-2.344508629354353e-10,5.869284195490455e-12,-2.809894147328257e-10,5.946337649015959e-12
0.0050251256281406,0.6862720566520085,0.0341656174982776,1.343626961056672e-10,5.242377404540189e-12,9.220936379374504e-11,2.8513227261905738e-12
0.015075376884422,1.2761643962633915,0.0106461228868726,3.7612414272191336e-10,2.7819148179797417e-12,4.79996239516796e-10,1.8521194149984296e-12
0.0251256281407035,1.202767601837989,0.0047775383817878,7.585689542633555e-10,2.588307615783964e-12,9.123821619480875e-10,1.8553842516997303e-12
0.0351758793969849,1.369306540122329,0.003267657823794,1.0297891520313924e-09,1.92813774013564e-12,1.4100970208236127e-09,2.086264137902668e-12
0.0452261306532664,1.3593725462497026,0.0026193193014064,1.4647530304449715e-09,1.822934324218144e-12,1.991145056622949e-09,2.929029201981246e-12
0.0552763819095476,1.5059120470615204,0.0029927706268678,1.7805323318034807e-09,2.489656479421704e-12,2.681325088645402e-09,3.786658208614503e-12
0.0653266331658291,1.5214027560399457,0.0030690639770325,2.298456949032928e-09,3.5677771549092922e-12,3.496878736897861e-09,4.505221612648649e-12
0.0753768844221105,1.663636008425155,0.0030960160369883,2.682925430132495e-09,3.437595734340072e-12,4.4634113534879655e-09,6.0241216858182034e-12
0.085427135678392,1.5666352972562332,0.0029070785790108,3.3211448006720444e-09,4.138183164703483e-12,5.203022672031843e-09,7.154447811543373e-12
0.0954773869346734,1.7067261948660275,0.0033069047910343,3.790887856893293e-09,5.048638387626715e-12,6.4700076071593195e-09,9.105349569108743e-12
0.1055276381909549,1.7405381911017672,0.003130309216661,4.5760359721808165e-09,4.714178944852544e-12,7.964765373436215e-09,1.1741516345277368e-11
0.1155778894472361,1.8849864912787624,0.0037542842820688,5.151199388497331e-09,6.339414336324001e-12,9.709941261200892e-09,1.520539148339891e-11
0.1256281407035175,1.9239556582736377,0.0042967743438578,6.105104679245642e-09,9.10625146543962e-12,1.1745950691987516e-08,1.952383346590163e-11
0.135678391959799,2.0714867492698605,0.0043492124964251,6.7914675261351614e-09,8.010686471927429e-12,1.4068434988485544e-08,2.443571440905179e-11
0.1457286432160804,2.111021632558048,0.0040689170292674,7.891133990677324e-09,5.469308331007418e-12,1.6658354559733953e-08,2.9960661565944916e-11
0.1557788944723619,2.247446433795228,0.0044139953656406,8.680756629615561e-09,5.150100463381782e-12,1.9509535529873777e-08,3.6526810353109777e-11
0.1658291457286431,2.270866361235352,0.0044951666594492,9.933950981007145e-09,4.46534548198977e-12,2.255867511693005e-08,4.3488209269277116e-11
0.1758793969849246,2.284771151450056,0.0046215339165608,1.0817605742845909e-08,4.2051318506868646e-12,2.4715753529014776e-08,4.9062043297654196e-11
0.185929648241206,2.303408413206733,0.0048163773489488,1.2225844193291696e-08,4.318314885028794e-12,2.8161112373382776e-08,5.803807919071434e-11
0.1959798994974875,2.409414290561673,0.0049884768092309,1.321260931491177e-08,3.859492525615782e-12,3.1834649698956696e-08,6.525150842350454e-11
0.2060301507537689,2.4232150041443097,0.0046994631369897,1.476586353963089e-08,1.7788511975816142e-12,3.5780862078380985e-08,6.925761879603359e-11
0.2160804020100502,2.5208606780241256,0.0047103654988648,1.5852532045312884e-08,3.406597743513704e-12,3.9962024680146623e-08,7.417577058008373e-11
0.2261306532663316,2.529005242974362,0.0046341918132991,1.7563129077555218e-08,4.274762062053791e-12,4.4417245520172616e-08,8.066972542793686e-11
0.2361809045226131,2.6206279105923542,0.004832589956999,1.8745297715074196e-08,6.726098660816698e-12,4.9124450384486514e-08,8.885690627826153e-11
0.2462311557788945,2.6265480354121817,0.0049090513487822,2.057970558216541e-08,9.703702631842332e-12,5.405358526619769e-08,9.775899556503034e-11
0.256281407035176,2.7107742063881486,0.0049028095210716,2.1842086792983512e-08,7.441306513699018e-12,5.920896549211093e-08,1.0517059766552048e-10
0.2663316582914572,2.6527285026735563,0.0088142764061836,2.3793044157990856e-08,5.152493968711444e-12,6.31164864032729e-08,2.0927258996548157e-10
0.2763819095477386,2.7156399192392784,0.0045230849328613,2.5128065979242504e-08,6.023939920994733e-12,6.823877906650937e-08,1.1247292970922655e-10
0.2864321608040201,2.7195002193399667,0.0045271784440662,2.7178742989929452e-08,1.212600209159237e-11,7.391259752249774e-08,1.1854165582533108e-10
0.2964824120603015,2.7919161429076964,0.00455371613836,2.8567652360663465e-08,1.349102657503473e-11,7.975848979071148e-08,1.2451678200227412e-10
0.306532663316583,2.79294508683321,0.0043256903790108,3.0705599468345995e-08,9.87710379705056e-12,8.575905317338538e-08,1.2992662609247483e-10
0.3165829145728642,2.8597647072407715,0.0043418483613271,3.2151737852749435e-08,8.342225641289778e-12,9.194640518775002e-08,1.3754434299735708e-10
0.3266331658291457,2.863813519038087,0.0040850561305442,3.4368329307970376e-08,5.815001392548273e-12,9.842448609891846e-08,1.3940540667148564e-10
0.3366834170854271,2.87047792596912,0.0039134873395723,3.661415391733615e-08,6.3531025754406986e-12,1.0510012059774921e-07,1.421238112338784e-10
0.3467336683417086,2.9374578727760063,0.0037420467941221,3.8143149565637376e-08,8.011891977186344e-12,1.120438949840542e-07,1.4077983071560095e-10
0.35678391959799,2.908988404589577,0.0089709541182066,4.0481435177342335e-08,1.1184729292120438e-11,1.1776002553203345e-07,3.6169665484499916e-10
0.3668341708542713,2.94884664556077,0.0037495287161232,4.20716267860568e-08,1.3954063785171052e-11,1.2406277552134822e-07,1.5228750758327712e-10
0.3768844221105527,2.9578306352936266,0.0036983425072369,4.452855751126472e-08,1.2772193189191114e-11,1.317079315522529e-07,1.6029016793745655e-10
0.3869346733668342,3.0208958712361307,0.0037522307646166,4.6212138026761154e-08,1.244423090854482e-11,1.3960205696603697e-07,1.6927452121537404e-10
0.3969849246231156,3.0278554154262265,0.0037303035794208,4.882520699167282e-08,1.4719008375041122e-11,1.47835667399043e-07,1.7659601614549822e-10
0.4070351758793971,3.0896255994495947,0.003638543251192,5.0641760303132367e-08,1.523805135657162e-11,1.56464079033748e-07,1.7814616700671447e-10
0.4170854271356783,3.0947692675737404,0.0036050542760975,5.344597103267546e-08,1.738958403198139e-11,1.654029486275604e-07,1.8500717393358096e-10
0.4271356783919597,3.155339828667562,0.0035160994491789,5.539730700153836e-08,1.373938372364974e-11,1.747973291828784e-07,1.8989672575730944e-10
0.4371859296482412,3.152590546042583,0.0064292994600174,5.8470040657694335e-08,1.732354580007619e-11,1.8433209740417264e-07,3.7193306588937677e-10
0.4472361809045226,3.190905768409354,0.0090834602625569,6.062904329411626e-08,1.647517134074239e-11,1.9346156398033602e-07,5.482066180892352e-10
0.4572864321608041,3.15791493122498,0.0032038476364876,6.404975560030238e-08,1.113522214375454e-11,2.0226367955150568e-07,2.0217034721422074e-10
0.4673366834170853,3.2121041607283445,0.003144095046813,6.645840889205989e-08,1.4655764101874138e-11,2.134713317175712e-07,2.0357951080050432e-10
0.4773869346733668,3.205156070864871,0.0030676596332015,7.030112583175761e-08,1.4844196035007236e-11,2.253260802482931e-07,2.1034624045727188e-10
0.4874371859296482,3.2562758423327205,0.0030159463267884,7.301094957294459e-08,1.1335957434650592e-11,2.37743791320152e-07,2.1708107987541607e-10
0.4974874371859297,3.2423385976232857,0.0029519177719286,7.734733567793331e-08,1.6883639381012626e-11,2.507862518918879e-07,2.2166335326932104e-10
0.5075376884422111,3.289095565968095,0.0028826928989217,8.040883118825095e-08,2.3655026833355875e-11,2.6447233012595324e-07,2.1834613802017466e-10
0.5175879396984926,3.267881269472432,0.0027020542620716,8.530102016402696e-08,2.3079218312268462e-11,2.787536060609139e-07,2.1779924922925198e-10
0.5276381909547738,3.303214832302664,0.0056467723922894,8.876378501741743e-08,2.255855931834009e-11,2.932058512408581e-07,4.956589565442259e-10
0.5376884422110553,3.256185234115012,0.0078942877657782,9.426039100849225e-08,1.803346791489617e-11,3.069292933637598e-07,7.417981481027273e-10
0.5477386934673367,3.260533862392877,0.0023405359953351,9.814601812697501e-08,2.3367905577724283e-11,3.2000841556202705e-07,2.1671053643055627e-10
0.5577889447236182,3.2271006400032345,0.0022712045337468,1.042864437336322e-07,2.665257267766169e-11,3.365428493164658e-07,2.2068728719935863e-10
0.5678391959798996,3.2575381374857937,0.0022060953350435,1.0857469983503487e-07,2.432138180454422e-11,3.5368622547869845e-07,2.260436292382784e-10
0.5778894472361809,3.2190892446889303,0.0021325942233165,1.1540024972791608e-07,3.2048438176568796e-11,3.714837027335513e-07,2.2343402396650319e-10
0.5879396984924623,3.243639849250696,0.0021560499319108,1.2017189972584257e-07,3.8304931650689767e-11,3.897943627109018e-07,2.2736235276210447e-10
0.5979899497487438,3.2013595429308266,0.0019175745985347,1.276577507012735e-07,3.0644740067735235e-11,4.086783584366063e-07,2.2427479191763627e-10
0.6080402010050252,3.2207765389038543,0.001788874585743,1.3290032763206485e-07,2.9023875562782183e-11,4.2804225724999e-07,2.1859292277189487e-10
0.6180904522613067,3.1684403566498984,0.0042845616298217,1.4113363722536712e-07,3.444952160747461e-11,4.471735118656396e-07,5.947629560923126e-10
0.6281407035175879,3.1713171417239576,0.0060090832123867,1.469147579252083e-07,3.611597595758893e-11,4.659132901804387e-07,8.753617217333122e-10
0.6381909547738693,3.097143917420312,0.003776316039839,1.5591014346979786e-07,3.951998449121302e-11,4.828761525116125e-07,5.759026300448544e-10
0.6482412060301508,3.103351269609928,0.0015117339975506,1.622058463357859e-07,3.7119002187633866e-11,5.03381719164314e-07,2.1647049072753067e-10
0.6582914572864322,3.052177052995534,0.0013610643001684,1.720022150652112e-07,2.8988440836392777e-11,5.249812138864404e-07,2.1674252806349175e-10
0.6683417085427137,3.059914539512003,0.0012748796028343,1.7872931537746257e-07,3.0229712327460445e-11,5.468964307605239e-07,2.082381314125633e-10
0.6783919597989949,3.00817326446368,0.0011573364854341,1.8930411835649893e-07,3.225828167271527e-11,5.694595876928883e-07,1.9642639300349434e-10
0.6884422110552764,3.012162086237113,0.0011393898754763,1.966482682339469e-07,4.0880427674370684e-11,5.923364578984808e-07,1.8718806632475624e-10
0.6984924623115578,2.958963030300973,0.0009167915528241,2.0806961969603538e-07,2.640543958760129e-11,6.156703124093519e-07,1.7402100127255042e-10
0.7085427135678393,2.9548953448353967,0.0035285961501642,2.160087445146825e-07,2.095077011620809e-11,6.382832336101739e-07,7.5968937378739e-10
0.7185929648241207,2.895627521888854,0.0042508714083345,2.2831126060622842e-07,2.8031429497667555e-11,6.611043697685334e-07,9.671216290318855e-10
0.728643216080402,2.8789317343549765,0.0037916291063348,2.3685071384709486e-07,2.8374564921097888e-11,6.818770363990308e-07,8.943270714050692e-10
0.7386934673366834,2.8169893568766016,0.0006620718997651,2.5012453802237524e-07,1.8651941811705043e-11,7.045981615027079e-07,1.5704396269815588e-10
0.7487437185929648,2.814184200456851,0.0005872404262233,2.5929264395360906e-07,1.4773142270582028e-11,7.296972619089303e-07,1.464815709499027e-10
