Repository: sadityakr/Large-MR-due-to-interlayer-hybridization-CrSBr

# Large magnetoresistance from interlayer hybridization in CrSBr: data and analysis code

Data, analysis scripts and Jupyter notebooks for the paper
([arXiv:2608.11389](https://doi.org/10.48550/arXiv.2608.11389))

> **Large bias-tunable magnetoresistance from spin-dependent interlayer
> hybridization in van der Waals antiferromagnet CrSBr-based heterostructures**

The work studies vertical tunnelling transport through a graphene / CrSBr /
graphene junction ("Device 2"). Current-voltage curves
I(V) were recorded as a function of magnetic field applied along the crystal
**b** axis and the **c** axis, at temperatures from 3 K to 160 K. The

File: output/IV_H_scans/MR_summary/c_scans/TMR_ratio_vs_V_5K.csv
Voltage (V),TMR_Ratio,TMR_Error,I_apar (A),I_apar_error (A),I_par (A),I_par_error (A)
-1.0,6.094811436645532,0.01632108176609668,-6.830955358362037e-09,1.7125824333426475e-11,-4.1633384841360026e-08,3.917648437610842e-11
-0.9899497487437185,6.151333052590286,0.012814138140729146,-6.240511420374396e-09,1.1063318770143405e-11,-3.838746416521617e-08,4.199186457929321e-11
-0.9798994974874372,6.20878704512665,0.012933234051307764,-5.696644945273306e-09,9.820042890997892e-12,-3.536925533689912e-08,4.136122138130487e-11
-0.9698492462311558,6.238107033663361,0.011917564734842208,-5.4415215438717924e-09,8.425194548876353e-12,-3.394479381665734e-08,3.798967667612971e-11
-0.9597989949748744,6.2897093325902125,0.011783116351787887,-4.965131479354619e-09,7.618740346521323e-12,-3.1229233803234196e-08,3.356349886684282e-11
-0.949748743718593,6.334448005017238,0.013210272367998672,-4.530969958526188e-09,8.07805028004392e-12,-2.870119361457925e-08,3.1053095983354925e-11
-0.9396984924623115,6.359069297541309,0.012104471830776205,-4.325488557015459e-09,6.795109853052561e-12,-2.7506081479783262e-08,2.9566547001947886e-11
-0.9296482412060302,6.40353122682794,0.014629793414583698,-3.9398152662153695e-09,7.878663328940882e-12,-2.522873008514355e-08,2.7872702083415196e-11
-0.9195979899497487,6.436255204632736,0.021518970544662994,-3.5899161675723945e-09,1.11324236083668e-11,-2.3105616617733027e-08,2.8876988819707153e-11
-0.9095477386934674,6.454929621762149,0.024047684905457854,-3.4252174112406904e-09,1.1982950482297513e-11,-2.2109537328792996e-08,2.831420644649658e-11
-0.8994974874371859,6.495461576511332,0.02443632120893835,-3.1103954523837825e-09,1.1006126992560757e-11,-2.020345414871444e-08,2.581093600008103e-11
-0.8894472361809045,6.528539263223395,0.02149903665274982,-2.8223314664885594e-09,8.365697762242385e-12,-1.8425701792801424e-08,2.643603004813999e-11
-0.8793969849246231,6.542940079414625,0.022205375578068332,-2.6885411673339013e-09,8.110126777528377e-12,-1.7590963758905164e-08,2.7355109662645022e-11
-0.8693467336683417,6.574058938303428,0.026812579896149227,-2.4344962059452765e-09,8.876547625796944e-12,-1.6004521542960328e-08,2.9249648667629615e-11
-0.8592964824120604,6.609435029194001,0.027850113146017014,-2.2017937444928454e-09,8.045578348467615e-12,-1.4552612701911239e-08,3.05352779025913e-11
-0.8492462311557789,6.625323215517152,0.027896744692869607,-2.0937518146971395e-09,7.501765358209061e-12,-1.3871782505444126e-08,3.068132749757117e-11
-0.8391959798994975,6.659368113858624,0.03427123599808489,-1.8895091543782787e-09,8.55330692591548e-12,-1.258293701351068e-08,3.0804500042571625e-11
-0.8291457286432161,6.6969842062545,0.039924702787263185,-1.7025821596356673e-09,8.951019890050316e-12,-1.1402165832930742e-08,3.205040886362895e-11
-0.8190954773869347,6.71786639113904,0.04308055740289872,-1.6148055247530117e-09,9.095524525943188e-12,-1.0848047762963899e-08,3.325674449549489e-11
-0.8090452261306533,6.7639445748708145,0.05131762565333707,-1.4505702237107713e-09,9.720120552999027e-12,-9.811576595137615e-09,3.49099318773898e-11
-0.7989949748743719,6.8212111579894055,0.06091121587697314,-1.2998290751614789e-09,1.039177735032208e-11,-8.866408590970529e-09,3.526947236128462e-11
-0.7889447236180904,6.855479763281085,0.06527288988344702,-1.2290211089599024e-09,1.0527607040685581e-11,-8.425529341119889e-09,3.502516828302504e-11
-0.778894472361809,6.911930715432519,0.07099097076880054,-1.099256520790946e-09,1.0192846962908803e-11,-7.597984910194425e-09,3.356036998963893e-11
-0.7688442211055276,6.952556545350524,0.07951903455468355,-9.84573091372419e-10,1.0273596505480329e-11,-6.845300090797311e-09,3.205868857402326e-11
-0.7587939698492463,6.981068519333696,0.08574703234205219,-9.305586262756955e-10,1.0507487896955796e-11,-6.4962935312876674e-09,3.14027159027542e-11
-0.7487437185929648,7.0469897276961335,0.09113218764061361,-8.29719604512999e-10,9.822998202401168e-12,-5.8470255298712026e-09,3.0425938895757465e-11
-0.7386934673366834,7.108622660236349,0.09542942667239078,-7.395946881809156e-10,9.022899310215543e-12,-5.257499559793293e-09,2.945199080147634e-11
-0.728643216080402,7.1261511186711735,0.09870491288247715,-6.993627117599954e-10,8.80876056214175e-12,-4.983764370765397e-09,2.8719691528168293e-11
-0.7185929648241206,7.141164321683191,0.09813579675722646,-6.263711588584724e-10,7.739228245975945e-12,-4.473019371771477e-09,2.690796814410264e-11
-0.7085427135678393,7.159813874609811,0.11024844241093382,-5.599791737792532e-10,7.870065156648131e-12,-4.009346657917235e-09,2.522531570088828e-11
-0.6984924623115578,7.170815393024989,0.1181575393716017,-5.292082138189497e-10,8.026229615571043e-12,-3.7948544057681845e-09,2.4442999170111523e-11
-0.6884422110552764,7.190997021886406,0.12141653251089703,-4.720191861718299e-10,7.291457649740142e-12,-3.394288562034874e-09,2.3137399182592263e-11
-0.6783919597989949,7.188946078595853,0.13055039425836354,-4.217063002204517e-10,7.016841346072719e-12,-3.0316238532889817e-09,2.2053758148884715e-11
-0.6683417085427136,7.17394122501628,0.13735950446423184,-3.991591356156837e-10,7.034298289533587e-12,-2.8635441783352174e-09,2.143742953551762e-11
-0.6582914572864322,7.134503838859508,0.1554327779939169,-3.576214310137528e-10,7.27803993603525e-12,-2.55145147242605e-09,1.9839024229612108e-11
-0.6482412060301508,7.107088726467162,0.16877933864565886,-3.1978695215244177e-10,7.146933329803693e-12,-2.2727542425139126e-09,1.8251355772703314e-11
-0.6381909547738693,7.0810380877836065,0.16790182123809289,-3.0288721852123753e-10,6.739731033202489e-12,-2.1447559306517193e-09,1.756858178033349e-11
-0.6281407035175879,7.015307842376779,0.15634052899912093,-2.7208313773176755e-10,5.610015481741426e-12,-1.9087469699081503e-09,1.6141736451152593e-11
-0.6180904522613065,6.934884697824562,0.1684677376276401,-2.448624193940853e-10,5.552669817274509e-12,-1.6980926453283423e-09,1.4794620672710917e-11
-0.6080402010050251,6.8834764236456625,0.17884404979492818,-2.3265415592025923e-10,5.686799335476384e-12,-1.6014693971402864e-09,1.4105536001461591e-11
-0.5979899497487438,6.774574746478742,0.19641973867889403,-2.0983521419916866e-10,5.780540857439758e-12,-1.4215443430356457e-09,1.2852215674936688e-11
-0.5879396984924623,6.706734318444489,0.18629813704211276,-1.8811252423292245e-10,4.9200030065281265e-12,-1.2616207220021617e-09,1.1804271119471096e-11
-0.5778894472361809,6.658394076732861,0.18940783770582065,-1.7849622701933543e-10,4.788154388234118e-12,-1.1884982207047071e-09,1.1251467159041362e-11
-0.5678391959798995,6.494664563510069,0.19309939188197042,-1.620022743765163e-10,4.562725022615817e-12,-1.0521504306011957e-09,1.0023014556787439e-11
-0.5577889447236181,6.26097864093218,0.18935536731740088,-1.4855011459104316e-10,4.271655769388487e-12,-9.30069094562549e-10,8.714689359047588e-12
-0.5477386934673367,6.162750138467734,0.19517447655719833,-1.4188699744695612e-10,4.292159033272997e-12,-8.744141131629999e-10,8.197848471023287e-12
-0.5376884422110553,6.0305344182410785,0.2001907972836894,-1.2824119915899948e-10,4.076201384561865e-12,-7.733629653648553e-10,7.404680694069247e-12
-0.5276381909547738,5.826680517432936,0.20411472593967608,-1.1736258548245093e-10,3.948180347028755e-12,-6.838342903061544e-10,6.681509162886976e-12
-0.5175879396984925,5.678646401422728,0.2077521336595293,-1.1315392340410708e-10,3.986324604241197e-12,-6.425611199455956e-10,6.3398820232797444e-12
-0.507537688442211,5.384129674337479,0.23250693735902586,-1.0516569818913844e-10,4.417878379558688e-12,-5.662257563425596e-10,5.665159953393193e-12
-0.4974874371859297,5.116678962079862,0.2084420469834565,-9.746056272080458e-11,3.842815855215422e-12,-4.986744109060058e-10,5.107071410689284e-12
-0.48743718592964824,4.984932940364361,0.20052554425568345,-9.385212553647189e-11,3.646564963152058e-12,-4.6784655210997e-10,4.873145668749847e-12
-0.4773869346733668,4.694711600955432,0.19384782178118776,-8.75701999577519e-11,3.490001981105876e-12,-4.1111683363964476e-10,4.439255106081538e-12
-0.46733668341708545,4.382387957357949,0.2012338022475313,-8.231457146940453e-11,3.672878656218232e-12,-3.6073438672259866e-10,3.911682410949044e-12
-0.457286432160804,4.207635988167284,0.21802956035513055,-8.028549725495553e-11,4.071400465257199e-12,-3.3781214757785656e-10,3.597396028629257e-12
-0.44723618090452255,3.88274448451503,0.2178882820728813,-7.632987466040602e-11,4.212878767121078e-12,-2.9636939984141505e-10,3.005682817170038e-12
-0.4371859296482412,3.6441083340559772,0.19506668202731064,-7.158227403059034e-11,3.762206720882367e-12,-2.60853561365553e-10,2.6482371846959502e-12
-0.42713567839195976,3.5223818009470023,0.18929092465630665,-6.95254785029634e-11,3.6669854911300116e-12,-2.4489528018097033e-10,2.522558894433428e-12
-0.4170854271356784,3.2291668500296558,0.20113457097627307,-6.678307386712205e-11,4.10172253702272e-12,-2.1565368827479233e-10,2.2349630985974084e-12
-0.40703517587939697,2.9115023407444203,0.20201096574201474,-6.525452982140089e-11,4.479385821715581e-12,-1.8998871631918526e-10,1.9187299172610026e-12
-0.3969849246231155,2.7803478772325443,0.19413042438838696,-6.423006847719642e-11,4.43788867652428e-12,-1.78581934545074e-10,1.7967752087322658e-12
-0.3869346733668342,2.5817472761236595,0.14867997192828572,-6.138776969976831e-11,3.4763161922130555e-12,-1.5848770720968335e-10,1.6596542667430425e-12
-0.37688442211055273,2.4030314371070682,0.12691558057206992,-5.877281120863083e-11,3.028631096640246e-12,-1.4123291298149856e-10,1.6345278583441304e-12
-0.3668341708542714,2.312278687292032,0.12755614810450921,-5.772234432724604e-11,3.1098796620675282e-12,-1.3347014656842314e-10,1.5818492038090978e-12
-0.35678391959798994,2.1215279800025844,0.1278879652217385,-5.629373723306124e-11,3.327297957315925e-12,-1.1942873863885268e-10,1.4145467339302512e-12
-0.3467336683417085,1.9406651583552657,0.1286330970823728,-5.538577763351505e-11,3.6119116853319514e-12,-1.0748524892177502e-10,1.2745419389369242e-12
-0.33668341708542715,1.8113983899447805,0.10834165352546525,-5.4033495415572626e-11,3.1618959907882326e-12,-9.787618659885693e-11,1.21099572532167e-12
-0.3266331658291457,1.7502260133293301,0.10861220488610428,-5.3446051540527855e-11,3.2428438556783216e-12,-9.354266971597197e-11,1.2178293201794338e-12
-0.31658291457286436,1.5976307586233807,0.1168179098414771,-5.337928462888783e-11,3.8298761605591964e-12,-8.528038699642343e-11,1.2019066850152183e-12
-0.3065326633165829,1.4766382443385164,0.11899878361483913,-5.2921038669274976e-11,4.194070385154908e-12,-7.814522962916894e-11,1.1420185729138794e-12
-0.29648241206030146,1.4350959425941758,0.11331548010095373,-5.236315771690681e-11,4.0645596155004636e-12,-7.514615518095186e-11,1.0875738626855065e-12
-0.2864321608040201,1.3801393705509009,0.11142362248481394,-5.0821594912550564e-11,4.033968948062382e-12,-7.01408840130004e-11,1.034450094975338e-12
-0.27638190954773867,1.3233096455873221,0.10384859473402758,-4.991066914798101e-11,3.8290041519505185e-12,-6.604726990124085e-11,1.0913335130357826e-12
-0.26633165829145733,1.2970151167373727,0.09980770021028096,-4.948859539545524e-11,3.71112334502807e-12,-6.418745633400499e-11,1.1083553374495507e-12
-0.2562814070351759,1.2323539544833313,0.10525578511306956,-4.911783026166815e-11,4.110558534412229e-12,-6.053055235860778e-11,1.033099102661805e-12
-0.24623115577889443,1.1796184186646157,0.09970729591903801,-4.882511734394606e-11,4.042883029682152e-12,-5.759500771237996e-11,9.775702600583922e-13
-0.2361809045226131,1.1523125649948405,0.09345642238401675,-4.9025282256352114e-11,3.8807000989661525e-12,-5.649244874641314e-11,9.977048630622611e-13
-0.22613065326633164,1.106472780113558,0.08274968506740189,-4.9508619661275585e-11,3.572871879199254e-12,-5.477994003619636e-11,1.0749372155992093e-12
-0.2160804020100502,1.0944547657992696,0.08543537710978832,-4.854068577833695e-11,3.6532025307820535e-12,-5.31255848852657e-11,1.101021335267089e-12
-0.20603015075376885,1.0813650721317276,0.09099660271048572,-4.8278354057054486e-11,3.940664029567267e-12,-5.220652581730781e-11,1.0682986105545532e-12
-0.1959798994974874,1.0531169413136712,0.08543726347946579,-4.8126887279878246e-11,3.791353134514625e-12,-5.0683240327133204e-11,9.824376696076228e-13
-0.18592964824120606,1.0546321043440618,0.07206540993606206,-4.726313875762664e-11,3.0861352876217645e-12,-4.9845223485861176e-11,1.0038804750994972e-12
-0.1758793969849246,1.057402427087199,0.07246352340372703,-4.684500622484146e-11,3.0500641383422577e-12,-4.95340232790623e-11,1.0589790096776533e-12
-0.16582914572864316,1.030152690041314,0.08234548156464244,-4.7291768577848626e-11,3.626264006064549e-12,-4.871774261728205e-11,1.1002447564436587e-12
-0.15577889447236182,0.9891935856521415,0.08560201313571182,-4.8313318516083104e-11,4.050564260010995e-12,-4.779122477767825e-11,1.0245848889313996e-12
-0.14572864321608037,0.9853907505277637,0.08491962060333626,-4.815195620951345e-11,4.0229584030873534e-12,-4.7448492268672473e-11,1.0027588648151368e-12
-0.13567839195979903,1.0035239059365846,0.08964155263822972,-4.69458724499043e-11,4.073484904730627e-12,-4.711130528852866e-11,9.996823499180467e-13
-0.12562814070351758,1.0151595697813902,0.09498605547207954,-4.627226534707513e-11,4.2005664569568245e-12,-4.6973732982547126e-11,1.0649746852092155e-12
-0.11557788944723613,1.016219296756604,0.09161979136592563,-4.608889841062731e-11,4.01848443793207e-12,-4.683642793113425e-11,1.0744890625422725e-12
-0.10552763819095479,1.0063513501114565,0.09308596808944485,-4.6074072421244177e-11,4.139826552760374e-12,-4.6366704986252105e-11,1.018663340018288e-12
-0.09547738693467334,0.9947024096259033,0.09175115327843626,-4.6506148985480224e-11,4.180719464178725e-12,-4.6259778458278433e-11,9.557765414277244e-13
-0.085427135678392,1.0008909606266738,0.08890080270764321,-4.6271586964988615e-11,3.996123299002674e-12,-4.6312813127108135e-11,9.612912587318712e-13
-0.07537688442211055,1.0198900602318735,0.08302118083823239,-4.54655159474145e-11,3.555731287061601e-12,-4.636982779808178e-11,1.0471081696087818e-12
-0.0653266331658291,1.024071323387662,0.08145410159317006,-4.513064375773318e-11,3.4180908860292524e-12,-4.621699807831894e-11,1.1229216035942088e-12
-0.055276381909547756,1.0105654576246033,0.08698927772348779,-4.5575455105816355e-11,3.768818757494511e-12,-4.605698064545886e-11,1.1009715818098256e-12
-0.045226130653266305,0.9910083220527767,0.09750688946792006,-4.621156303018278e-11,4.439704440430447e-12,-4.579604353797756e-11,9.723412983802628e-13
-0.035175879396984966,0.9952261221607498,0.08425039496946884,-4.6105246828654434e-11,3.774373040938769e-12,-4.588514601254596e-11,9.89064503991612e-13
-0.025125628140703515,1.0023714689028091,0.08606562019395643,-4.5988455332344e-11,3.804663656085161e-12,-4.609751552405288e-11,1.059130855602096e-12
-0.015075376884422065,1.0048597670468467,0.10945569584340306,-4.650301032161084e-11,4.886606851056195e-12,-4.672900411875097e-11,1.3404157958819985e-12
-0.005025125628140725,0.992811444499009,0.19123324747667367,-4.659803603508664e-11,8.689470861628913e-12,-4.6263063466811244e-11,2.2321194827649024e-12
0.005025125628140614,0.9832422994159588,0.19662405065290517,-4.4856425081718716e-11,8.685837319806916e-12,-4.41047345409288e-11,2.2030345810882516e-12
0.015075376884422065,0.9996644367556938,0.11254387520760971,-4.4602451697027446e-11,4.8629831067416994e-12,-4.4587484753631984e-11,1.250991928368835e-12
0.025125628140703515,1.0126744988986527,0.08894913125446074,-4.481005219971402e-11,3.785053943357415e-12,-4.537799715696786e-11,1.0929877865179994e-12
0.035175879396984966,1.0024715779168087,0.08512964528275048,-4.517568413396174e-11,3.680074090679102e-12,-4.5287339357243966e-11,1.0863367473934498e-12
0.045226130653266416,0.9746488311022926,0.08402717818764852,-4.629612670346765e-11,3.8478397129828365e-12,-4.512246577609838e-11,1.033653815887755e-12
0.055276381909547645,0.9867213134105979,0.07921848460344334,-4.5936356470030276e-11,3.54769146346229e-12,-4.532638198940569e-11,9.94134502072676e-13
0.0653266331658291,0.99761748506795,0.07801314889898284,-4.5596676568827715e-11,3.4245927019315843e-12,-4.548804180605063e-11,9.905700300016004e-13
0.07537688442211055,1.0121409827357044,0.07770762554837894,-4.485328289814108e-11,3.2897455591988083e-12,-4.539784583144708e-11,1.0302892014288315e-12
0.085427135678392,0.9961148459977563,0.084315640188518,-4.515836217932402e-11,3.681123724358063e-12,-4.498291498776825e-11,1.0256221654535813e-12
0.09547738693467345,0.9914098327889799,0.08866525369387027,-4.5254184049829635e-11,3.916439272683948e-12,-4.486544304184332e-11,1.0118484821555333e-12
0.1055276381909549,0.986882335029891,0.0867405120571401,-4.514919282555047e-11,3.8458089975152035e-12,-4.455694084039405e-11,9.655877452583203e-13
0.11557788944723613,0.993108954221991,0.08021839464310904,-4.47277858945514e-11,3.4748564177957366e-12,-4.441956467440306e-11,9.82290090019515e-13
0.12562814070351758,0.9976001745925125,0.07519207844252683,-4.4518239338075356e-11,3.188433215856961e-12,-4.441140333621523e-11,1.0429968504461608e-12
0.13567839195979903,0.9937201203725159,0.08038137584470792,-4.432485140274834e-11,3.410817897258343e-12,-4.404649667143296e-11,1.0982631425841507e-12
0.14572864321608048,0.9716399513953492,0.08207426257370506,-4.4608862545224615e-11,3.6198793891227173e-12,-4.3343753035243856e-11,1.0167802684620153e-12
0.15577889447236193,0.9664178646674073,0.08478224550551834,-4.4583686471686624e-11,3.775229151217722e-12,-4.308647107896856e-11,9.88181594115856e-13
0.16582914572864316,0.9733360785245243,0.09023163405504048,-4.401860948819785e-11,3.9473654463377485e-12,-4.284490074134491e-11,1.0069388601276505e-12
0.1758793969849246,0.9514652630940712,0.08810974260161136,-4.417074468282623e-11,3.928513468908432e-12,-4.202692921070631e-11,1.0840648001744712e-12
0.18592964824120606,0.9375892298540042,0.0838107160335001,-4.4121221883198633e-11,3.764711306778125e-12,-4.136758244568584e-11,1.1021800761811314e-12
0.1959798994974875,0.9089767465100657,0.08130085313002933,-4.3780210709363677e-11,3.735110486631396e-12,-3.979519349212253e-11,1.068740343394033e-12
0.20603015075376896,0.8731949861957196,0.08430719341342445,-4.370578310170175e-11,4.056619984314218e-12,-3.816367067216357e-11,1.0147796252107897e-12
0.2160804020100502,0.8717728913212927,0.08286739050448685,-4.3044476624273615e-11,3.922511972757621e-12,-3.75250078421548e-11,1.0149482035724047e-12
0.22613065326633164,0.8504287631215055,0.0752711865683381,-4.237784852328388e-11,3.5293591291255626e-12,-3.603934130340683e-11,1.0799111874632382e-12
0.2361809045226131,0.7914534250740076,0.07067013376699396,-4.278514286450551e-11,3.5629572861800153e-12,-3.3862447862393624e-11,1.0910682352560197e-12
0.24623115577889454,0.7582775897436523,0.0713819997866065,-4.2747179162329194e-11,3.771117731986954e-12,-3.241422798355106e-11,1.0648310527679657e-12
0.256281407035176,0.6940361573031146,0.06344004773365294,-4.181045222032491e-11,3.526463802519729e-12,-2.901796559409978e-11,1.0224014424115997e-12
0.2663316582914572,0.6232278652026317,0.059490747293194764,-4.079867958768995e-11,3.534236459965052e-12,-2.5426873982522192e-11,1.0195235734790406e-12
0.27638190954773867,0.5784291495018636,0.055969503168714345,-4.054597875433711e-11,3.482157560343321e-12,-2.3452976006591847e-11,1.0454517686675953e-12
0.2864321608040201,0.46807048619674646,0.04762439385005998,-4.0171225382313436e-11,3.3587647012711577e-12,-1.8802964995818532e-11,1.0901594041141873e-12
0.29648241206030157,0.32250365957232013,0.0384316575881374,-3.9881450366130423e-11,3.4903037405966697e-12,-1.2861913692128909e-11,1.0402619375207524e-12
0.306532663316583,0.2414697865982882,0.03343323223592267,-3.970922326882024e-11,3.684277438235902e-12,-9.588577668705803e-12,9.854338284792967e-13
0.31658291457286425,0.06296222330912939,0.025224414024708073,-3.831096254946621e-11,3.760118361558704e-12,-2.4121433792271847e-12,9.36923498770775e-13
0.3266331658291457,0.1582233115587058,0.03110318498233784,-3.643565088423959e-11,3.3770629889834e-12,5.764969341701276e-12,9.99390033171328e-13
0.33668341708542715,0.4445085773490276,0.05306911929565749,-3.50086895922723e-11,3.50174668982699e-12,1.556166280551467e-11,1.0143230998098153e-12
0.3467336683417086,0.6176139190042028,0.07080997374517753,-3.457253279684332e-11,3.62627073209607e-12,2.135247747055974e-11,9.8849895836805e-13
0.35678391959799005,1.0272609085901045,0.11842420209054659,-3.376135725213769e-11,3.783365771573471e-12,3.4681722526066076e-11,9.382890039103651e-13
0.3668341708542713,1.5684331329762793,0.18882438600710813,-3.20658123102524e-11,3.813566800888057e-12,5.0293082463198515e-11,9.404512856980048e-13
0.37688442211055273,1.9013828711686622,0.22790169887208592,-3.114481810787082e-11,3.698530457954367e-12,5.921822367596916e-11,9.630336320352176e-13
0.3869346733668342,2.715197113855159,0.32861937044175704,-2.941525870865867e-11,3.541487593196283e-12,7.986822554905285e-11,9.87638555900022e-13
0.39698492462311563,3.818833857422838,0.4916490759268834,-2.7390895587566033e-11,3.5172294956502845e-12,1.04601279454931e-10,9.701896159831143e-13
0.4070351758793971,4.503774647479324,0.6238166494727186,-2.6253341467367663e-11,3.6302130946794623e-12,1.1823913371234812e-10,9.505705846510936e-13
0.4170854271356783,6.630380171675395,1.0083869240651993,-2.2323541993806876e-11,3.391728778331799e-12,1.4801357019730012e-10,1.0021126856158871e-12
0.42713567839195976,9.456639556367742,1.8404752390323251,-1.929483679169231e-11,3.753377738597974e-12,1.8246431683797717e-10,1.1092612625794996e-12
0.4371859296482412,10.959778800761041,2.390636251815551,-1.8404749160953725e-11,4.013254008016381e-12,2.017119796875452e-10,1.1366528203569203e-12
0.44723618090452266,15.91109995688255,4.500714880178346,-1.5391459425588936e-11,4.353072584128674e-12,2.4489504940284764e-10,1.2001705228252257e-12
0.4572864321608041,25.754082158556102,9.845636787935247,-1.1438471369951362e-11,4.3725628090493184e-12,2.9458733143001915e-10,1.3162930796403122e-12
0.46733668341708534,34.44390884322343,15.793304992196036,-9.353842921301675e-12,4.288760472773952e-12,3.221829129151457e-10,1.3771672853829677e-12
0.4773869346733668,94.09801763076126,84.95800504153388,-4.081700370831884e-12,3.6851982290698565e-12,3.8407991345802343e-10,1.5065834369274755e-12
0.48743718592964824,265.68973900565237,545.6949409696275,1.7182726717066043e-12,3.529120496335402e-12,4.5652741768627265e-10,1.732497375130283e-12
0.4974874371859297,107.39108911306096,91.23656597692907,4.632119108521513e-12,3.935284557267688e-12,4.974483159655462e-10,1.8720060334715468e-12
0.5075376884422111,51.80510044258478,20.405386076031306,1.1369029969398228e-11,4.477921461140811e-12,5.889737394994318e-10,2.183384871451287e-12
0.5175879396984926,34.710198005619084,6.905888649439924,2.0011087566606326e-11,3.9806499801307655e-12,6.945888117446877e-10,2.6386663759611908e-12
0.5276381909547738,30.324480553904603,4.763300673636014,2.483753478236839e-11,3.900306144144478e-12,7.531853405148594e-10,2.831504607563246e-12
0.5376884422110553,24.87808389673981,2.690440521448748,3.5511193881110855e-11,3.8382705297575106e-12,8.834504606476693e-10,3.149894026997426e-12
0.5477386934673367,21.483215488739894,1.6203928416242666,4.8051337865778477e-11,3.6210983954795406e-12,1.032297245892766e-09,3.2821291698989434e-12
0.5577889447236182,20.387282856267,1.405355297715331,5.4650396082401997e-11,3.763720449108041e-12,1.1141730831389554e-09,3.3060877504363184e-12
0.5678391959798996,18.636288627526977,1.1108859401231441,6.943690971048656e-11,4.134796353905185e-12,1.294046290768158e-09,3.4952156259760937e-12
0.5778894472361809,16.940786923706636,0.7684052729610283,8.839303115064866e-11,4.002942381411627e-12,1.4974475062637022e-09,3.8407387199078815e-12
0.5879396984924623,16.339056697969408,0.7023013029905749,9.850316902613832e-11,4.226893145945943e-12,1.609448863647738e-09,3.995131169521147e-12
0.5979899497487438,15.540592196072097,0.6364039402088326,1.1938294076523267e-10,4.8811677370456115e-12,1.8552815976003122e-09,4.2602219052651335e-12
0.6080402010050252,14.659821575075897,0.46921782691735714,1.451464117310241e-10,4.635491571017467e-12,2.1278204982393167e-09,4.514700640401799e-12
0.6180904522613067,14.243769220331616,0.3959360874949786,1.5966918158733868e-10,4.425897110493816e-12,2.2742909741292744e-09,4.731832299012512e-12
0.6281407035175879,13.421414476083948,0.29311222526287545,1.9296124559618964e-10,4.193972191724549e-12,2.5898128549678894e-09,5.522545154245913e-12
0.6381909547738693,12.733082133318542,0.21526359475968795,2.309764117916825e-10,3.871508352291554e-12,2.9410416222026986e-09,6.483868171344559e-12
0.6482412060301508,12.428112907158479,0.18902095710903968,2.5194320291115416e-10,3.79318450309843e-12,3.1311785719709625e-09,6.747358714546102e-12
0.6582914572864322,11.884917677537624,0.13592869667248292,2.98100539052197e-10,3.351046647603011e-12,3.5429003662649508e-09,7.464664261915686e-12
0.6683417085427137,11.372072047431326,0.11516794137287932,3.5187526952028374e-10,3.4624061315733504e-12,4.001550916693983e-09,9.585712122762024e-12
0.6783919597989949,11.11015683604664,0.11477136796903771,3.824934224681589e-10,3.834738322184661e-12,4.249561912377491e-09,1.0583041632806985e-11
0.6884422110552764,10.701179537322448,0.12398123452329832,4.4788369937170147e-10,5.060628827265737e-12,4.7928838788167306e-09,1.227835021831201e-11
0.6984924623115578,10.340964453836913,0.12116847569113076,5.220201820211235e-10,5.976705836776451e-12,5.398192146465913e-09,1.3454323495682793e-11
0.7085427135678393,10.16914105749709,0.10788208986496992,5.628214006458065e-10,5.806635416272654e-12,5.72341021334529e-09,1.4141894472281747e-11
0.7185929648241207,9.836896650506102,0.08507590345305562,6.536823696272108e-10,5.406312088253261e-12,6.430205912280801e-09,1.626373544994465e-11
0.728643216080402,9.515967108540709,0.09001177501755597,7.583780631492564e-10,6.900928118027302e-12,7.216700704767132e-09,1.8639015282920485e-11
0.7386934673366834,9.3778578778811,0.09356330591367597,8.147380587206147e-10,7.847720604293155e-12,7.640497722382671e-09,1.9868416630412267e-11
0.7487437185929648,9.162063566487074,0.09509199481608978,9.336340612787078e-10,9.387806582017866e-12,8.554014617273008e-09,2.2001795455309122e-11
0.7587939698492463,8.996481112627823,0.07485857894583031,1.0637543304612246e-09,8.446198555166901e-12,9.570045742470462e-09,2.3816714124342964e-11
0.7688442211055277,8.901211903547981,0.06270943007196245,1.136406783724166e-09,7.512648864191829e-12,1.0115397590558222e-08,2.463034224155576e-11
0.778894472361809,8.712352772436105,0.05450306563883124,1.295060514618088e-09,7.56257696350477e-12,1.1283024065005428e-08,2.531802245474452e-11
0.7889447236180904,8.552305820130695,0.0745821888936089,1.4687426066792434e-09,1.241946036848162e-11,1.256113594337682e-08,2.67922946575695e-11
0.7989949748743719,8.457621718648046,0.08486817842052534,1.56513659261964e-09,1.5348683406557174e-11,1.3237333238390665e-08,2.8149216964274252e-11
0.8090452261306533,8.230742664233674,0.08594995511088582,1.7825577855713788e-09,1.8242934481717464e-11,1.4671774417164249e-08,3.0457254638496665e-11
0.8190954773869348,8.027876943394938,0.08260677622038119,2.0216603297469657e-09,2.0426800709129087e-11,1.6229640348551875e-08,3.161089694960464e-11
0.829145728643216,7.923080366431844,0.08575215550500824,2.1524851017530447e-09,2.2952923013957677e-11,1.7054312448736597e-08,3.158456911702784e-11
0.8391959798994975,7.718960159848629,0.08090281307951083,2.436529501762972e-09,2.5204546856558638e-11,1.880747415240421e-08,3.172208239083349e-11
0.8492462311557789,7.553243849490402,0.06956746212715928,2.743540364493169e-09,2.4875458740459767e-11,2.0722629383936686e-08,3.3543558966320366e-11
0.8592964824120604,7.475737032257306,0.06549089164463684,2.9075643114029614e-09,2.5052191895584777e-11,2.1736186196424833e-08,3.4412807586931567e-11
0.8693467336683418,7.287155619907802,0.05593630099057234,3.278598291736896e-09,2.4707201176840185e-11,2.389165596705064e-08,3.487960508149009e-11
0.879396984924623,7.088061955680556,0.0540508582118293,3.7015750216852946e-09,2.7847581726179077e-11,2.6236993087304966e-08,3.268543998081684e-11
0.8894472361809045,6.9983277983515375,0.0482291194294735,3.926521564950911e-09,2.6676453065292057e-11,2.747908501882274e-08,3.175916641927073e-11
0.8994974874371859,6.831548137851618,0.03486770093736897,4.407088510551898e-09,2.1990349308974626e-11,3.010723730760808e-08,3.2318025946536973e-11
0.9095477386934674,6.666966252724174,0.03252212383046388,4.942562848840629e-09,2.3569700342528855e-11,3.295189971518873e-08,3.3848499216790414e-11
0.9195979899497488,6.594224184383136,0.03229555692516457,5.224639860353608e-09,2.50589873712029e-11,3.445244652183589e-08,3.413117533273792e-11
0.9296482412060301,6.461172791031324,0.023405832961274138,5.822292151508187e-09,2.0351793165836175e-11,3.761883563075993e-08,3.577319573064871e-11
0.9396984924623115,6.32054617392893,0.018339465164297748,6.488580584213526e-09,1.7883782829336736e-11,4.1011373185780344e-08,3.71932226279383e-11
0.949748743718593,6.258270016094417,0.01972339843228425,6.835511085324231e-09,2.0658437726180592e-11,4.2778474069965636e-08,3.8228380316221676e-11
0.9597989949748744,6.1439511454896545,0.027413101528222794,7.567847998996004e-09,3.308935580743e-11,4.649648838232309e-08,4.133108514042924e-11
0.9698492462311559,6.0263542247079975,0.03365945934076086,8.380261485379093e-09,4.628164761420269e-11,5.0502424206572014e-08,4.213999396462494e-11
0.9798994974874373,5.970162065470783,0.034547118126262676,8.809957363655463e-09,5.049525678714922e-11,5.259687325091083e-08,4.1870211277795075e-11
0.9899497487437185,5.856746298145578,0.03662485038360554,9.72772589521225e-09,6.043491386337711e-11,5.697282262615922e-08,4.0632004066290583e-11
1.0,5.746965198807028,0.027892831497911476,1.072874875708794e-08,5.1576586020180976e-11,6.165774573372855e-08,4.11759658101037e-11
