Repository: sadityakr/Large-MR-due-to-interlayer-hybridization-CrSBr

# Large magnetoresistance from interlayer hybridization in CrSBr: data and analysis code

Data, analysis scripts and Jupyter notebooks for the paper
([arXiv:2608.11389](https://doi.org/10.48550/arXiv.2608.11389))

> **Large bias-tunable magnetoresistance from spin-dependent interlayer
> hybridization in van der Waals antiferromagnet CrSBr-based heterostructures**

The work studies vertical tunnelling transport through a graphene / CrSBr /
graphene junction ("Device 2"). Current-voltage curves
I(V) were recorded as a function of magnetic field applied along the crystal
**b** axis and the **c** axis, at temperatures from 3 K to 160 K. The

File: output/IV_H_scans/MR_summary/c_scans/TMR_ratio_vs_V_60K.csv
Voltage (V),TMR_Ratio,TMR_Error,I_apar (A),I_apar_error (A),I_par (A),I_par_error (A)
-1.0,1.872649525009564,0.0002796672777724,-1.2205591815646293e-06,8.030965033198316e-11,-2.285679571603065e-06,3.064350452422985e-10
-0.9899497487437184,1.8715973821557368,0.0013047592907575,-1.2040872995054642e-06,1.0347941328840449e-10,-2.2535666376413974e-06,1.559060861498845e-09
-0.9798994974874372,1.8921678000945807,0.0003458443872177,-1.166696880712335e-06,1.1969609149940038e-10,-2.2075862701546684e-06,3.3393588780623076e-10
-0.969849246231156,1.9064155841516557,0.0003504757793078,-1.1291519497328313e-06,9.830062786259683e-11,-2.1526328738458963e-06,3.485556179083937e-10
-0.9597989949748744,1.9161225004173272,0.0003796884771517,-1.104483039284748e-06,1.1031426784874771e-10,-2.1163248029028206e-06,3.6219153833971353e-10
-0.949748743718593,1.9308181940001437,0.000392237257646,-1.067998574886155e-06,9.005635955695417e-11,-2.0621110795564127e-06,3.8111612488663886e-10
-0.9396984924623116,1.9410218414828533,0.0004102113946063,-1.0438620571394593e-06,8.419289788723004e-11,-2.0261590524029127e-06,3.95793608721113e-10
-0.92964824120603,1.956278735400052,0.0004477109751828,-1.0085767891597e-06,9.023065564341055e-11,-1.9730573256511823e-06,4.15620264902682e-10
-0.9195979899497488,1.9666295448943731,0.0004578088505106,-9.852798735864736e-07,7.379220339218001e-11,-1.9376805093849524e-06,4.2708738273166935e-10
-0.9095477386934674,1.9823008497417485,0.0005022039404587,-9.51128639622442e-07,7.903977230643391e-11,-1.88542311053728e-06,4.512325219152001e-10
-0.8994974874371859,1.9929594001833737,0.0005399091702598,-9.287010805234282e-07,9.012812899358378e-11,-1.8508635483896225e-06,4.68137024873939e-10
-0.8894472361809045,2.00922971117505,0.0005619262904221,-8.955938455821418e-07,6.689717999023209e-11,-1.7994537636891591e-06,4.849760898673403e-10
-0.879396984924623,2.020307186958428,0.0006204625585643,-8.738896281744838e-07,1.0524638117264479e-10,-1.765525496409338e-06,4.987849660800737e-10
-0.8693467336683418,2.0369789714722,0.0006490302550525,-8.418955885151487e-07,9.294241489048467e-11,-1.7149236099805703e-06,5.125694133760145e-10
-0.8592964824120604,2.0482970328750305,0.0006619798644949,-8.21021394497646e-07,7.30474064846757e-11,-1.6816956862764482e-06,5.224986807033223e-10
-0.8492462311557789,2.065537066314588,0.0007035512376396,-7.901942548098963e-07,6.407177432349009e-11,-1.6321755228986748e-06,5.3996027567725e-10
-0.8391959798994975,2.077016990588006,0.0007361293347797,-7.700988238427096e-07,6.048928926008775e-11,-1.5995083415531476e-06,5.527948922217681e-10
-0.829145728643216,2.09451943128336,0.0007864915662956,-7.405441773386629e-07,6.77963908975294e-11,-1.5510841691595797e-06,5.64856176068383e-10
-0.8190954773869348,2.1062926434617,0.0008192893316779,-7.212410803146644e-07,5.888860511369245e-11,-1.5191447816291468e-06,5.77740233143672e-10
-0.8090452261306533,2.1240563671838526,0.0008736210204595,-6.928901183964867e-07,6.056348276821436e-11,-1.471737667738831e-06,5.914964672976667e-10
-0.7989949748743719,2.1359679770207363,0.0009171833131778,-6.744094539246768e-07,7.395426224903922e-11,-1.4405169969831512e-06,5.980470530623371e-10
-0.7889447236180904,2.153976407199412,0.0009601441205516,-6.472736931066652e-07,5.416152634119186e-11,-1.3942122639525892e-06,6.104279507061395e-10
-0.778894472361809,2.1659419047480646,0.0010005389097469,-6.29645113424128e-07,5.519687866486483e-11,-1.3637747362851668e-06,6.18536509296368e-10
-0.7688442211055277,2.1840507293103704,0.0010584967578055,-6.037102964420803e-07,5.741001341127779e-11,-1.3185339132365054e-06,6.266033084785528e-10
-0.7587939698492463,2.19624685117066,0.0011064566892,-5.868565846712573e-07,6.857099091228383e-11,-1.2888819261730164e-06,6.316258808879888e-10
-0.7487437185929648,2.214337114807044,0.0011673509130238,-5.621536939744285e-07,6.078079684511345e-11,-1.244797788793458e-06,6.422806171578553e-10
-0.7386934673366834,2.226406478961412,0.0012256667584718,-5.460977455021638e-07,7.116997962172657e-11,-1.2158355587322378e-06,6.503078947908376e-10
-0.728643216080402,2.2446466833068914,0.0012891023074621,-5.225984157557158e-07,6.745140540909732e-11,-1.1730488006275032e-06,6.564489332708093e-10
-0.7185929648241207,2.256720620945181,0.0013333410915218,-5.07343175997314e-07,6.409082749076405e-11,-1.1449318071689586e-06,6.608183234705146e-10
-0.7085427135678393,2.274657747419775,0.001392217903751,-4.850993792528722e-07,5.7403626168472576e-11,-1.1034350612860692e-06,6.626214016573207e-10
-0.6984924623115578,2.286200836186618,0.0014287776625585,-4.70642400564232e-07,3.9104588343595e-11,-1.0759830497148244e-06,6.664739522696181e-10
-0.6884422110552764,2.3045399030367792,0.0016137925208768,-4.495805752629742e-07,2.7826841109696565e-11,-1.036076375323754e-06,7.22690139815058e-10
-0.6783919597989949,2.3153217091200995,0.0015402903728915,-4.358994602343977e-07,2.049880277013428e-11,-1.0092474832744346e-06,6.697321481806695e-10
-0.6683417085427137,2.3326342398485345,0.0016426629358977,-4.15906800081586e-07,3.2006090816888346e-11,-9.701584424561468e-07,6.791031481880407e-10
-0.6582914572864322,2.3436965710102773,0.0017251103125975,-4.030940748644756e-07,6.469123095353037e-11,-9.447302010544314e-07,6.786517322402848e-10
-0.6482412060301508,2.36018146299833,0.0018150228310137,-3.842683409122622e-07,6.851681520422295e-11,-9.069430150382444e-07,6.784495565980047e-10
-0.6381909547738693,2.370631582607177,0.0018929284841138,-3.721008762577526e-07,8.319192354864996e-11,-8.821140891724334e-07,6.761869533703886e-10
-0.6281407035175879,2.3858182017266776,0.0019782704941866,-3.54516407015975e-07,7.367814233094166e-11,-8.458116966694564e-07,6.789427905511106e-10
-0.6180904522613067,2.3957018298559785,0.0020266097704945,-3.4306429172968014e-07,6.087033961040206e-11,-8.218797514550399e-07,6.797921358554311e-10
-0.6080402010050252,2.4091968166259785,0.0021465331392805,-3.266196865087252e-07,7.460303040650995e-11,-7.868911089841957e-07,6.776703433878803e-10
-0.5979899497487438,2.417845311993318,0.0022008820889505,-3.159795021154273e-07,7.077226479974623e-11,-7.639895578757687e-07,6.740527506429615e-10
-0.5879396984924623,2.429876760227656,0.0022862052692882,-3.005513724832035e-07,6.533882702227217e-11,-7.30302795251462e-07,6.68528536348592e-10
-0.5778894472361809,2.4368545373683963,0.0023575661297459,-2.9067332585422546e-07,6.51720179952213e-11,-7.083286129998316e-07,6.666248846979907e-10
-0.5678391959798996,2.44628478228436,0.002499190706145,-2.763174905100739e-07,7.821631684868145e-11,-6.759512721137968e-07,6.635332006456836e-10
-0.5577889447236182,2.451463916417294,0.002585653413164,-2.671430744786061e-07,8.590446063105433e-11,-6.548916076050805e-07,6.578541357544949e-10
-0.5477386934673367,2.458041889337771,0.0026391652895369,-2.538098367220519e-07,7.146506581583813e-11,-6.238752105887837e-07,6.464022956054545e-10
-0.5376884422110553,2.461413851779517,0.0027101931215786,-2.452604270931476e-07,6.84658960551781e-11,-6.036874125404338e-07,6.42985436523526e-10
-0.5276381909547738,2.463882383813728,0.0028652436357122,-2.3300755396058805e-07,8.116811751920196e-11,-5.741032074990195e-07,6.369658867728921e-10
-0.5175879396984926,2.4643128620050367,0.0029353363848124,-2.2514575925807585e-07,8.248403224527107e-11,-5.548295903655658e-07,6.288427378597437e-10
-0.5075376884422111,2.4630949153620696,0.003083177828244,-2.1379952188361882e-07,9.001957504140566e-11,-5.266085152583829e-07,6.207721662025891e-10
-0.4974874371859297,2.460840949288083,0.00314507170318,-2.065221277195945e-07,8.816468436949964e-11,-5.082181088264817e-07,6.122204430322162e-10
-0.4874371859296482,2.45490201514102,0.0032785077085319,-1.9604449720614146e-07,9.22611911930978e-11,-4.812700312486647e-07,6.015043706797122e-10
-0.4773869346733668,2.4492687187897286,0.0033084515478183,-1.893570734611467e-07,8.417863105400651e-11,-4.6378635670995524e-07,5.91580075600233e-10
-0.4673366834170853,2.4384066388384027,0.0033909418792371,-1.7968733409642415e-07,8.078886568973629e-11,-4.381507883758947e-07,5.765850890014006e-10
-0.4572864321608041,2.4298224723248807,0.0035789383354869,-1.7349664468353533e-07,1.0325620428519641e-10,-4.215660461250192e-07,5.679884263760234e-10
-0.4472361809045226,2.4146111742705765,0.0037178701725873,-1.6452543626538997e-07,1.0778709723085332e-10,-3.972649568581522e-07,5.535524025831753e-10
-0.4371859296482412,2.402799206407604,0.0037392263239589,-1.5876719814855689e-07,1.0052249012203443e-10,-3.814856977149111e-07,5.423103977834882e-10
-0.4271356783919597,2.3828331018021283,0.0038592955116794,-1.5044920481195437e-07,1.0045090600793508e-10,-3.584953453657329e-07,5.289959131505891e-10
-0.4170854271356783,2.367681298133859,0.0039244680798872,-1.4511692137201178e-07,9.987617083861339e-11,-3.43590620775274e-07,5.180902552581831e-10
-0.4070351758793971,2.343307112906192,0.0040834376930286,-1.3737881887267634e-07,1.0731739465933771e-10,-3.219207634269939e-07,5.014530432581585e-10
-0.3969849246231156,2.3259252019266183,0.0041457703895889,-1.3233776016592677e-07,1.0632941786581304e-10,-3.078077315364496e-07,4.897383577314694e-10
-0.3869346733668342,2.2982514611639777,0.0042154002111366,-1.250498794947559e-07,1.045372740813696e-10,-2.87396068267202e-07,4.692015939112486e-10
-0.3768844221105527,2.278589287713096,0.0042915847074832,-1.203364430393854e-07,1.0694226239365023e-10,-2.741973300310408e-07,4.5532998527799804e-10
-0.3668341708542713,2.24761772189512,0.0044129445269387,-1.1347287328600625e-07,1.100532925561622e-10,-2.55043640951987e-07,4.3538972189100703e-10
-0.35678391959799,2.2261200856844123,0.0044961823708618,-1.0906858147489819e-07,1.1281630183808824e-10,-2.427997599383776e-07,4.2120294283314206e-10
-0.3467336683417086,2.192678472559728,0.0045644622871954,-1.0258741768179959e-07,1.1053879817763779e-10,-2.2494122230637517e-07,4.0064686327592477e-10
-0.3366834170854271,2.169760012823004,0.0045494722748912,-9.836942381748513e-08,1.0362777175379057e-10,-2.1343804228361803e-07,3.8694421370801576e-10
-0.3266331658291457,2.134896375535595,0.0047226566043947,-9.225646698996683e-08,1.1097466840277927e-10,-1.9695799699659945e-07,3.6564991040895886e-10
-0.3165829145728642,2.0907016046098685,0.0140767929681612,-8.677562630704836e-08,5.51722361278276e-10,-1.8142194116117228e-07,4.0197689513288756e-10
-0.306532663316583,2.0757535273044154,0.0049227547250847,-8.24349191983893e-08,1.1435990355702647e-10,-1.7111457429911105e-07,3.2913303447698363e-10
-0.2964824120603015,2.040207349977949,0.0049044460696964,-7.67715708975831e-08,1.069697394181677e-10,-1.5662992321460226e-07,3.068223346473534e-10
-0.2864321608040201,2.016373398389342,0.0049579307385688,-7.311490660137455e-08,1.0639316343145342e-10,-1.4742695269673298e-07,2.922034488071774e-10
-0.2763819095477386,1.98051701528013,0.0049980351810874,-6.777418443875613e-08,1.0389456098968536e-10,-1.3422792547769034e-07,2.690800176379563e-10
-0.2663316582914572,1.9569862683470467,0.0050066941828882,-6.43105097043421e-08,1.0110798485804347e-10,-1.2585478440179698e-07,2.5401134315725705e-10
-0.256281407035176,1.9219873626356456,0.0048550242164508,-5.9277359576232425e-08,8.914795592765336e-11,-1.139303359959278e-07,2.3122931919657662e-10
-0.2462311557788945,1.8990623995869744,0.0046778458596346,-5.602652997663188e-08,7.765766384446691e-11,-1.0639787645795409e-07,2.1665261201113437e-10
-0.2361809045226131,1.8657935993971604,0.0044191221191056,-5.1300104410744596e-08,6.212621390586393e-11,-9.57154064579733e-08,1.9482638609872652e-10
-0.2261306532663316,1.8446103910487568,0.0043090677967852,-4.8243878880273345e-08,5.5954446731403585e-11,-8.89911602870499e-08,1.8045356098643728e-10
-0.2160804020100502,1.813476222581348,0.0041513576363442,-4.382567194172775e-08,4.7153659792437714e-11,-7.947681400497382e-08,1.6058771046316186e-10
-0.2060301507537689,1.7931808722265303,0.0039888059382855,-4.1012003854856615e-08,3.9520812538549916e-11,-7.35419408442096e-08,1.47441743571614e-10
-0.1959798994974875,1.7637380578589985,0.0036670536933113,-3.694879055268665e-08,2.4299583093605368e-11,-6.516798808963447e-08,1.2853633822822256e-10
-0.185929648241206,1.7453595134663202,0.0034964581652565,-3.436272172039585e-08,1.4988550225622393e-11,-5.997530326328867e-08,1.1726521824942002e-10
-0.1758793969849246,1.7186091998500928,0.0034803411471793,-3.0649360772365465e-08,2.021559137084855e-11,-5.267427339291183e-08,1.0085377027737828e-10
-0.1658291457286431,1.7017545486531866,0.0036068705353662,-2.8295409465940636e-08,2.773908277295737e-11,-4.8151841764668905e-08,9.048473995931904e-11
-0.1557788944723619,1.677085103721974,0.0045412469989718,-2.49642477557838e-08,4.9816956921707475e-11,-4.186716803684973e-08,7.663120038356289e-11
-0.1457286432160804,1.6622615999391346,0.0055528429161077,-2.2841730112081997e-08,6.42603822899762e-11,-3.796893084148732e-08,6.839236293196809e-11
-0.135678391959799,1.6422956065533425,0.0076681294521415,-1.9856401441147416e-08,8.612359790103353e-11,-3.2610080848755856e-08,5.63751950775868e-11
-0.1256281407035175,1.6298754825929598,0.0098939482383004,-1.7977677500814315e-08,1.0487487630712722e-10,-2.930137579254033e-08,4.919069919727071e-11
-0.1155778894472361,1.6157813756549244,0.0136930054537134,-1.5324562088887018e-08,1.2754508088029162e-10,-2.4761142013291173e-08,3.951611896432116e-11
-0.1055276381909549,1.6082201568954668,0.0164159694649393,-1.3686986485210854e-08,1.3808459166062193e-10,-2.2011687552671933e-08,3.417812979035725e-11
-0.0954773869346734,1.5980972290937272,0.0214841453217654,-1.1403043744484584e-08,1.5235982399309718e-10,-1.822317261129537e-08,2.7058035636819736e-11
-0.085427135678392,1.5935721602230732,0.025714106981146,-1.0003069215975317e-08,1.6076724701391364e-10,-1.5940612619362706e-08,2.2948888392845996e-11
-0.0753768844221105,1.5883451423402737,0.0327531365525358,-8.076507887751325e-09,1.6616901964381743e-10,-1.282828207058272e-08,1.7765266955970428e-11
-0.0653266331658291,1.5853490746291468,0.0378861711198455,-6.908091324839579e-09,1.6481976738814226e-10,-1.0951736189288064e-08,1.4896237181481265e-11
-0.0552763819095476,1.5817443172208518,0.0463833076479122,-5.3384797164947435e-09,1.5639580855227094e-10,-8.444109954164345e-09,1.085774803691533e-11
-0.0452261306532664,1.578902877133232,0.0527311381236543,-4.398796933674046e-09,1.468062755691185e-10,-6.945273134502791e-09,8.633209659814493e-12
-0.0351758793969849,1.5699422940144443,0.0604889688156769,-3.1429261424586424e-09,1.2101974375566002e-10,-4.934212678009491e-09,6.707052917151922e-12
-0.0251256281407035,1.5652549709694847,0.0615402433719913,-2.3833460695971292e-09,9.363768454454347e-11,-3.730544282977491e-09,5.544806299375284e-12
-0.015075376884422,1.5633646594857449,0.0517800657733757,-1.3305375280356415e-09,4.3980860122647186e-11,-2.080115349450445e-09,4.3457817737791455e-12
-0.0050251256281406,1.5720403810989687,0.0386973853543373,-6.704802992853262e-10,1.6310619676832105e-11,-1.054022105207855e-09,3.965837809504698e-12
0.0050251256281407,1.5515107452774812,0.2082792705259133,3.029130972256841e-10,4.060409038380483e-11,4.699729252309311e-10,3.421340888070388e-12
0.015075376884422,1.5672149264668322,0.1108828086909919,9.576890715719275e-10,6.772474226839794e-11,1.5009046078816874e-09,3.323694703022985e-12
0.0251256281407035,1.5941562881223972,0.0889994161642902,1.977713816990887e-09,1.1037888941807214e-10,3.15278491746257e-09,4.366706250865324e-12
0.0351758793969849,1.6234634583225576,0.0803463176673991,2.6783423357178044e-09,1.3251088366204172e-10,4.3481909109161445e-09,5.423988425213201e-12
0.0452261306532663,1.669595905690009,0.0702950201099929,3.796046003304191e-09,1.597457088615551e-10,6.337862864927598e-09,8.403282255716003e-12
0.0552763819095477,1.7057712416226314,0.0652787246249152,4.583633243427626e-09,1.7530323585610876e-10,7.818629768784311e-09,1.0563158060664084e-11
0.0653266331658291,1.7626157261131774,0.0556778136004659,5.852221233584798e-09,1.846747749824139e-10,1.0315217179010024e-08,1.462142958326491e-11
0.0753768844221105,1.802362932829512,0.0504774533888365,6.762354046046585e-09,1.8912237789509019e-10,1.218821627126404e-08,1.8081734726698608e-11
0.085427135678392,1.8647585706365997,0.0439033913033277,8.230764096030617e-09,1.93340597400618e-10,1.5348387890961095e-08,2.440294459375653e-11
0.0954773869346733,1.9070790666589856,0.0402671742769944,9.2812849286035e-09,1.9537399680884274e-10,1.7700144199037277e-08,2.913611634517326e-11
0.1055276381909547,1.9695025758122933,0.0331091280552344,1.0984798198712901e-08,1.8370551317248512e-10,2.16345883471433e-08,3.701616180169074e-11
0.1155778894472361,2.0122901454545365,0.0291552726901473,1.2187208941334464e-08,1.7526391987120908e-10,2.452420045324276e-08,4.322966314399857e-11
0.1256281407035175,2.073819525523422,0.0241376404389789,1.413250792898642e-08,1.624524962588032e-10,2.9308270887746612e-08,5.354287526429852e-11
0.135678391959799,2.11489639882095,0.0218661824093798,1.5500351097116982e-08,1.57668190296662e-10,3.2781636715753056e-08,6.071045173513031e-11
0.1457286432160803,2.174269644306233,0.0180436201145812,1.766936297969305e-08,1.4277089068087749e-10,3.841795956097494e-08,7.268874798578945e-11
0.1557788944723618,2.210214687303581,0.0156823713142441,1.9212643662479182e-08,1.313264602726787e-10,4.246406720474154e-08,8.081398281456006e-11
0.1658291457286431,2.2627770645234784,0.0130558545516901,2.1649721392394755e-08,1.179258181731571e-10,4.898849302003415e-08,9.322391030403728e-11
0.1758793969849246,2.297269994229974,0.0114679835741781,2.33528431900495e-08,1.0758728935637476e-10,5.36477859404585e-08,1.031290443548236e-10
0.185929648241206,2.347165496460307,0.0093486199095297,2.6044340458463462e-08,9.086970547862443e-11,6.113037730217065e-08,1.174343602069232e-10
0.1959798994974874,2.378971748200659,0.0083174253359561,2.7917338341893523e-08,8.185388393346411e-11,6.641455920032372e-08,1.2648316519415443e-10
0.2060301507537688,2.427607617087191,0.0070661322320193,3.084421148509821e-08,6.834373384170767e-11,7.487764274427266e-08,1.4133354972175204e-10
0.2160804020100502,2.4585667189844647,0.0065074615799256,3.287921350091416e-08,6.136947457975229e-11,8.083574005973224e-08,1.5170337755149368e-10
0.2261306532663316,2.5065258049916084,0.0056989987177952,3.604167040920949e-08,4.72823772754115e-11,9.033937693568605e-08,1.6776192191964238e-10
0.2361809045226131,2.537210750193729,0.0053068106253594,3.8236411447269264e-08,3.8142273333637656e-11,9.70138341728421e-08,1.783492298326008e-10
0.2462311557788944,2.581421981470587,0.0050068200564621,4.1657760342683654e-08,3.023456444904529e-11,1.0753625824743726e-07,1.934196010126587e-10
0.2562814070351759,2.610748305194585,0.0048213473924658,4.400988060974576e-08,2.1585312380423577e-11,1.1489872121370977e-07,2.04566706901154e-10
0.2663316582914573,2.6540451963249603,0.0047521111386081,4.7659897603043454e-08,1.6865740540442478e-11,1.2649152229069697e-07,2.2201765336398548e-10
0.2763819095477386,2.6816413597338387,0.0046965975121792,5.01881340439397e-08,1.4743648565213054e-11,1.3458657602009462e-07,2.32373943003148e-10
0.2864321608040201,2.7218038098895976,0.0046369226121483,5.4113249913120046e-08,1.3700579742190142e-11,1.4728564977903805e-07,2.481325347547158e-10
0.2964824120603014,2.747487098281257,0.0045902099043124,5.682081086935454e-08,1.4365691985312194e-11,1.56114444777431e-07,2.5781570790008726e-10
0.3065326633165829,2.785641537407852,0.0045876781051777,6.101863151163684e-08,2.262618697510444e-11,1.699760344945993e-07,2.7274598002975187e-10
0.3165829145728643,2.8100206155710183,0.0046483460284688,6.391067031423075e-08,3.183026552424872e-11,1.7959030113795108e-07,2.8329437551376003e-10
0.3266331658291457,2.8456600509333567,0.0046636721649152,6.842368538948064e-08,3.850260348982309e-11,1.947105480504774e-07,2.9970626964961226e-10
0.3366834170854271,2.868443271431059,0.0046244520260518,7.154233785833812e-08,3.9525987383213e-11,2.052151376521975e-07,3.1081062052152203e-10
0.3467336683417085,2.8999578399594044,0.0045940582602732,7.642255886154698e-08,4.4161271692989586e-11,2.2162219872030226e-07,3.268992399490258e-10
0.3567839195979899,2.9294437247088765,0.0045242798864735,8.15517119748896e-08,4.782496774132324e-11,2.389011508841061e-07,3.4132881686448407e-10
0.3668341708542714,2.9474013736903664,0.0045322021502233,8.511068977312393e-08,5.3872499934265417e-11,2.508553639530401e-07,3.5154251617145876e-10
0.3768844221105527,2.9715493581610914,0.0044928515768587,9.073134285168914e-08,5.980631850119634e-11,2.696126636160308e-07,3.6686358309490876e-10
0.3869346733668342,2.986161447622352,0.0044461699118395,9.464105303153817e-08,6.211090351552277e-11,2.8261346392516176e-07,3.7770900424450104e-10
0.3969849246231155,3.005293363360015,0.0043941845258305,1.0080756048247255e-07,6.821067045282776e-11,3.0295629249448804e-07,3.9268005043338877e-10
0.4070351758793969,3.015903126730437,0.0043283056948021,1.0512480786195715e-07,7.084076969985877e-11,3.17046236727813e-07,4.0173417243575484e-10
0.4170854271356784,3.028395568062256,0.0040927043612316,1.1195367361948088e-07,6.464148062203685e-11,3.390400090175243e-07,4.1426938364607414e-10
0.4271356783919597,3.0342338413315773,0.0039292224547768,1.1676826510456861e-07,5.811479889714208e-11,3.543022215738591e-07,4.23570052325449e-10
0.4371859296482412,3.0391930432238623,0.0038298183683802,1.2439954131559728e-07,6.271375048059884e-11,3.780742205466027e-07,4.3664087221734997e-10
0.4472361809045225,3.0404611462172797,0.0037324252371156,1.2976305478439624e-07,6.302693458324574e-11,3.945395262864209e-07,4.4480782572471565e-10
0.457286432160804,3.038087952687127,0.003624561483235,1.3830764008220477e-07,6.702537595108181e-11,4.201907750983335e-07,4.580845800595412e-10
0.4673366834170854,3.034433421683465,0.0035205170633411,1.4429561978549646e-07,6.667405603487257e-11,4.378554512796403e-07,4.659683981375992e-10
0.4773869346733668,3.025764735470436,0.0033589685664572,1.5380546078179105e-07,6.411478008894008e-11,4.6537913935632453e-07,4.788211016859177e-10
0.4874371859296482,3.017910355937509,0.0031894183801868,1.6048343764567666e-07,5.278646187719331e-11,4.84324628427339e-07,4.864269708190277e-10
0.4974874371859297,3.0028367016688065,0.0030373405321017,1.7108221774130705e-07,5.1675823799594807e-11,5.137319624364911e-07,4.95924890188384e-10
0.507537688442211,2.990830682520916,0.0029670323923039,1.7852740409847216e-07,5.7050143698788395e-11,5.339452378485208e-07,5.014626566149918e-10
0.5175879396984925,2.970579123340288,0.0028114824627342,1.9026825450868618e-07,5.4914625187986864e-11,5.652069046778998e-07,5.094561342507254e-10
0.5276381909547738,2.955486272336113,0.0027702919181695,1.9850171230220002e-07,6.500088494256166e-11,5.866690857443646e-07,5.152596560703725e-10
0.5376884422110553,2.930756175074043,0.0027670214551027,2.1146820891889643e-07,9.036460698506315e-11,6.197617591209033e-07,5.217728926289674e-10
0.5477386934673367,2.9131423633267324,0.0026362464195565,2.205311681492086e-07,8.459951578540203e-11,6.424386883693906e-07,5.265534122776682e-10
0.5577889447236181,2.885336633936453,0.002422846075283,2.3476271329989634e-07,6.808512568040179e-11,6.773694569665113e-07,5.337925680720755e-10
0.5678391959798995,2.8657180299161777,0.0023261330598697,2.4465830620176845e-07,6.6283193584934e-11,7.011217192511609e-07,5.364727933373998e-10
0.5778894472361809,2.835062228931988,0.0022068694177602,2.602266349635393e-07,6.760951792805772e-11,7.377587037472025e-07,5.413543172995155e-10
0.5879396984924623,2.8139723874299207,0.0021276502942964,2.710343368900423e-07,6.774359001249996e-11,7.626831400539575e-07,5.442469532993825e-10
0.5979899497487438,2.781485051377644,0.0020274077084579,2.8794881240386294e-07,7.351621508379133e-11,8.009253172632903e-07,5.468057572454758e-10
0.6080402010050251,2.759234022236128,0.0019189727685071,2.996868846508944e-07,6.374768950187518e-11,8.269062481467016e-07,5.475314111107015e-10
0.6180904522613065,2.725326203108364,0.0018055428280692,3.179978839525926e-07,6.2968489199094e-11,8.666479656690131e-07,5.479128088212768e-10
0.6281407035175879,2.7027167226537414,0.001744072567251,3.3064294848001013e-07,6.793673922414812e-11,8.936342260844629e-07,5.466524035560198e-10
0.6381909547738693,2.66864641817556,0.0016277575874247,3.503008961376139e-07,6.330901011641552e-11,9.34829231761332e-07,5.446005766646891e-10
0.6482412060301508,2.645711957916183,0.001576051037519,3.638945998706705e-07,6.79811663491888e-11,9.627602942989576e-07,5.445842646571635e-10
0.6582914572864322,2.6114879016457837,0.0015061548166769,3.849776478499807e-07,7.596739380401932e-11,1.0053644697642754e-06,5.448412108240337e-10
0.6683417085427136,2.589751240505807,0.0015484072712696,3.994725694970693e-07,7.376553253485373e-11,1.0345345824030774e-06,5.883071528757744e-10
0.6783919597989949,2.55469903682716,0.0013723021015973,4.220300979670955e-07,8.124321144381662e-11,1.0781598847886106e-06,5.406848814076895e-10
0.6884422110552764,2.5322432662746275,0.0013343036863648,4.375010119055787e-07,9.297197327197069e-11,1.1078589913862373e-06,5.341803429626255e-10
0.6984924623115578,2.498932331282853,0.0012798569801532,4.614124364302861e-07,1.0491816350145811e-10,1.1530384554516363e-06,5.291499198326245e-10
0.7085427135678393,2.476820931919619,0.0012401032563395,4.77832805653902e-07,1.1254235152469815e-10,1.1835062950014635e-06,5.229050726626307e-10
0.7185929648241206,2.444085736865881,0.0011390647346363,5.031845419254548e-07,1.0226110152701992e-10,1.2298261619313962e-06,5.157951765099472e-10
0.728643216080402,2.4225058650889206,0.001097093136516,5.205640139555375e-07,1.0662055093922915e-10,1.2610693769615202e-06,5.093626219769737e-10
0.7386934673366834,2.3906027233179303,0.0010273786093421,5.473342730146205e-07,1.0669518561829287e-10,1.3084588036339912e-06,5.011433770524997e-10
0.7487437185929648,2.369757519583388,0.0009978052246663,5.656445698773696e-07,1.1450731023275768e-10,1.340440472878408e-06,4.94891473345026e-10
0.7587939698492463,2.339019775019619,0.0009443297544034,5.938341728955787e-07,1.2011545182162848e-10,1.3889898734851783e-06,4.853191243596782e-10
0.7688442211055276,2.319014522944045,0.0009072779764975,6.129940549402186e-07,1.2277958345108608e-10,1.4215421158847266e-06,4.777443619779643e-10
0.778894472361809,2.2893623984572185,0.0008641761127221,6.425877932584593e-07,1.3255736111781376e-10,1.4711163315935175e-06,4.6505155899552727e-10
0.7889447236180904,2.2701282881023515,0.0008276173364788,6.627020548738115e-07,1.3415203645045755e-10,1.5044186813525964e-06,4.5614296900878625e-10
0.7989949748743719,2.2417887045226443,0.0007416971051195,6.935942654723619e-07,1.1603776359103928e-10,1.5548917898576212e-06,4.4382039998810354e-10
0.8090452261306533,2.2234377189856627,0.0007082100628644,7.145844196338835e-07,1.1473590670265992e-10,1.5888339520134556e-06,4.3707279549881065e-10
0.8190954773869347,2.196605216137975,0.0006440887100379,7.467190301117234e-07,1.0270305530359501e-10,1.6402469165329014e-06,4.247606219209507e-10
0.8291457286432161,2.179149486356156,0.0006198871146531,7.685742658526529e-07,1.0654983444894949e-10,1.6748382166593683e-06,4.1602113824030796e-10
0.8391959798994975,2.1535932231144312,0.0006080529235437,8.01968501640759e-07,1.2762465146097302e-10,1.7271139302847734e-06,4.0280104967428095e-10
0.8492462311557789,2.1369729487245985,0.0005521008766109,8.24665793152131e-07,1.0858599788507282e-10,1.762288491704619e-06,3.9172933643102146e-10
0.8592964824120604,2.112784156007665,0.0005104522501888,8.592961479431343e-07,1.0755627604702462e-10,1.815507286692673e-06,3.7517529474295525e-10
0.8693467336683417,2.097124014930132,0.0004796414488334,8.827062811803774e-07,1.0347789387488804e-10,1.851144540393039e-06,3.6353976972313585e-10
0.8793969849246231,2.0742732576343768,0.0004214759067784,9.185254267048196e-07,8.549145879878643e-11,1.905272729071012e-06,3.441332240827679e-10
0.8894472361809045,2.059537038428199,0.0003905787258047,9.426981634121268e-07,7.744548719511742e-11,1.941521783605514e-06,3.3185661805934683e-10
0.8994974874371859,2.0380081757462185,0.000404465385529,9.79586907755516e-07,1.1604493444255432e-10,1.9964061268596983e-06,3.17882164264404e-10
0.9095477386934674,2.023895008070356,0.0004254889050522,1.0046267204298805e-06,1.4517327638062672e-10,2.033259004452128e-06,3.1047126139301464e-10
0.9195979899497488,2.003414974139357,0.0004066852495144,1.0426768683935664e-06,1.5326047959877446e-10,2.0889144513284023e-06,2.9246333025336825e-10
0.9296482412060302,1.990173353822704,0.0003679886196421,1.0683753772110416e-06,1.3741511781140532e-10,2.126252207605695e-06,2.8244583216037333e-10
0.9396984924623116,1.9709457147361904,0.0003366529271496,1.1074151752772524e-06,1.3184563554761503e-10,2.182655194146528e-06,2.673259619909022e-10
0.949748743718593,1.958504056488304,0.000310739489624,1.1337920641089651e-06,1.2289540621728386e-10,2.2205363567716554e-06,2.5727981095468647e-10
0.9597989949748744,1.9403525821498764,0.0003063298082894,1.1738848342380105e-06,1.3614204724725536e-10,2.277750469260303e-06,2.4398120770053766e-10
0.9698492462311558,1.928694051154572,0.0002856044601862,1.2008135826765247e-06,1.2938024145470808e-10,2.316002013453821e-06,2.3527075251910544e-10
0.9798994974874372,1.9115613908386555,0.0002667301137187,1.2419195840840617e-06,1.2859704978629374e-10,2.374005527461493e-06,2.220436731061595e-10
0.9899497487437184,1.9006215970282,0.0002508440330212,1.269359866078511e-06,1.2172543597860624e-10,2.412572775869641e-06,2.1877183726357622e-10
1.0,1.8885842098226409,0.0002511632835476,1.300489744486896e-06,1.2889597191862594e-10,2.456084396474232e-06,2.1778889035883196e-10

File: output/IV_H_scans/MR_summary/c_scans/TMR_ratio_vs_V_70K.csv
Voltage (V),TMR_Ratio,TMR_Error,I_apar (A),I_apar_error (A),I_par (A),I_par_error (A)
-1.0,1.8275622287280064,0.0094584745878107,-1.3730568857735529e-06,7.10294845199594e-09,-2.50934690233465e-06,3.928584282187565e-10
-0.9899497487437184,1.8196457410553093,0.005717498577395,-1.3634856370213745e-06,4.2381628513665796e-09,-2.481060832396029e-06,1.1397862826122515e-09
-0.9798994974874372,1.8180248064603013,0.0003216916854503,-1.3350643399109431e-06,3.164848002068323e-11,-2.427180088178643e-06,4.256074552064124e-10
-0.969849246231156,1.830917264197144,0.0003875270416905,-1.2940881418764234e-06,1.2376539904093708e-10,-2.369368320354346e-06,4.473778220895768e-10
-0.9597989949748744,1.839686340394612,0.0004658419468397,-1.267123251861401e-06,2.0162770803601738e-10,-2.3311093380458213e-06,4.5917222666952336e-10
-0.949748743718593,1.8530472557489095,0.0005824116296827,-1.22710993810101e-06,2.8503807364320737e-10,-2.2738927033002912e-06,4.814439643150136e-10
-0.9396984924623116,1.862357990231811,0.0006633426307571,-1.2005749986814729e-06,3.3153630963767905e-10,-2.235900441666987e-06,5.030008498800639e-10
-0.92964824120603,1.876449584504883,0.0008015339022385,-1.1616514486407742e-06,4.0866284790922525e-10,-2.179780378141476e-06,5.281255150298345e-10
-0.9195979899497488,1.8859887663200168,0.0009138454774601,-1.1359395259084872e-06,4.709523083608583e-10,-2.142369185082293e-06,5.372872655249323e-10
-0.9095477386934674,1.900518785147603,0.0010760837445813,-1.09814703016398e-06,5.48373523234119e-10,-2.0870490596806954e-06,5.569935795248633e-10
-0.8994974874371859,1.9106809122886657,0.0014223555808177,-1.073109669905913e-06,7.400948695454224e-10,-2.0503701630816186e-06,5.745326624919414e-10
-0.8894472361809045,1.9246908778320029,0.0012419806516464,-1.0369135537915363e-06,5.943851607237173e-10,-1.995738058082933e-06,5.913912979871008e-10
-0.879396984924623,1.9356477760833248,0.00157461603837,-1.0124034754747783e-06,7.620244202129758e-10,-1.9596565358017832e-06,6.046873411319204e-10
-0.8693467336683418,1.9508405364594583,0.0015925113194133,-9.769428258131482e-07,7.301433087475746e-10,-1.9058596663995413e-06,6.257750742643159e-10
-0.8592964824120604,1.9611912843897696,0.0016824104545379,-9.537383441056606e-07,7.511228064819544e-10,-1.870463328048353e-06,6.361325090185367e-10
-0.8492462311557789,1.9771419012785216,0.0018580691393108,-9.194016456566012e-07,7.976838669132633e-10,-1.8177875177320943e-06,6.564883954380811e-10
-0.8391959798994975,1.9876656227048808,0.0019817683612315,-8.968980681222137e-07,8.294691615038516e-10,-1.782733457076945e-06,6.6413255586647e-10
-0.829145728643216,2.0037196824135832,0.0023045064363151,-8.638953809727141e-07,9.3367924278632e-10,-1.7310041784012083e-06,6.807959528649361e-10
-0.8190954773869348,2.0148549058035394,0.00242408670327,-8.42153683323888e-07,9.533919800556042e-10,-1.696817480285656e-06,6.910116443587345e-10
-0.8090452261306533,2.0316460992618417,0.0027010526918179,-8.101842718317829e-07,1.0202536993343006e-09,-1.6460077155503371e-06,7.017126789022691e-10
-0.7989949748743719,2.063020088725265,0.0041460420428153,-7.816189335012134e-07,1.5326164689536951e-09,-1.6124955615410204e-06,7.10319294150761e-10
-0.7889447236180904,2.0596644975862834,0.0030575331750164,-7.587244314122306e-07,1.0707210940592616e-09,-1.5627177748311106e-06,7.198088849145693e-10
-0.778894472361809,2.092125881262204,0.0040475960901912,-7.312960447707574e-07,1.3717246083572054e-09,-1.529963382129585e-06,7.250357026727093e-10
-0.7688442211055277,2.0884226275191176,0.0035490577942751,-7.092686761005986e-07,1.1531253352482296e-09,-1.4812527521590182e-06,7.327923450413308e-10
-0.7587939698492463,2.121857905503199,0.0038909371975814,-6.830157778646776e-07,1.2031781907204582e-09,-1.449262427845583e-06,7.382508556861424e-10
-0.7487437185929648,2.117612915848796,0.0039701843002419,-6.618921905524921e-07,1.1896624074382663e-09,-1.4016314516134095e-06,7.47608652159149e-10
-0.7386934673366834,2.152059312944816,0.0037744205896169,-6.367322690464367e-07,1.0600492466399184e-09,-1.3702856094538682e-06,7.560091807714898e-10
-0.728643216080402,2.147065040120578,0.0043810573984513,-6.166222101182514e-07,1.2071102402233284e-09,-1.3239279903067829e-06,7.620587517284016e-10
-0.7185929648241207,2.182371780804146,0.0037178106117159,-5.926705848429157e-07,9.4712334564738e-10,-1.2934275596738688e-06,7.63379218568494e-10
-0.7085427135678393,2.1764241538230813,0.0048518443312457,-5.735732409341905e-07,1.228605271694366e-09,-1.248338655555758e-06,7.709545209253821e-10
-0.6984924623115578,2.21255114033433,0.0035295786625325,-5.507234991778786e-07,8.06018004325265e-10,-1.2185039061149276e-06,7.73359429208912e-10
-0.6884422110552764,2.2057890053048905,0.0052785311244815,-5.325197277818296e-07,1.224540675174924e-09,-1.174626160649113e-06,7.781117888163973e-10
-0.6783919597989949,2.242826985317323,0.003406126531166,-5.108474370808191e-07,6.940227166655644e-10,-1.1457424172650543e-06,7.776369257414951e-10
-0.6683417085427137,2.2352798929414126,0.0060300045177011,-4.934499429389914e-07,1.2846899935712175e-09,-1.1029987356246148e-06,7.792985173908187e-10
-0.6582914572864322,2.273380115390309,0.0032357640491939,-4.7292958308821166e-07,5.797930314296624e-10,-1.075148710172569e-06,7.774457609669031e-10
-0.6482412060301508,2.264805931707636,0.0064868695814438,-4.565744040767904e-07,1.257629840455965e-09,-1.034052418618994e-06,8.11882875403541e-10
-0.6381909547738693,2.3022815985230918,0.0031164150915035,-4.371483817588882e-07,4.854538346976224e-10,-1.0064386751476355e-06,7.789827663447731e-10
-0.6281407035175879,2.3198966042783797,0.0030311243128697,-4.16659963670741e-07,4.2701381046321207e-10,-9.66608034858505e-07,7.833864981459642e-10
-0.6180904522613067,2.331436798316185,0.0029881580741622,-4.033109178228362e-07,3.935683576613114e-10,-9.402939149748352e-07,7.81313159220871e-10
-0.6080402010050252,2.3483431099516943,0.0029315018612506,-3.839874416627809e-07,3.479039166395673e-10,-9.017342629367696e-07,7.743544804377147e-10
-0.5979899497487438,2.359014865432686,0.0028682926459353,-3.715246572663166e-07,3.1078164151436577e-10,-8.764321893660247e-07,7.73368996827828e-10
-0.5879396984924623,2.3745927825259003,0.0028191110232341,-3.533884304043381e-07,2.659646719452332e-10,-8.391536162662977e-07,7.704747400644234e-10
-0.5778894472361809,2.3846139481583144,0.0027475984825955,-3.416869951323901e-07,2.2870710309514166e-10,-8.147915744969995e-07,7.64161743029591e-10
-0.5678391959798996,2.3986894012404085,0.0026617183528031,-3.247039202573544e-07,1.7563514534034112e-10,-7.788638520625268e-07,7.54635359404233e-10
-0.5577889447236182,2.407445713518493,0.0025881929061583,-3.138014350260543e-07,1.299270528591103e-10,-7.554599196494261e-07,7.49529930616292e-10
-0.5477386934673367,2.4191449743897864,0.0025991712530643,-2.9801164218002026e-07,8.926936863176819e-11,-7.209333664894432e-07,7.43869935720064e-10
-0.5376884422110553,2.4260930617339795,0.0026225624581662,-2.878641783014999e-07,6.551392053314568e-11,-6.98385285699022e-07,7.380205055086456e-10
-0.5276381909547738,2.4355046710698787,0.0027247243583314,-2.731869122910397e-07,6.689817285290569e-11,-6.653480009599844e-07,7.26308420911727e-10
-0.5175879396984926,2.4408230125530674,0.002814803440464,-2.637522929340727e-07,7.641417945832659e-11,-6.437726662071225e-07,7.186004496915441e-10
-0.5075376884422111,2.447632024358809,0.0029270107158407,-2.500856058382751e-07,7.554678788629064e-11,-6.121175376809365e-07,7.082632099240154e-10
-0.4974874371859297,2.4507898500847003,0.003004570433977,-2.413454883692227e-07,7.692794451364296e-11,-5.914870732590259e-07,7.002015191340468e-10
-0.4874371859296482,2.4538384220035114,0.0031497204294641,-2.2870764168819397e-07,8.961662063923313e-11,-5.612115985803023e-07,6.85979476651562e-10
-0.4773869346733668,2.4543590707097493,0.0032908526360701,-2.2064370317116533e-07,1.0750927659090771e-10,-5.415388742731391e-07,6.764645855408807e-10
-0.4673366834170853,2.452958181673821,0.0035201721144741,-2.089925611578965e-07,1.3053593606737487e-10,-5.126500128012287e-07,6.623533334314294e-10
-0.4572864321608041,2.450557593242804,0.0037112911633742,-2.015600036354725e-07,1.47411374344575e-10,-4.939343974029542e-07,6.550429134801802e-10
-0.4472361809045226,2.444983433889754,0.0038489799352455,-1.9077250920383562e-07,1.5021554014374839e-10,-4.664356246449586e-07,6.358269487841958e-10
-0.4371859296482412,2.473178673021925,0.0102974366492247,-1.813736552247923e-07,7.12129619558103e-10,-4.4856945594998804e-07,6.21557129393774e-10
-0.4271356783919597,2.428866681289359,0.0039812021258695,-1.739420593750461e-07,1.3940698180286426e-10,-4.2248207249090483e-07,6.04072469710037e-10
-0.4170854271356783,2.455237471476717,0.0102675227422675,-1.651827981850514e-07,6.47266636072801e-10,-4.055629957473144e-07,5.924037303057562e-10
-0.4070351758793971,2.4063715969864137,0.0044892413008924,-1.582953552295283e-07,1.747379420571777e-10,-3.809174467592116e-07,5.728719139882312e-10
-0.3969849246231156,2.429227760389965,0.0097086984821483,-1.5018481778969206e-07,5.540763609055617e-10,-3.648331285638287e-07,5.607112573908231e-10
-0.3869346733668342,2.375060393269011,0.0048499837741984,-1.438015124364195e-07,1.841402714711958e-10,-3.41537276679921e-07,5.432730210603755e-10
-0.3768844221105527,2.3955417078512515,0.0096026429749596,-1.3626623381291997e-07,4.996752225408144e-10,-3.2643144647066026e-07,5.286040618078891e-10
-0.3668341708542713,2.3372066520242725,0.0055910463562373,-1.3026226232483e-07,2.2358158467786438e-10,-3.044498260133234e-07,5.073057777705702e-10
-0.35678391959799,2.3566375658727448,0.0085700642438448,-1.2321415982294293e-07,3.9621774078747436e-10,-2.903711176861956e-07,4.93116518094392e-10
-0.3467336683417086,2.2941605910110443,0.0065466502661006,-1.1760239257582965e-07,2.655497417781024e-10,-2.6979877445607816e-07,4.707518292408315e-10
-0.3366834170854271,2.3120558749262146,0.008355574809506,-1.109507271147175e-07,3.493533105375452e-10,-2.565242804529178e-07,4.5499033318178344e-10
-0.3266331658291457,2.2466555455694546,0.0068670428915612,-1.056792540918004e-07,2.585526753469198e-10,-2.3742488225698685e-07,4.3500123040575726e-10
-0.3165829145728642,2.230708793007109,0.0095422463425828,-9.941434670131361e-08,3.2615736229868045e-10,-2.2176445733767746e-07,6.087396900782432e-10
-0.306532663316583,2.19500894399666,0.0073123555781797,-9.446871036478087e-08,2.5781096360665807e-10,-2.0735966417852394e-07,3.961683144621074e-10
-0.2964824120603015,2.1624314239676394,0.0077627444733199,-8.806494878322333e-08,2.6579743373108437e-10,-1.904344125989429e-07,3.7011485387727307e-10
-0.2864321608040201,2.1407950800282878,0.0080206841358209,-8.39163101805693e-08,2.6746966487562245e-10,-1.7964762396869047e-07,3.537654006396789e-10
-0.2763819095477386,2.107238361237372,0.0083543032222378,-7.78858305718034e-08,2.6596152639411046e-10,-1.641240099777386e-07,3.30588892183085e-10
-0.2663316582914572,2.126706617327692,0.0080105936550741,-7.252771948550402e-08,2.294946149990693e-10,-1.54245180969508e-07,3.1518151655322725e-10
-0.256281407035176,2.052194393874061,0.0091889561350133,-6.828761307585382e-08,2.7132564569712354e-10,-1.4013945672530825e-07,2.893188179291428e-10
-0.2462311557788945,2.0726463819071093,0.0076062731506431,-6.329762391495935e-08,1.9157859846980416e-10,-1.311935911906574e-07,2.7227647108022065e-10
-0.2361809045226131,1.9960902240323404,0.0099153380780828,-5.934200129137937e-08,2.6750414762447825e-10,-1.1845198865223685e-07,2.4717200330262686e-10
-0.2261306532663316,2.0199366251355952,0.0074461974244867,-5.4652325186382195e-08,1.6569953894895764e-10,-1.1039423329279393e-07,2.314824487887944e-10
-0.2160804020100502,1.941521426763071,0.0102850594991714,-5.096983886178174e-08,2.4734838948304065e-10,-9.895903426881028e-08,2.1021857393623543e-10
-0.2060301507537689,1.967895720020845,0.007806312752568,-4.664765243897881e-08,1.561704226236299e-10,-9.179771558368633e-08,1.9532659467162627e-10
-0.1959798994974875,1.8879969593516817,0.0107862231179488,-4.324925923392488e-08,2.2935540428840782e-10,-8.16544699278628e-08,1.7352334044458508e-10
-0.185929648241206,1.918764790143779,0.0076363256047386,-3.9260756966855206e-08,1.3215526073704294e-10,-7.533215810239385e-08,1.5995180807472727e-10
-0.1758793969849246,1.8372091386946008,0.0111013993127358,-3.6138978033300203e-08,2.0448734141291752e-10,-6.639486070586256e-08,1.4076940222631584e-10
-0.1658291457286431,1.8711163844585292,0.0083617936186736,-3.25125908646177e-08,1.2808995469299815e-10,-6.083484146798289e-08,1.2832580806268788e-10
-0.1557788944723619,1.787967095043615,0.0118953143096364,-2.968660383723601e-08,1.8747440144778047e-10,-5.3078670824573514e-08,1.1110402568514088e-10
-0.1457286432160804,1.8276721695186644,0.0095853875862105,-2.6394984788066997e-08,1.2717116266951319e-10,-4.824137911201855e-08,9.994856620454282e-11
-0.135678391959799,1.7419468150778528,0.0119904363817398,-2.3856860700577405e-08,1.5692732346526703e-10,-4.15573825151268e-08,8.427228207962465e-11
-0.1256281407035175,1.7898857644511166,0.013190008545902,-2.089983987714727e-08,1.4820491908551374e-10,-3.740832587541368e-08,7.500218495229312e-11
-0.1155778894472361,1.707512261095928,0.0165632166133795,-1.855608165239858e-08,1.7634547942664254e-10,-3.168473693936776e-08,6.160001008010812e-11
-0.1055276381909549,1.7743813948381155,0.0320616082624395,-1.5896382851280693e-08,2.8564839877490674e-10,-2.8206245976536142e-08,5.3487092626340516e-11
-0.0954773869346734,1.6527398229326846,0.0159542522079336,-1.415872193993868e-08,1.3418192514138516e-10,-2.3400683591967372e-08,4.2966878029750806e-11
-0.085427135678392,1.7150425421606614,0.0193015071541164,-1.1945900520054046e-08,1.3271174509585844e-10,-2.0487727596311857e-08,3.6874021965732266e-11
-0.0753768844221105,1.714217945022077,0.0288009913348512,-9.627415239683872e-09,1.6089868024686031e-10,-1.6503487968045115e-08,2.845282519828733e-11
-0.0653266331658291,1.7062071223212267,0.0324417611256268,-8.263490387665453e-09,1.5651321231767094e-10,-1.4099226154667793e-08,2.3570757319613554e-11
-0.0552763819095476,1.6960562813910165,0.0390224780855231,-6.411860305676663e-09,1.4716938989687838e-10,-1.0874875946844628e-08,1.730444348912965e-11
-0.0452261306532664,1.6859551513502684,0.0428951309926359,-5.305224483200322e-09,1.3472679190813655e-10,-8.944370546521148e-09,1.390104101922062e-11
-0.0351758793969849,1.673224082884324,0.0480236136390214,-3.7985847890982176e-09,1.0887125869466975e-10,-6.355883549997208e-09,9.65637734767835e-12
-0.0251256281407035,1.6709006970435123,0.0484929878549535,-2.8752659431752612e-09,8.332593848973836e-11,-4.804283868637016e-09,7.481559335685143e-12
-0.015075376884422,1.660489569249015,0.0435372060458918,-1.6060333037610495e-09,4.2006851219336985e-11,-2.6668015487617574e-09,4.876633918975158e-12
-0.0050251256281406,1.664863969092015,0.0326096404495068,-8.015849660319468e-10,1.5482323691401333e-11,-1.334529928112435e-09,4.343712856273711e-12
0.0050251256281407,1.6556462389232771,0.1616297664492649,3.8987001371016014e-10,3.7990373570100754e-11,6.454868218681932e-10,3.821443878235725e-12
0.015075376884422,1.6840290378805276,0.0944631156575847,1.1839359505934242e-09,6.636613436805619e-11,1.993782519790012e-09,4.116398982510432e-12
0.0251256281407035,1.72824009840757,0.0766479121784677,2.4117211925594227e-09,1.0689066816243147e-10,4.168033271160519e-09,6.677763594657311e-12
0.0351758793969849,1.764309173511298,0.0708864087349742,3.259146682336651e-09,1.3084185300500471e-10,5.750142389465465e-09,9.211768919489827e-12
0.0452261306532663,1.819564182418999,0.0627577661596694,4.60717795452181e-09,1.5872240042681774e-10,8.383055988078313e-09,1.3822759854389472e-11
0.0552763819095477,1.861209239004235,0.0585994700819468,5.558261388149204e-09,1.7474509361713495e-10,1.0345087448423802e-08,1.7565377804560558e-11
0.0653266331658291,1.9292001602533837,0.0525964031245228,7.073147220749957e-09,1.9242186002814896e-10,1.3645516751766589e-08,2.4412008280630747e-11
0.0753768844221105,1.9759721680350824,0.0481400832514317,8.153216466830774e-09,1.9806049566865992e-10,1.611052881842294e-08,2.982082500859427e-11
0.085427135678392,2.047603902633135,0.0430002934749293,9.887537479653496e-09,2.0678232874503838e-10,2.0245760330769887e-08,3.8631566437447584e-11
0.0954773869346733,2.0368392219301774,0.0466330037026808,1.1438965148757592e-08,2.6094105919660016e-10,2.3299332873281826e-08,4.543315928468439e-11
0.1055276381909547,2.164667687266876,0.0336514787292107,1.3101921744559532e-08,2.0196909545953135e-10,2.8361306641547274e-08,5.7023187497445714e-11
0.1155778894472361,2.127485622454385,0.020523833808108,1.5066961264923596e-08,1.4206297555396068e-10,3.2054743465202094e-08,6.539988545878446e-11
0.1256281407035175,2.273703171035624,0.0262864691673892,1.676889720132735e-08,1.907418372174592e-10,3.812749474142839e-08,7.882274894523666e-11
0.135678391959799,2.2396764979588686,0.0173370219837185,1.898265975995778e-08,1.4152092980352294e-10,4.251501693312698e-08,8.856809189943846e-11
0.1457286432160803,2.374464102783956,0.0214449209815706,2.089311130048982e-08,1.8354708211311016e-10,4.96099427784829e-08,1.0394970696460515e-10
0.1557788944723618,2.34194964840422,0.0139668506303915,2.3353980594552694e-08,1.303366564907088e-10,5.469384664225167e-08,1.1498608472523105e-10
0.1658291457286431,2.4674823431774477,0.018113976918667,2.547910771507404e-08,1.79159448913587e-10,6.286924840686147e-08,1.3258855994900799e-10
0.1758793969849246,2.434662479519226,0.0125760277879001,2.8213100165285256e-08,1.3308974223368291e-10,6.86893764033377e-08,1.4454999571907016e-10
0.185929648241206,2.553325903672029,0.0154147840425067,3.0551695176616355e-08,1.7309013391656592e-10,7.80084346955463e-08,1.6268721713896794e-10
0.1959798994974874,2.5214277692068525,0.0117371464210137,3.3543770238025084e-08,1.3988940221902892e-10,8.457819376205078e-08,1.749113529052437e-10
0.2060301507537688,2.6341489241335494,0.0135732083811472,3.6091666605411395e-08,1.707143156949117e-10,9.507082475883117e-08,1.9432909190938563e-10
0.2160804020100502,2.603914735193622,0.0111381665432979,3.934053320694576e-08,1.4833238456534732e-10,1.0243939410794006e-07,2.0692472051714262e-10
0.2261306532663316,2.710126883458617,0.0129985391910855,4.212006428540752e-08,1.8396510416453636e-10,1.1415071855288809e-07,2.262402873648041e-10
0.2361809045226131,2.681080380210487,0.0100484974052602,4.564053642611787e-08,1.4595292821945862e-10,1.223659467543467e-07,2.3917880191814517e-10
0.2462311557788944,2.7816143020241246,0.0121942124034754,4.86450623855756e-08,1.918451130715548e-10,1.353118012545729e-07,2.5903970352405284e-10
0.2562814070351759,2.7515871459304324,0.0100948990334747,5.2464946533792655e-08,1.6506891434602054e-10,1.4436187249431124e-07,2.7240993232268117e-10
0.2663316582914573,2.846744931214074,0.0116586048513473,5.571283908947559e-08,2.0377189959681482e-10,1.5860024228150998e-07,2.922223412467873e-10
0.2763819095477386,2.815790061785857,0.0093471238164617,5.985315337208476e-08,1.6653134320209827e-10,1.6853391443166093e-07,3.051332127001882e-10
0.2864321608040201,2.851293565540649,0.009092183998076,6.45699633149349e-08,1.713967422515678e-10,1.841079209270697e-07,3.2532321811170625e-10
0.2964824120603014,2.872792238818196,0.0091083980957799,6.7852600113477e-08,1.8003429579484186e-10,1.949264229896313e-07,3.383226455776869e-10
0.3065326633165829,2.903963774784567,0.0089188193911151,7.296725543205035e-08,1.8741704528547756e-10,2.1189426652012666e-07,3.568001378637929e-10
0.3165829145728643,2.922528475452851,0.0085889551886574,7.652417272216858e-08,1.8599749279664806e-10,2.2364407384101e-07,3.6947503283141425e-10
0.3266331658291457,2.9477997246881698,0.008404696121894,8.21243326510951e-08,1.935694860346577e-10,2.420860851790978e-07,3.8836647964047935e-10
0.3366834170854271,2.963142384938332,0.0082881389727599,8.601049579414676e-08,1.9904756079105235e-10,2.548613456371963e-07,4.0038462546925805e-10
0.3467336683417085,2.98285757438238,0.007760374881059,9.211882024019497e-08,1.9444199166406835e-10,2.747773206966344e-07,4.179197437785358e-10
0.3567839195979899,3.0462876252890525,0.0129369043197285,9.69470841761095e-08,3.7832466995840606e-10,2.953287028335385e-07,4.94754536564257e-10
0.3668341708542714,3.007230101741931,0.0069395518680133,1.0312194943923776e-07,1.8540701711166668e-10,3.1011143050398525e-07,4.485947561008464e-10
0.3768844221105527,3.0672155026839354,0.0130742454903454,1.084533153548031e-07,4.365649616771156e-10,3.3264969017372174e-07,4.664159402066484e-10
0.3869346733668342,3.0204834682464545,0.0064106446856595,1.1528328449705428e-07,1.8657091050060904e-10,3.4821125498850525e-07,4.78131170144836e-10
0.3969849246231155,3.0728757579250345,0.0137950815620011,1.2120825221911082e-07,5.19772888478223e-10,3.724578999045689e-07,4.947767557536231e-10
0.4070351758793969,3.021912982719466,0.0056290165100175,1.28791001508845e-07,1.7213538893945649e-10,3.891951995170211e-07,5.049666851798667e-10
0.4170854271356784,3.0679882834318746,0.0143671324399602,1.3532969836258484e-07,6.106532241378267e-10,4.1518992897678003e-07,5.199860461079507e-10
0.4271356783919597,3.0120506394202224,0.0050249911599432,1.4380102548939149e-07,1.6293876049762737e-10,4.331359707746054e-07,5.303624555095164e-10
0.4371859296482412,3.0506212865475595,0.0144272129499157,1.5110403734869154e-07,6.919802987613429e-10,4.609611928191959e-07,5.442890063929393e-10
0.4472361809045225,2.9916535175964483,0.0045000014150245,1.6049114705191672e-07,1.5475219253023601e-10,4.801339046209555e-07,5.543025428535871e-10
0.457286432160804,2.9910513395643625,0.0155150796769841,1.704621439686555e-07,8.63549576722729e-10,5.098610240624603e-07,5.684497180870986e-10
0.4673366834170854,2.961977147069753,0.0038206629841033,1.790143546414334e-07,1.2475435478989938e-10,5.302364274453659e-07,5.755412401077858e-10
0.4773869346733668,2.939455977117292,0.0035732510114889,1.9113199653106965e-07,1.1887692038762303e-10,5.618240896216141e-07,5.86799931861652e-10
0.4874371859296482,2.9231115587930447,0.0033221739039915,1.9960094627104705e-07,1.0025501494420956e-10,5.834558331909271e-07,5.948373323873182e-10
0.4974874371859297,2.898248100645481,0.0031275317932176,2.1294276341093395e-07,7.78370153698524e-11,6.171609596019393e-07,6.266139792554236e-10
0.507537688442211,2.878334173636057,0.003124231991691,2.222707807621622e-07,7.332301876679999e-11,6.397695840684992e-07,6.615779856136362e-10
0.5175879396984925,2.8479477189390563,0.0030566559486061,2.369802497896075e-07,1.1936696031309347e-10,6.749073618219204e-07,6.396413781097294e-10
0.5276381909547738,2.822469151861404,0.0069693446437474,2.476477634539525e-07,5.623734744490073e-10,6.989781728762507e-07,6.778011846478989e-10
0.5376884422110553,2.7982830311435647,0.0028688120957715,2.629872285819659e-07,1.472689690495044e-10,7.359126991483891e-07,6.319689008842646e-10
0.5477386934673367,2.775664113968326,0.0025851292147072,2.743706405943756e-07,1.334100182332631e-10,7.615607410243095e-07,6.049463114205249e-10
0.5577889447236181,2.7382405344991456,0.0045222677803484,2.921055200292829e-07,4.0406282980723485e-10,7.998551752951345e-07,7.216776377712408e-10
0.5678391959798995,2.7193377162215437,0.003194508208021,3.03947078393709e-07,2.3763629947192787e-10,8.26534754011359e-07,7.246891854110136e-10
0.5778894472361809,2.684281723402133,0.0026002140802259,3.228428065217974e-07,2.008285369188068e-10,8.666010450783117e-07,6.434952489340372e-10
0.5879396984924623,2.657255293769007,0.0048718234480334,3.364854012931433e-07,5.665284016293896e-10,8.941276138621935e-07,6.488721992551033e-10
0.5979899497487438,2.629636988990885,0.004373039938392,3.5596675468250533e-07,5.371894474394866e-10,9.360633449641604e-07,6.539910801885334e-10
0.6080402010050251,2.6047039549988438,0.0032611711858952,3.7032949348450763e-07,3.951242143317259e-10,9.645986963318154e-07,6.319363369797542e-10
0.6180904522613065,2.570246725225246,0.0034114906655899,3.9225151600642557e-07,4.4498690708511356e-10,1.0081831744801532e-06,6.94671926036016e-10
0.6281407035175879,2.54565013375422,0.0031954290593294,4.075624737967066e-07,4.1504131260721124e-10,1.037511465933787e-06,7.614353183140428e-10
0.6381909547738693,2.5155761258244578,0.0054319012730627,4.301635917475338e-07,8.931893796232584e-10,1.0821092615989948e-06,6.412738887312441e-10
0.6482412060301508,2.456722270691412,0.0079968199060691,4.528279515259656e-07,1.4482788250937398e-09,1.1124725133054103e-06,6.734035967463174e-10
0.6582914572864322,2.457207625718917,0.0038019512286839,4.716189265638786e-07,6.799578488830587e-10,1.1588656227861326e-06,6.508018922479621e-10
0.6683417085427136,2.403797591983274,0.0071616930545287,4.951765528890828e-07,1.451832581998913e-09,1.1903042054413556e-06,6.299030482862987e-10
0.6783919597989949,2.4020956069110504,0.004081107460332,5.150521617755149e-07,8.133550843638133e-10,1.237204535131004e-06,7.753504443306833e-10
0.6884422110552764,2.350662890562497,0.0063358740618457,5.399074152875852e-07,1.4265979490265654e-09,1.2691403254560414e-06,6.753813828974096e-10
0.6984924623115578,2.349829594313892,0.0041665748223453,5.609095799586118e-07,9.58863682857806e-10,1.3180419307209203e-06,6.206013995831708e-10
0.7085427135678393,2.301219353940299,0.0056313187984619,5.87175674178726e-07,1.4084753427442875e-09,1.3512200255830274e-06,6.542024218283654e-10
0.7185929648241206,2.298447280132167,0.0043355503749937,6.091718469731199e-07,1.1108793993864148e-09,1.4001493748084562e-06,6.753182160135873e-10
0.728643216080402,2.252233628702517,0.004927541623545,6.367896689733321e-07,1.369300040780045e-09,1.4341991068720824e-06,5.786896296868863e-10
0.7386934673366834,2.250349668531172,0.0044442643409212,6.599083195421724e-07,1.2582420839450354e-09,1.4850244681426903e-06,7.6423269638852e-10
0.7487437185929648,2.205426467802916,0.0043550527493592,6.887963362697594e-07,1.3316093344565683e-09,1.519089670935005e-06,6.114483039213105e-10
0.7587939698492463,2.2035246782571827,0.0045208345179942,7.12952529062294e-07,1.4351213654457431e-09,1.5710084922146362e-06,6.231632771365741e-10
0.7688442211055276,2.161050229818282,0.0038428541337306,7.431017002217713e-07,1.292018803848811e-09,1.605880100042615e-06,5.989245410246389e-10
0.778894472361809,2.1578697764488224,0.0040637786751066,7.68814037611877e-07,1.4240779628566634e-09,1.6590005754722577e-06,5.639277266576137e-10
0.7889447236180904,2.120843397204306,0.0029004905958123,7.988432411614446e-07,1.066302613031086e-09,1.694221413418537e-06,5.044369976758976e-10
0.7989949748743719,2.117741752593548,0.0049984919345003,8.254547964990849e-07,1.9277749263615622e-09,1.7481000874247225e-06,5.975531490726631e-10
0.8090452261306533,2.079320127852456,0.002748523263704,8.580958854304943e-07,1.0936301905903752e-09,1.784256046203002e-06,6.256170584438693e-10
0.8190954773869347,2.061331751166589,0.0074711777245174,8.922321270791766e-07,3.2234607078249716e-09,1.8391864129592093e-06,5.337473846164185e-10
0.8291457286432161,2.042230263209266,0.0023913832105574,9.184102185917812e-07,1.0379608690290899e-09,1.875605142448773e-06,5.746682937390699e-10
0.8391959798994975,2.018756806585952,0.0022037754007031,9.566546492443809e-07,9.912055469131596e-10,1.93125308471419e-06,6.638626662084848e-10
0.8492462311557789,2.005044070092136,0.0031029463929034,9.815731173786358e-07,1.495464563248683e-09,1.9680973583618857e-06,5.346689651082642e-10
0.8592964824120604,1.983206790242216,0.0016358370806472,1.0210194244190522e-06,7.738788183288862e-10,2.024892655477064e-06,6.58897625324821e-10
0.8693467336683417,1.9678564476585376,0.0008545904217572,1.0482349420293966e-06,3.6718034858045465e-10,2.0627758893335214e-06,5.295167053703682e-10
0.8793969849246231,1.951087306109056,0.0024241863927247,1.0863910202489778e-06,1.3241263517572843e-09,2.119643729078647e-06,5.113940911327972e-10
0.8894472361809045,1.9373931133961104,0.0015051048322104,1.1137296202170955e-06,8.203007170265426e-10,2.1577320963938666e-06,5.331177505312231e-10
0.8994974874371859,1.919105195083184,0.0012237108510699,1.1547896208027187e-06,6.999352683795125e-10,2.2161627605106373e-06,4.388774705129955e-10
0.9095477386934674,1.9067853107861727,0.001073665371887,1.182463750153101e-06,6.328462314424554e-10,2.254704509329064e-06,3.94562395700591e-10
0.9195979899497488,1.889374553108103,0.0008916751731625,1.2243875827079727e-06,5.395905602556608e-10,2.3133267419099864e-06,3.906072571124112e-10
0.9296482412060302,1.878434929978677,0.0008254016355683,1.2526810058510425e-06,4.834905629704766e-10,2.353079757511421e-06,4.942126845489033e-10
0.9396984924623116,1.8613414167826476,0.0006438517359184,1.2956535030940144e-06,3.8137511321876916e-10,2.411653527108413e-06,4.3816644839997136e-10
0.949748743718593,1.850951824227604,0.0005544691949465,1.3246225691651706e-06,3.2307998391867225e-10,2.4518125608093283e-06,4.2640880643169416e-10
0.9597989949748744,1.8352674238116449,0.0004278459515796,1.368576813859454e-06,2.083492810359087e-10,2.511704443460189e-06,4.4344700712087176e-10
0.9698492462311558,1.825532401556628,0.0004332977681968,1.3981299809295409e-06,1.7132826325866778e-10,2.552331581774627e-06,5.188251215617166e-10
0.9798994974874372,1.809389020776577,0.0014951225851864,1.4439466926809868e-06,1.1782062135810546e-09,2.612661292323628e-06,3.406430069844102e-10
0.9899497487437184,1.8066487896233376,0.0024425753806943,1.4685453519489214e-06,1.9690822458090926e-09,2.653145682605497e-06,4.598086525748402e-10
1.0,1.819376827515431,0.0097940441948453,1.4831825217462844e-06,7.982000009717473e-09,2.6984679110410915e-06,3.4465762338283605e-10
