Repository: sadityakr/Large-MR-due-to-interlayer-hybridization-CrSBr

# Large magnetoresistance from interlayer hybridization in CrSBr: data and analysis code

Data, analysis scripts and Jupyter notebooks for the paper
([arXiv:2608.11389](https://doi.org/10.48550/arXiv.2608.11389))

> **Large bias-tunable magnetoresistance from spin-dependent interlayer
> hybridization in van der Waals antiferromagnet CrSBr-based heterostructures**

The work studies vertical tunnelling transport through a graphene / CrSBr /
graphene junction ("Device 2"). Current-voltage curves
I(V) were recorded as a function of magnetic field applied along the crystal
**b** axis and the **c** axis, at temperatures from 3 K to 160 K. The

File: output/IV_H_scans/MR_summary/c_scans/TMR_ratio_vs_V_80K.csv
Voltage (V),TMR_Ratio,TMR_Error,I_apar (A),I_apar_error (A),I_par (A),I_par_error (A)
-1.0,1.7311430164109587,0.0038146069983322,-1.6473178647191152e-06,3.4254288684602198e-09,-2.8517428173175085e-06,2.079236693308454e-09
-0.9899497487437184,1.7229850528176998,0.0033654281452767,-1.6367554429481268e-06,2.928469600822906e-09,-2.820105163317636e-06,2.209773429499701e-09
-0.9798994974874372,1.7178420625817568,0.0037172485779405,-1.6090281604992572e-06,3.266958495433646e-09,-2.764056253984174e-06,2.0684221530038903e-09
-0.969849246231156,1.7286991950091264,0.0038342666043881,-1.5631671786286324e-06,3.2560685155224303e-09,-2.702245843360004e-06,2.0591902123398e-09
-0.9597989949748744,1.736216260926999,0.003896164644516,-1.5328400028943186e-06,3.229331487002226e-09,-2.6613417384245044e-06,2.056874089011476e-09
-0.949748743718593,1.7477024090451478,0.0040018815877968,-1.4877698985374992e-06,3.197987767577148e-09,-2.6001790357788425e-06,2.051899172405613e-09
-0.9396984924623116,1.7555566641353946,0.0040610285825373,-1.4579405600949454e-06,3.163221243135608e-09,-2.5594972661879717e-06,2.053522495802789e-09
-0.92964824120603,1.76732614064312,0.0041871094405192,-1.4141870319162156e-06,3.143351736824938e-09,-2.499329709264034e-06,2.0495827814797093e-09
-0.9195979899497488,1.7753553792617878,0.0042654167112024,-1.3851899665609032e-06,3.123231543093562e-09,-2.459204458433356e-06,2.0405933394409883e-09
-0.9095477386934674,1.7876503598718876,0.0043543293635658,-1.3424379359497714e-06,3.064260757689359e-09,-2.3998096593062827e-06,2.0401745145063716e-09
-0.8994974874371859,1.7960734851149551,0.0044172666792629,-1.3142176968124358e-06,3.0274029135521394e-09,-2.360431558913661e-06,2.0335178712479972e-09
-0.8894472361809045,1.8089674256640864,0.0045413768549637,-1.272390632469522e-06,2.990843307826612e-09,-2.30171320685749e-06,2.02933734075522e-09
-0.879396984924623,1.8176190250262112,0.00462053196043,-1.2449763444855065e-06,2.9619765398487703e-09,-2.2628926894444424e-06,2.026328240184516e-09
-0.8693467336683418,1.8308533402415168,0.0047358272784173,-1.2043181444962974e-06,2.913915448914476e-09,-2.204929897564512e-06,2.0168162555299424e-09
-0.8592964824120604,1.8397812760753411,0.004820661476756,-1.1777198817622684e-06,2.886017641018322e-09,-2.1667469869278864e-06,2.010088169721076e-09
-0.8492462311557789,1.8532907692279583,0.0048189585258275,-1.1384026089380878e-06,2.757720597989928e-09,-2.109791046809984e-06,1.993587750756388e-09
-0.8391959798994975,1.862839930011164,0.0050509274888244,-1.112315658324783e-06,2.819265805097482e-09,-2.0720660231040607e-06,1.9956521267736863e-09
-0.829145728643216,1.8770582726149525,0.0052694577178529,-1.0740591474406064e-06,2.8252159149245462e-09,-2.016071607981153e-06,1.977243884861724e-09
-0.8190954773869348,1.886178097647984,0.0050364623706617,-1.049240132704555e-06,2.599618089647876e-09,-1.979053757480596e-06,1.9704647691920834e-09
-0.8090452261306533,1.9013201833794384,0.0054699945498722,-1.0119371768483257e-06,2.7211167658665703e-09,-1.9240165786537294e-06,1.967771783414197e-09
-0.7989949748743719,1.928739285019028,0.0051105654430794,-9.787136214164156e-07,2.384751604210949e-09,-1.887683410409081e-06,1.965149700140397e-09
-0.7889447236180904,1.9260710600826785,0.005740147527153,-9.519940736059416e-07,2.649432700102447e-09,-1.833608234542623e-06,1.95477370212303e-09
-0.778894472361809,1.954580345734346,0.0053715936244148,-9.19876904035246e-07,2.3228667589660212e-09,-1.7979733171222513e-06,1.9498256708166142e-09
-0.7688442211055277,1.9517197600413856,0.0060295295082969,-8.940373590344186e-07,2.577353693900089e-09,-1.7449103798426897e-06,1.9378328756133972e-09
-0.7587939698492463,1.9877606241199028,0.0062085346858851,-8.602746742577768e-07,2.5056424367760116e-09,-1.7100201234171845e-06,1.928785606783409e-09
-0.7487437185929648,1.9781569828243983,0.0062695267885012,-8.381329162284004e-07,2.475620796637194e-09,-1.6579584807721866e-06,1.9051503297658564e-09
-0.7386934673366834,2.01541229128234,0.0065452517557429,-8.056801717380916e-07,2.4394128479953886e-09,-1.6237777209634162e-06,1.9071760328494063e-09
-0.728643216080402,2.0053174836463064,0.0066722197549814,-7.844246296345644e-07,2.4329977907281787e-09,-1.5730204244089704e-06,1.894527718121457e-09
-0.7185929648241207,2.0441569627016505,0.00699860106269,-7.53135856125188e-07,2.40869833193992e-09,-1.5395279041585714e-06,1.8812155236622914e-09
-0.7085427135678393,2.033334487775657,0.0070646766067753,-7.327833451566074e-07,2.375242191382421e-09,-1.4899936477745429e-06,1.863981072021743e-09
-0.6984924623115578,2.0734907091678827,0.007350296976218,-7.027576204944889e-07,2.3253527841486797e-09,-1.4571613968922515e-06,1.8532008559874654e-09
-0.6884422110552764,2.0613928171624223,0.0076876083696317,-6.834027154145063e-07,2.3874213801809408e-09,-1.4087614487847583e-06,1.838857193669596e-09
-0.6783919597989949,2.1036573470383138,0.007604229377822,-6.54509711369584e-07,2.1999962209345813e-09,-1.3768641630305514e-06,1.8309039070321603e-09
-0.6683417085427137,2.091252474905645,0.0076905952251454,-6.357712352048716e-07,2.171330443350282e-09,-1.3295581690960069e-06,1.813269256204497e-09
-0.6582914572864322,2.134396146182141,0.0080296398094576,-6.084499198093688e-07,2.127552165645689e-09,-1.2986731639859492e-06,1.8023263114515086e-09
-0.6482412060301508,2.121227244799068,0.0080378379854741,-5.905317052202545e-07,2.073718241626312e-09,-1.252651942030856e-06,1.783398347927615e-09
-0.6381909547738693,2.16604108839002,0.0083307794547742,-5.643061557936589e-07,2.010679339663961e-09,-1.2223103198804852e-06,1.7699002484451295e-09
-0.6281407035175879,2.176956152072007,0.0069245578558528,-5.410435348298309e-07,1.5221623969458335e-09,-1.1778280516865856e-06,1.748052166726368e-09
-0.6180904522613067,2.1982000742049044,0.0087415108906425,-5.224163157224528e-07,1.92224099018012e-09,-1.1483755839869483e-06,1.7321148972493195e-09
-0.6080402010050252,2.2087936429831707,0.0072711568990713,-5.003295937211376e-07,1.452420734643955e-09,-1.1051248260076011e-06,1.7155090131579815e-09
-0.5979899497487438,2.2303907135236045,0.0092015741102697,-4.826777590740359e-07,1.835707649336051e-09,-1.0765599914631134e-06,1.721141389996185e-09
-0.5879396984924623,2.241254988266144,0.0075962451440658,-4.616755195927409e-07,1.369562477025435e-09,-1.0347325612475942e-06,1.6961674260300332e-09
-0.5778894472361809,2.2633944133761,0.0097010593607347,-4.449753482304858e-07,1.7625137475775001e-09,-1.0071547172749662e-06,1.6492277108794111e-09
-0.5678391959798996,2.2736587239136625,0.0081103244292691,-4.2511600374549174e-07,1.3370330338411643e-09,-9.665687105912506e-07,1.6267099740564724e-09
-0.5577889447236182,2.296155443828003,0.0102361832704356,-4.093903515097129e-07,1.6850292573725432e-09,-9.40023884269687e-07,1.609730779678505e-09
-0.5477386934673367,2.31518187292105,0.0104874112882279,-3.890565159314409e-07,1.6242134244583904e-09,-9.007365932262916e-07,1.5835936120599916e-09
-0.5376884422110553,2.3277843387822608,0.0106795879585905,-3.758993110415357e-07,1.588274859559827e-09,-8.750125292015284e-07,1.564226594949462e-09
-0.5276381909547738,2.346804614534193,0.0108915685165874,-3.567460267720216e-07,1.5210256480935335e-09,-8.37213221845319e-07,1.5347989700407083e-09
-0.5175879396984926,2.359132259663254,0.011129593460353,-3.4439964086032375e-07,1.4921400992036714e-09,-8.124843029700286e-07,1.5167750035555447e-09
-0.5075376884422111,2.376837636948953,0.0112966462493991,-3.264742748351624e-07,1.4202770572211667e-09,-7.759763439238302e-07,1.4852641556056746e-09
-0.4974874371859297,2.388455973679552,0.0113587081765587,-3.149104655570273e-07,1.366042233790303e-09,-7.521497826338907e-07,1.466062587862785e-09
-0.4874371859296482,2.4048136079406746,0.0115600756830029,-2.9817614393675737e-07,1.303041665108346e-09,-7.170580485023914e-07,1.4360053944025135e-09
-0.4773869346733668,2.4152843786790035,0.0118232339472467,-2.87421140741963e-07,1.2793586929785795e-09,-6.942037913361624e-07,1.4141754506617e-09
-0.4673366834170853,2.430099416455214,0.0122861283982833,-2.7180219126327694e-07,1.2509433039959514e-09,-6.605063463801378e-07,1.382200021061878e-09
-0.4572864321608041,2.439198646443568,0.0124156531009737,-2.6180107554881e-07,1.21046180574292e-09,-6.385848291161276e-07,1.3593057862018567e-09
-0.4472361809045226,2.452143775917184,0.0127671101359242,-2.47244557790445e-07,1.168447429534853e-09,-6.06279203515236e-07,1.3246647849505083e-09
-0.4371859296482412,2.495564045386223,0.0098640501236457,-2.3450248920346977e-07,7.667600629424878e-10,-5.852159806097501e-07,1.299676405848057e-09
-0.4271356783919597,2.4702173146795885,0.0131962976597352,-2.2442329376961146e-07,1.0843240913506034e-09,-5.543743060871181e-07,1.263474841159275e-09
-0.4170854271356783,2.5132417285387336,0.0099911992714748,-2.1258239267517667e-07,6.860272966209212e-10,-5.342709400238608e-07,1.2403527512093763e-09
-0.4070351758793971,2.48314160862587,0.013262225461738,-2.0332266819185973e-07,9.711576397882654e-10,-5.048789773640386e-07,1.2065379599520006e-09
-0.3969849246231156,2.5249728111212835,0.0102494223598623,-1.923220949225341e-07,6.248085250445212e-10,-4.856080606572851e-07,1.18181738505461e-09
-0.3869346733668342,2.4909641700443745,0.0135477633299983,-1.8368494168962245e-07,8.873458672722591e-10,-4.575526083255397e-07,1.1432845519516222e-09
-0.3768844221105527,2.5317314267079896,0.0104709678949811,-1.7351597300320918e-07,5.657271715902605e-10,-4.3929584188803974e-07,1.1178811953192263e-09
-0.3668341708542713,2.493134092177293,0.0139558399464509,-1.654884951090444e-07,8.189547139746568e-10,-4.125850090194738e-07,1.079413413899562e-09
-0.35678391959799,2.532626964011285,0.0106315571702968,-1.5611419410139652e-07,5.062888059959701e-10,-3.953790174460884e-07,1.053843288193736e-09
-0.3467336683417086,2.488680842956568,0.0139787601526091,-1.486993948785061e-07,7.290516877349127e-10,-3.70065335393372e-07,1.014274171436462e-09
-0.3366834170854271,2.5268378200704045,0.0107141591448153,-1.399506277030611e-07,4.4660306683951567e-10,-3.536325390226877e-07,9.873512887636918e-10
-0.3266331658291457,2.479097640218353,0.0139874804526116,-1.330582539111433e-07,6.46219697606147e-10,-3.298644032826898e-07,9.472806368380136e-10
-0.3165829145728642,2.4768193483511847,0.0147989810772251,-1.241871141360161e-07,5.94755865521414e-10,-3.075890471079816e-07,1.0989240275355156e-09
-0.306532663316583,2.4637226491251827,0.013967980709703,-1.1852467159192123e-07,5.700059338579493e-10,-2.920119178811404e-07,8.767472814633386e-10
-0.2964824120603015,2.4523871824279437,0.0142788688270586,-1.1027349320913957e-07,5.441921732707893e-10,-2.704333013076487e-07,8.356001886934128e-10
-0.2864321608040201,2.4437686173076543,0.0146067004774422,-1.0498800288456243e-07,5.335996587008215e-10,-2.565663866430991e-07,8.07036845551302e-10
-0.2763819095477386,2.4280271782769938,0.0147209562769279,-9.738578594874761e-08,4.994922690142478e-10,-2.3645533506142493e-07,7.644643819607605e-10
-0.2663316582914572,2.4649052847098343,0.0117141534375146,-9.06838482372098e-08,3.1104476186159003e-10,-2.23527096757723e-07,7.352726143102353e-10
-0.256281407035176,2.3997381826484725,0.0149846735753857,-8.537351245317125e-08,4.4873543619646917e-10,-2.048740776206899e-07,6.906468153383317e-10
-0.2462311557788945,2.4396297096945023,0.0121829761961707,-7.908301895685955e-08,2.871162566350386e-10,-1.9293328257948805e-07,6.615340277782345e-10
-0.2361809045226131,2.369878744451444,0.0159812932599629,-7.41631744314375e-08,4.2690177140973985e-10,-1.757577307061085e-07,6.174194009847991e-10
-0.2261306532663316,2.4105541616350337,0.0121706198270095,-6.835924134649371e-08,2.4430128703294195e-10,-1.6478365371400408e-07,5.876872818155638e-10
-0.2160804020100502,2.336082607870579,0.0167407523813916,-6.379457168864079e-08,3.933710781881961e-10,-1.4902938939838658e-07,5.441450681197471e-10
-0.2060301507537689,2.378064775823727,0.0123558711027877,-5.8470827056240416e-08,2.1297242242439688e-10,-1.3904741423572629e-07,5.152102376491904e-10
-0.1959798994974875,2.298447953918646,0.0165285802073006,-5.4272982678373434e-08,3.316219734492049e-10,-1.2474362599016956e-07,4.730066592284567e-10
-0.185929648241206,2.343401322575834,0.0126343696076947,-4.9379897753667655e-08,1.8711420132456055e-10,-1.1571691770460423e-07,4.438053276917658e-10
-0.1758793969849246,2.2577998877314567,0.0171089720752174,-4.5536380905863475e-08,2.959077887762518e-10,-1.0281203569695541e-07,4.007596719203025e-10
-0.1658291457286431,2.307519591078037,0.0134180230163659,-4.1036101529855326e-08,1.7561882395872868e-10,-9.469160822160857e-08,3.7277805616996767e-10
-0.1557788944723619,2.2172155747882103,0.0177810740055814,-3.753508879225136e-08,2.6105089057514393e-10,-8.32233834712381e-08,3.3230287588605087e-10
-0.1457286432160804,2.271633883507277,0.0144643555731113,-3.3446816097801345e-08,1.6523413355772243e-10,-7.59789207432022e-08,3.052225383958322e-10
-0.135678391959799,2.1748035491960858,0.0183235571683687,-3.0286148465158756e-08,2.2359355375817403e-10,-6.586642317350684e-08,2.6741159574508075e-10
-0.1256281407035175,2.2353283075585506,0.0148610543832181,-2.662279154377471e-08,1.3945985100417455e-10,-5.951067956403001e-08,2.4362319824555966e-10
-0.1155778894472361,2.1298397374278943,0.0198451647167605,-2.3780191487991142e-08,1.9862332165633887e-10,-5.06479967947681e-08,2.0916710248704496e-10
-0.1055276381909549,2.2348466966026117,0.034155124777087,-2.022927031803777e-08,2.9761931219318805e-10,-4.5209317944947954e-08,1.8704581493697304e-10
-0.0954773869346734,2.057420336617775,0.0289307026416994,-1.828397619668108e-08,2.4574720648215966e-10,-3.7617824461286966e-08,1.5546935368751808e-10
-0.085427135678392,2.1930941921160243,0.025808727912511,-1.5041592335817212e-08,1.6576104347219522e-10,-3.2987628791857636e-08,1.3619424150169927e-10
-0.0753768844221105,2.1440516528393263,0.0187966314393977,-1.2417282551083416e-08,9.618286790317016e-11,-2.6623295177423324e-08,1.0931552208568767e-10
-0.0653266331658291,2.171823260666521,0.0275167464433689,-1.047985005802562e-08,1.2569162234462485e-10,-2.2760382124317427e-08,9.295147404126008e-11
-0.0552763819095476,2.110321273594348,0.021343330093241,-8.325037824055546e-09,7.712287450689295e-11,-1.756850442358202e-08,7.129331102953004e-11
-0.0452261306532664,2.1507777374837835,0.0340114049867735,-6.722885096178625e-09,1.0279095391218901e-10,-1.4459431596522512e-08,5.836452165601224e-11
-0.0351758793969849,2.0764282924527717,0.0280834670432229,-4.950236898481466e-09,6.395976701450816e-11,-1.0278811950350572e-08,4.1092318293121645e-11
-0.0251256281407035,2.1402542949092527,0.0499510336036882,-3.6300077310113255e-09,8.347843076390058e-11,-7.76913963685078e-09,3.0930436108052674e-11
-0.015075376884422,2.020958918925098,0.0541113435536737,-2.1296810940109803e-09,5.638737579641168e-11,-4.303998001407651e-09,1.7150391515589023e-11
-0.0050251256281406,2.1740955861960205,0.164979836921283,-9.77735127912838e-10,7.408352072162453e-11,-2.1256896260641027e-09,8.831203740716055e-12
0.0050251256281407,2.80984236725908,0.3738146555230389,4.077765470022297e-10,5.420303781401485e-11,1.1457878181414786e-09,6.314807843190469e-12
0.015075376884422,2.2094178876252872,0.0985669745974556,1.543240530284443e-09,6.850391723310842e-11,3.409663232518782e-09,1.5174358611341234e-11
0.0251256281407035,2.3811758067463185,0.055267291919674,2.989474108874757e-09,6.812124307416352e-11,7.118463422947081e-09,3.1401369832116876e-11
0.0351758793969849,2.3323386706800835,0.041329087730514,4.225472550467924e-09,7.24896964976911e-11,9.85523303135354e-09,4.37323193419738e-11
0.0452261306532663,2.4782595705708848,0.0364346481424702,5.8346105951716415e-09,8.169421665477165e-11,1.4459679548038409e-08,6.481713684734985e-11
0.0552763819095477,2.4705028804121776,0.029006045334111,7.2458310898303354e-09,7.848389978253998e-11,1.790084657840595e-08,8.110175801974382e-11
0.0653266331658291,2.6005869130206656,0.0309279356996413,9.101300300178666e-09,9.996587631770696e-11,2.3668722452115693e-08,1.0793104209677191e-10
0.0753768844221105,2.6026317119797016,0.0259443858869756,1.0737532145065431e-08,9.517683401020815e-11,2.794584166914873e-08,1.2745867304918452e-10
0.085427135678392,2.717938289005981,0.028746773460642,1.2898051298230982e-08,1.2320714067436174e-10,3.5056107477025296e-08,1.5918018494975179e-10
0.0954773869346733,2.610707615483723,0.0267417669219655,1.5444595634796193e-08,1.4123045030519018e-10,4.0321323441829096e-08,1.8610192456952818e-10
0.1055276381909547,2.817321889081413,0.0280101374484315,1.7263239406227688e-08,1.5291695889881566e-10,4.863610225561809e-08,2.1957634616832004e-10
0.1155778894472361,2.714397036682454,0.0261884697870262,2.0178657370529896e-08,1.7286935942655015e-10,5.4772887770796915e-08,2.4305341123663056e-10
0.1256281407035175,2.871969065207599,0.0215178223317689,2.251836301063922e-08,1.3680374568065807e-10,6.46720419656709e-08,2.835799550641363e-10
0.135678391959799,2.8067250449622687,0.0248246566837133,2.5557101210199813e-08,1.9690822677831398e-10,7.173175604330331e-08,3.1157819252059487e-10
0.1457286432160803,2.945176637631549,0.0204942122518415,2.8187371323975976e-08,1.5485171020844998e-10,8.30167874996195e-08,3.5456448018760784e-10
0.1557788944723618,2.881111833063249,0.0251712149338398,3.1588475308125785e-08,2.4176359495806126e-10,9.100992999866745e-08,3.8345435343303135e-10
0.1658291457286431,3.0053234521284318,0.0195251924212545,3.4509364723575114e-08,1.728882824685761e-10,1.0371180312181387e-07,4.2899921532380314e-10
0.1758793969849246,2.942564267452433,0.0248689564925745,3.828380142186892e-08,2.833160815235901e-10,1.1265254608623616e-07,4.598234236274946e-10
0.185929648241206,3.053210935684623,0.0192211419528341,4.153256529247789e-08,2.0188463511321357e-10,1.268076825380291e-07,5.072905674041392e-10
0.1959798994974874,2.9909631847982747,0.023676642899093,4.5694077235418766e-08,3.1360920659780936e-10,1.3666930277446644e-07,5.391080043289205e-10
0.2060301507537688,3.090014256369753,0.0179349422070046,4.926667517256696e-08,2.1369604861512264e-10,1.522347286471697e-07,5.871222232861735e-10
0.2160804020100502,3.028586592466786,0.0236028005012946,5.383439848412672e-08,3.663938370325984e-10,1.6304213746254045e-07,6.190293120535228e-10
0.2261306532663316,3.117274913175074,0.0176489738677249,5.775872556541519e-08,2.471108591664102e-10,1.8004982622203257e-07,6.676517261442532e-10
0.2361809045226131,3.0557927779556424,0.0230116162866539,6.278355945722316e-08,4.1351160657603856e-10,1.9185354756373123e-07,7.004330092795913e-10
0.2462311557788944,3.1348337823600976,0.0172226253274093,6.707317264124543e-08,2.8048610852893406e-10,2.102632474858472e-07,7.492017433530728e-10
0.2562814070351759,3.073090512008481,0.0226073792546889,7.257066257651266e-08,4.694345401165613e-10,2.2301621461405002e-07,7.813689405645756e-10
0.2663316582914573,3.1433733126988583,0.0171464441078352,7.72739179999399e-08,3.2870092404378976e-10,2.42900771608691e-07,8.294513784959562e-10
0.2763819095477386,3.080394752647478,0.0221121149815769,8.33174285128201e-08,5.286058263194652e-10,2.566505695949725e-07,8.618302040945791e-10
0.2864321608040201,3.080308768160242,0.0217199785873121,9.025433775446642e-08,5.636879214536001e-10,2.780112279495789e-07,9.099514819577103e-10
0.2964824120603014,3.077632113753689,0.0216332203330351,9.511256728204329e-08,5.945378503817107e-10,2.927214914887749e-07,9.410778091415594e-10
0.3065326633165829,3.0718694961628987,0.0215233442184869,1.027353732141156e-07,6.439392746526681e-10,3.155896591533527e-07,9.88218082258603e-10
0.3165829145728643,3.0662087834196234,0.0214296119831465,1.0804470725662694e-07,6.781265981169632e-10,3.312876303922715e-07,1.0185667540490755e-09
0.3266331658291457,3.0549456245772784,0.021030898531827,1.1644353050146057e-07,7.219428990874537e-10,3.5572865401576785e-07,1.064404254388606e-09
0.3366834170854271,3.0459393714877727,0.0206885385816343,1.222987625337529e-07,7.488778067216653e-10,3.725146158857916e-07,1.0948503503595162e-09
0.3467336683417085,3.029359273043182,0.0202773063718096,1.3152899419902957e-07,7.960224735053136e-10,3.984485782508732e-07,1.139360337316154e-09
0.3567839195979899,3.0641462855149344,0.015162083484362,1.388303279137251e-07,5.681030434088462e-10,4.25396433593661e-07,1.1834824085733324e-09
0.3668341708542714,2.9951077185122608,0.019719768934296,1.4818380278467925e-07,8.87754468865741e-10,4.438264514788915e-07,1.2120667115988576e-09
0.3768844221105527,3.023668832534131,0.0148515233700775,1.562284092806655e-07,6.455142654278434e-10,4.723829718983342e-07,1.2545357764725171e-09
0.3869346733668342,2.9537132498258742,0.0191154773857609,1.665480428569117e-07,9.865522427936207e-10,4.919351609190276e-07,1.2822814845694388e-09
0.3969849246231155,2.9770967727178714,0.0143060509355636,1.7538578711251186e-07,7.16054249416584e-10,5.221404607932427e-07,1.3232761672873424e-09
0.4070351758793969,2.9070324734504744,0.0185102009016966,1.8672592857036939e-07,1.094508354882352e-09,5.428183379892574e-07,1.3500292747956586e-09
0.4170854271356784,2.9255467373631,0.0137835811261353,1.9642886476890866e-07,7.946635350265595e-10,5.746618244486182e-07,1.387698331126506e-09
0.4271356783919597,2.8555092371257307,0.017579271120167,2.0888336789667573e-07,1.1872015397288924e-09,5.964683865108898e-07,1.4110885920923423e-09
0.4371859296482412,2.8699779244233308,0.0132766364266423,2.1951794610594025e-07,8.813368764636631e-10,6.300116593387989e-07,1.4477999090275643e-09
0.4472361809045225,2.800981214296008,0.0167980927116969,2.3311777794030207e-07,1.2953316541368171e-09,6.529585167292143e-07,1.4733319061096552e-09
0.457286432160804,2.796713217934778,0.0222549722017826,2.460935785842181e-07,1.882581416218828e-09,6.882531640753536e-07,1.5082279487277491e-09
0.4673366834170854,2.743836619496593,0.0159374467827797,2.595861821913715e-07,1.4009474430290256e-09,7.122620726119995e-07,1.52964803376477e-09
0.4773869346733668,2.7092135730522355,0.0155350744388939,2.765568444001576e-07,1.4771012464436215e-09,7.492515565694021e-07,1.5633925707944652e-09
0.4874371859296482,2.6859764466604075,0.0150661010484976,2.883175892075247e-07,1.5061643806578602e-09,7.744142537693222e-07,1.5819419455260243e-09
0.4974874371859297,2.651071326242012,0.0144542395030033,3.0673866553293845e-07,1.559922816979152e-09,8.13186080844112e-07,1.5985562000214264e-09
0.507537688442211,2.62494634713463,0.013572422825865,3.197437099475482e-07,1.5270417131392124e-09,8.393100834460913e-07,1.6630325959812942e-09
0.5175879396984925,2.59430799801691,0.014797080759647,3.3902935101663775e-07,1.828128496067618e-09,8.795465569049458e-07,1.635008085555545e-09
0.5276381909547738,2.5684113000890485,0.0128397584527374,3.531569167232205e-07,1.6330348243568075e-09,9.070522156165266e-07,1.7230894019969816e-09
0.5376884422110553,2.5382562070768278,0.015262847240329,3.7381867467235993e-07,2.148392896672933e-09,9.488475713083508e-07,1.678116692911915e-09
0.5477386934673367,2.512592090586676,0.0132518345128896,3.889272043053015e-07,1.9307362991106563e-09,9.772154173514889e-07,1.7406958730082967e-09
0.5577889447236181,2.477912979361005,0.0121791360499598,4.11967360607671e-07,1.893650873123033e-09,1.0208192699228438e-06,1.776701870444913e-09
0.5678391959798995,2.4440894708823824,0.0095061375942182,4.296777599828635e-07,1.5039915442767814e-09,1.0501708890464442e-06,1.7808969102621687e-09
0.5778894472361809,2.422390264150932,0.0114719762504268,4.520712964053812e-07,1.9939061275991787e-09,1.0950931071144856e-06,1.8886721516069403e-09
0.5879396984924623,2.3896114205682166,0.0089763902490937,4.709153736374917e-07,1.6075482274889819e-09,1.125304754965299e-06,1.7641063109419967e-09
0.5979899497487438,2.3691741805387907,0.010743416575746,4.946915704591145e-07,2.0998070947515563e-09,1.17201049606192e-06,1.870047072632715e-09
0.6080402010050251,2.3376355998790577,0.0084881893145684,5.146976254091452e-07,1.7088064063719665e-09,1.2031754923296337e-06,1.7692639760899087e-09
0.6180904522613065,2.3172988694579684,0.010123230971379,5.39850007601348e-07,2.22377711726662e-09,1.2509938122914792e-06,1.819751033697189e-09
0.6281407035175879,2.286742922254405,0.0078415823109882,5.611103424488794e-07,1.732335305347422e-09,1.2831151041987205e-06,1.914994598496367e-09
0.6381909547738693,2.2650683569769594,0.0097604195716987,5.881623259965442e-07,2.399892338100835e-09,1.3322278733807391e-06,1.8456801761357773e-09
0.6482412060301508,2.214108585181872,0.008251493883708,6.166779396246577e-07,2.1374786909691315e-09,1.3653919204152223e-06,1.8695936949882904e-09
0.6582914572864322,2.218036253868888,0.0073512935875454,6.382902191977069e-07,1.927436573466744e-09,1.4157508466704328e-06,1.9340645550781115e-09
0.6683417085427136,2.165762332815273,0.0116120714505245,6.692539523395032e-07,3.481802313906761e-09,1.4494450010646444e-06,1.8793712961819993e-09
0.6783919597989949,2.174855083757214,0.007225639407792,6.901111381274381e-07,2.123668804803537e-09,1.5008917171139357e-06,1.879626205845681e-09
0.6884422110552764,2.1243199514374296,0.0088603414613529,7.227861960933697e-07,2.870492932604066e-09,1.5354291369847116e-06,1.956832767405438e-09
0.6984924623115578,2.131132391223166,0.0085075899425491,7.45402600933533e-07,2.837876250462993e-09,1.5885516273514476e-06,1.907527004779593e-09
0.7085427135678393,2.0808826722606555,0.0089185701621815,7.808017299753231e-07,3.224481875444493e-09,1.6247567903767931e-06,1.863120974390726e-09
0.7185929648241206,2.0896275617624918,0.0067568869363692,8.026523883728495e-07,2.408008479482527e-09,1.677244553258398e-06,2.02340945872591e-09
0.728643216080402,2.0429280333729936,0.0070154994306353,8.388246069186145e-07,2.704870179291538e-09,1.7136583045571191e-06,2.023730466027554e-09
0.7386934673366834,2.0490974292843185,0.0069977527142312,8.630587402804469e-07,2.7889264153136587e-09,1.7684914460300258e-06,1.9535826075401357e-09
0.7487437185929648,2.00559651951801,0.006737710630743,9.000879757756684e-07,2.8584160535251387e-09,1.8052133114756916e-06,1.978186201536792e-09
0.7587939698492463,2.011593747542449,0.0066648317378344,9.25191431662403e-07,2.900551643240617e-09,1.8611092992119368e-06,1.994614704622276e-09
0.7688442211055276,1.9701229065119927,0.0066744288565958,9.637752667524772e-07,3.104296467453772e-09,1.8987557297587613e-06,1.9938434794267204e-09
0.778894472361809,1.9742853384040184,0.0070500185877978,9.90147348342053e-07,3.390535170905274e-09,1.9548333926913317e-06,1.9799236365038223e-09
0.7889447236180904,1.93718847044988,0.0057907101189106,1.029038251816559e-06,2.9010868688483477e-09,1.9934410370709385e-06,1.9809538263095798e-09
0.7989949748743719,1.9353479343003492,0.0057734866553769,1.0600813525857543e-06,2.965210876523963e-09,2.05162625591716e-06,2.1274462288590616e-09
0.8090452261306533,1.90506889634859,0.0051548756824555,1.096450731795254e-06,2.7877526305074674e-09,2.0888141855217883e-06,1.9340685279172423e-09
0.8190954773869347,1.904699848439493,0.0050385857170594,1.1278738133880868e-06,2.8023448137519707e-09,2.148261081419162e-06,1.9506351625945564e-09
0.8291457286432161,1.8739302619148852,0.0060109224405847,1.1672985887954916e-06,3.5789988965071354e-09,2.187436150234412e-06,2.061737435487322e-09
0.8391959798994975,1.859568160864571,0.0043342511453459,1.2081157934226516e-06,2.606019447835947e-09,2.2465736640864024e-06,1.983481141509118e-09
0.8492462311557789,1.8466635021566429,0.0046661729567564,1.2382835926337486e-06,2.922925491811361e-09,2.286693115836148e-06,2.061814056258663e-09
0.8592964824120604,1.8310693966954517,0.0050725069499887,1.2817940242204332e-06,3.3735568675255107e-09,2.3470538106171434e-06,2.028993658634336e-09
0.8693467336683417,1.8206073318700424,0.0051783293485014,1.3111145242238473e-06,3.547295295170915e-09,2.387024715723239e-06,2.094507293206919e-09
0.8793969849246231,1.8043729549507213,0.0045771677818997,1.3566778730489172e-06,3.2609668025294823e-09,2.447952862709534e-06,1.984802062728613e-09
0.8894472361809045,1.7948887496917287,0.0045170053327434,1.3869919300632945e-06,3.305737343686927e-09,2.489496211183824e-06,2.011280719789991e-09
0.8994974874371859,1.7797688693664089,0.0044058609133806,1.4329756514455768e-06,3.3614387831800316e-09,2.5503654550028874e-06,2.017141857082565e-09
0.9095477386934674,1.7704919170233102,0.0043212978479898,1.4639612900853952e-06,3.379574126782575e-09,2.5919316309312097e-06,2.0539211241649353e-09
0.9195979899497488,1.7564667249029682,0.0042097542855444,1.5109219920693042e-06,3.4297809864885246e-09,2.653884202993839e-06,2.0408869062213344e-09
0.9296482412060302,1.7478847709242846,0.0041404404021742,1.542607706249761e-06,3.468954158197895e-09,2.6963005172644e-06,2.007668756446042e-09
0.9396984924623116,1.7345843878913816,0.0040370897421722,1.5905837115733627e-06,3.517395947316309e-09,2.759001673729483e-06,2.00214431370012e-09
0.949748743718593,1.7261386388499835,0.0039238401650065,1.6229902755141055e-06,3.50317659878279e-09,2.8015062250426784e-06,1.997526040637597e-09
0.9597989949748744,1.7123759414354427,0.0031923728505913,1.673325343313032e-06,2.891977212592604e-09,2.865362060083439e-06,2.002961149841583e-09
0.9698492462311558,1.7073507855832153,0.0047100114474029,1.703181671572811e-06,4.5496633295839694e-09,2.907928564950773e-06,2.003183226492643e-09
0.9798994974874372,1.6942938295991103,0.0036133541888265,1.7542797733717283e-06,3.5373461953217212e-09,2.972265395414245e-06,2.064249931948973e-09
0.9899497487437184,1.690586629685837,0.0035541938573034,1.7834322810092429e-06,3.562578088813288e-09,3.01504676922434e-06,1.9758485395300502e-09
1.0,1.7099703244782096,0.0035988001362503,1.7914869524705804e-06,3.5816932232901884e-09,3.0633895254145974e-06,2.013911839133329e-09

File: output/IV_H_scans/MR_summary/c_scans/TMR_ratio_vs_V_90K.csv
Voltage (V),TMR_Ratio,TMR_Error,I_apar (A),I_apar_error (A),I_par (A),I_par_error (A)
-1.0,1.6064137091673012,0.0035848715116493,-1.946071178191296e-06,4.1438082521103824e-09,-3.1261954196618595e-06,2.0878475540931982e-09
-0.9899497487437184,1.607533736668571,0.0036215987047054,-1.924589935027801e-06,4.07681419897972e-09,-3.093843249809963e-06,2.373246900630486e-09
-0.9798994974874372,1.615302351805405,0.0040260591707579,-1.8798392032285608e-06,4.505067758459171e-09,-3.0365086859910926e-06,2.079524565168375e-09
-0.969849246231156,1.624364766857266,0.0041521780626495,-1.8303815997479044e-06,4.500009756347058e-09,-2.9732073805343345e-06,2.08086018664529e-09
-0.9597989949748744,1.6303728057655489,0.0042366705538737,-1.7978296419775754e-06,4.485506274109308e-09,-2.931132557679452e-06,2.129591650933083e-09
-0.949748743718593,1.639927163094328,0.0043081165959313,-1.7493189688979592e-06,4.417567442571677e-09,-2.8687556940119253e-06,2.0767157080572182e-09
-0.9396984924623116,1.6462213156731655,0.0043975595562549,-1.7172560833571712e-06,4.4078032084407245e-09,-2.826983568891989e-06,2.091887248781233e-09
-0.92964824120603,1.6560007558386265,0.0045686178361255,-1.669869121227226e-06,4.429906283580868e-09,-2.765304526903869e-06,2.0942075596562203e-09
-0.9195979899497488,1.6629272180358503,0.0047525982628267,-1.63817712802388e-06,4.5093316601349484e-09,-2.7241693341547098e-06,2.094081104822633e-09
-0.9095477386934674,1.672908705431051,0.0048035427207696,-1.5919550284006907e-06,4.3963930020668775e-09,-2.663195425666252e-06,2.0939007942552747e-09
-0.8994974874371859,1.6791207236299963,0.0045674548583238,-1.561972060162932e-06,4.0611176630253925e-09,-2.622739655950619e-06,2.096930575546466e-09
-0.8894472361809045,1.6901182861360429,0.0049663950976624,-1.5161143524506577e-06,4.279269748444668e-09,-2.562412590950162e-06,2.094413719491568e-09
-0.879396984924623,1.6972076923209818,0.0050707387525498,-1.486251194579976e-06,4.265053799515893e-09,-2.522476960162384e-06,2.097302668283876e-09
-0.8693467336683418,1.708166551898717,0.005159935338041,-1.441780278264168e-06,4.17867853440118e-09,-2.462800846518077e-06,2.0968407107486692e-09
-0.8592964824120604,1.715555823167228,0.0052484222306607,-1.4126412748443504e-06,4.146096208425979e-09,-2.423464965105602e-06,2.0920492799270953e-09
-0.8492462311557789,1.7268821551185642,0.0054510943892978,-1.3693877119115592e-06,4.152683599987509e-09,-2.364771203138713e-06,2.072470321005789e-09
-0.8391959798994975,1.734557778619125,0.0056216720498894,-1.3408510341142988e-06,4.1772155753746735e-09,-2.325783591192455e-06,2.078405065060808e-09
-0.829145728643216,1.746367766842695,0.0059068268509696,-1.2986923024621812e-06,4.22888334921007e-09,-2.267994376066677e-06,2.0749903735127853e-09
-0.8190954773869348,1.7543460268542326,0.0060824677115903,-1.27098541369675e-06,4.246034057025922e-09,-2.2297482107085767e-06,2.0679354576798682e-09
-0.8090452261306533,1.7664905900458965,0.0062769909015666,-1.2299976916007997e-06,4.21157578199415e-09,-2.172779347990988e-06,2.063903226201366e-09
-0.7989949748743719,1.7747613598902647,0.006389254542731,-1.2030491126491847e-06,4.172668613399649e-09,-2.1351250791800438e-06,2.059689915087818e-09
-0.7889447236180904,1.7873637476870623,0.0065834425307391,-1.1631793468288965e-06,4.127739582197271e-09,-2.079024596580285e-06,2.0516387898220573e-09
-0.778894472361809,1.795915050367078,0.006695225205583,-1.137057938394536e-06,4.083351321282227e-09,-2.042059464702109e-06,2.043910163176232e-09
-0.7688442211055277,1.808931655260124,0.0069471554604569,-1.0984065896538332e-06,4.065394679878673e-09,-1.986942450371136e-06,2.036541750601981e-09
-0.7587939698492463,1.8177085346327209,0.0071432457941153,-1.0731498455880446e-06,4.066959608031037e-09,-1.950673633265175e-06,2.028379548449426e-09
-0.7487437185929648,1.8311620013124787,0.0074170125349733,-1.0356858422257722e-06,4.047857404610906e-09,-1.896508559581145e-06,2.016556921342801e-09
-0.7386934673366834,1.8403571339351252,0.0075556262766,-1.0110903023935706e-06,4.004249441098635e-09,-1.8607672510626308e-06,2.013681634042797e-09
-0.728643216080402,1.854359430952776,0.0077622190346697,-9.748587538178168e-07,3.935153580532475e-09,-1.8077385239889395e-06,2.002881942900863e-09
-0.7185929648241207,1.8638633535484432,0.0079724297245809,-9.511117598206596e-07,3.924396412896221e-09,-1.7727423542586962e-06,1.9986079640975756e-09
-0.7085427135678393,1.878385894080553,0.0082405093421064,-9.161483424021608e-07,3.8777398454258e-09,-1.7208801232534993e-06,1.9850208041848507e-09
-0.6984924623115578,1.89422758944793,0.0061413426243693,-8.902952452657991e-07,2.6920764372157166e-09,-1.6864218163367884e-06,1.9725117750443828e-09
-0.6884422110552764,1.903281196973529,0.0087045821469836,-8.593432925958782e-07,3.793468016770031e-09,-1.6355719305430568e-06,1.9557173775025555e-09
-0.6783919597989949,1.9198892914105063,0.0064634740963497,-8.344105695605442e-07,2.6200576600412396e-09,-1.6019759171390304e-06,1.9450939648873613e-09
-0.6683417085427137,1.92932721760219,0.0092517480395863,-8.04501343702967e-07,3.725492357659451e-09,-1.5521463390036685e-06,1.9328625739504702e-09
-0.6582914572864322,1.9465663057060103,0.0068185319297707,-7.806349698601795e-07,2.549869064217794e-09,-1.5195577293856523e-06,1.922448804374573e-09
-0.6482412060301508,1.9562407266360995,0.0097256768511621,-7.518765324105996e-07,3.608432982951551e-09,-1.470851494103542e-06,1.9088764819960664e-09
-0.6381909547738693,1.9739705678890864,0.0072447261724296,-7.288246650437449e-07,2.4966196960919247e-09,-1.4386784379479744e-06,1.895294551791091e-09
-0.6281407035175879,1.984057140676616,0.0103491746579631,-7.012747513542792e-07,3.533661675094026e-09,-1.391369178000676e-06,1.875910339744317e-09
-0.6180904522613067,2.0027422774911128,0.0074694624588596,-6.790637098718259e-07,2.3553435789052873e-09,-1.3599896008702648e-06,1.8644462177244264e-09
-0.6080402010050252,2.0141313235431597,0.0115255106327062,-6.522951217191831e-07,3.6185113364660453e-09,-1.3138080368490046e-06,1.844886933688649e-09
-0.5979899497487438,2.032415062950008,0.0077196464460579,-6.314586197388248e-07,2.221807858017222e-09,-1.2833860103868088e-06,1.8360616576461566e-09
-0.5879396984924623,2.042768978223806,0.0112895458375699,-6.061994431684685e-07,3.231440062651371e-09,-1.2383254171210927e-06,1.8061351534580094e-09
-0.5778894472361809,2.0632966843498,0.0081788494807844,-5.858646685301564e-07,2.157217633731349e-09,-1.208812628055966e-06,1.7745861068445804e-09
-0.5678391959798996,2.0742365768399416,0.01221447450886,-5.61601387338588e-07,3.195629533814508e-09,-1.1648941392217548e-06,1.765818094391299e-09
-0.5577889447236182,2.095115231851883,0.0085518938600263,-5.422974814151522e-07,2.050346502720111e-09,-1.1361757135077987e-06,1.7478113387455543e-09
-0.5477386934673367,2.106162820527316,0.0128799837660486,-5.192213313236915e-07,3.0679505076796983e-09,-1.0935646636586543e-06,1.723708974146821e-09
-0.5376884422110553,2.12753064304181,0.0089985614487389,-5.007895398450076e-07,1.9590182369429846e-09,-1.065445091735061e-06,1.7135805730538491e-09
-0.5276381909547738,2.139373009393215,0.0136926946623145,-4.787923702418069e-07,2.9591739739869232e-09,-1.0243154739987249e-06,1.7034803346599007e-09
-0.5175879396984926,2.1619141269952458,0.0094107955433755,-4.61258788059972e-07,1.8550831815919807e-09,-9.972018901075597e-07,1.6608115206745295e-09
-0.5075376884422111,2.1735185383076576,0.0144951301502088,-4.4041815598340795e-07,2.8390310475594613e-09,-9.572570266372105e-07,1.636166872257165e-09
-0.4974874371859297,2.196860382822737,0.0098746649666297,-4.237987286067712e-07,1.7561151992861947e-09,-9.310266371668606e-07,1.621554936229513e-09
-0.4874371859296482,2.208366374997643,0.0152291190080862,-4.040286631628581e-07,2.6910333573179823e-09,-8.922433142641048e-07,1.5945821035735575e-09
-0.4773869346733668,2.2322819232862523,0.0104387921297173,-3.88328264746252e-07,1.6734897226932626e-09,-8.668581656941764e-07,1.5737994504548587e-09
-0.4673366834170853,2.2436810667887346,0.0161658856860421,-3.6963749945448193e-07,2.573243935959149e-09,-8.293486591011523e-07,1.5404742823177787e-09
-0.4572864321608041,2.2682543250926064,0.011071516994904,-3.548403670575611e-07,1.5973591713272284e-09,-8.04868197295761e-07,1.5186717350786887e-09
-0.4472361809045226,2.2792069141697966,0.0171282177013052,-3.372463186956728e-07,2.449217493351104e-09,-7.686541413494882e-07,1.4850413618050391e-09
-0.4371859296482412,2.304442168450966,0.0116602044068431,-3.23266065386918e-07,1.50719363850361e-09,-7.449479527068411e-07,1.4644409374513387e-09
-0.4271356783919597,2.31470406472974,0.0180302863038708,-3.0675881167982224e-07,2.308327445511719e-09,-7.100558682869493e-07,1.429243061494645e-09
-0.4170854271356783,2.340257103153398,0.0121492485306141,-2.9365451642665405e-07,1.400661568862779e-09,-6.872270679405533e-07,1.408428434364834e-09
-0.4070351758793971,2.361517917881,0.0123452907930922,-2.768060727823816e-07,1.3247054611022175e-09,-6.536825006538664e-07,1.3752267249256243e-09
-0.3969849246231156,2.3753326085268,0.012513231304471,-2.658986192401325e-07,1.2797897174757452e-09,-6.315976608433383e-07,1.3525705645299786e-09
-0.3869346733668342,2.396127875374467,0.0128328108078931,-2.501121224453806e-07,1.221810361717656e-09,-5.993006285604483e-07,1.3156275757711079e-09
-0.3768844221105527,2.409903538161207,0.0131053204540812,-2.399090900418359e-07,1.1897921104470454e-09,-5.781577649288558e-07,1.2899437517854536e-09
-0.3668341708542713,2.4297781511059515,0.0133061211368545,-2.2515144087578065e-07,1.1200767296397716e-09,-5.470680517299953e-07,1.2524384436582066e-09
-0.35678391959799,2.443024302558539,0.013398580293018,-2.156909301627127e-07,1.070931027291186e-09,-5.269381842289637e-07,1.2274946912388563e-09
-0.3467336683417086,2.4623700468888905,0.0135882632332002,-2.018978438561085e-07,1.004011377226371e-09,-4.971472032427318e-07,1.1893110937676991e-09
-0.3366834170854271,2.4744550789301,0.0138542653511386,-1.9304149238332608e-07,9.729881961140267e-10,-4.776725012721673e-07,1.1644997308771943e-09
-0.3266331658291457,2.492262524048358,0.0141346588561607,-1.802838672605606e-07,9.172854115786747e-10,-4.4931472606400396e-07,1.1257248077055086e-09
-0.3165829145728642,2.4874999259002397,0.0302849787588907,-1.700317541410446e-07,2.012221312140246e-09,-4.229539758265362e-07,1.209285153198537e-09
-0.306532663316583,2.520412495877127,0.0146262771283809,-1.6014431183795786e-07,8.294823441290934e-10,-4.0362972470003226e-07,1.0562547572795091e-09
-0.2964824120603015,2.5205426038018195,0.0244506968065071,-1.4966810192095193e-07,1.3948594702170902e-09,-3.7724482732191227e-07,1.015378629678595e-09
-0.2864321608040201,2.546636474115513,0.0150713312568662,-1.4142425360443445e-07,7.416848834273201e-10,-3.601561625536151e-07,9.876813825744148e-10
-0.2763819095477386,2.5437901709002717,0.0255805643854873,-1.317456174123776e-07,1.2716714350372036e-09,-3.351332066327938e-07,9.45200604341836e-10
-0.2663316582914572,2.57006584250599,0.0154816968252061,-1.240845326624739e-07,6.570502587331157e-10,-3.18905418979143e-07,9.158659788386351e-10
-0.256281407035176,2.564794260404211,0.0266709667420154,-1.151174723869334e-07,1.147949540887885e-09,-2.9525263245024705e-07,8.706738857603645e-10
-0.2462311557788945,2.590822656370099,0.0154464366060107,-1.080506756239826e-07,5.564956835751967e-10,-2.799401384427105e-07,8.407257419011997e-10
-0.2361809045226131,2.583371161004202,0.0280053491708453,-9.974709591735963e-08,1.0366855389952238e-09,-2.576837709868268e-07,7.943064490809811e-10
-0.2261306532663316,2.6095757091221894,0.0160812987546638,-9.32321116976752e-08,4.944846314311556e-10,-2.432962539964199e-07,7.63388076236409e-10
-0.2160804020100502,2.597670981056934,0.0294659745071392,-8.56119264126943e-08,9.311095669201493e-10,-2.223916168746376e-07,7.166018229467018e-10
-0.2060301507537689,2.6243640614340205,0.0161945856052999,-7.963177205486272e-08,4.1603224435559806e-10,-2.089827607290877e-07,6.862989497487056e-10
-0.1959798994974875,2.609996045873154,0.0312905453888598,-7.260965358347294e-08,8.353519210346744e-10,-1.8951090874508387e-07,6.390679890906205e-10
-0.185929648241206,2.637792938203948,0.0165630338346763,-6.712627535653837e-08,3.5295377127215327e-10,-1.770652151034106e-07,6.077300130317727e-10
-0.1758793969849246,2.619670664169337,0.033653627139173,-6.070834305154147e-08,7.499246484463918e-10,-1.5903586536245165e-07,5.608911359669702e-10
-0.1658291457286431,2.648248404500512,0.0168088218354273,-5.570853219989712e-08,2.9159422712445223e-10,-1.4753003151544298e-07,5.296421695850453e-10
-0.1557788944723619,2.624222243669956,0.0358107071938966,-4.993819486859329e-08,6.56142349675658e-10,-1.3104892178288738e-07,4.829932177986181e-10
-0.1457286432160804,2.6532619377507745,0.0168020875155541,-4.541247272051511e-08,2.3183936672094555e-10,-1.204911853684881e-07,4.5146487121113965e-10
-0.135678391959799,2.6246232277837853,0.0386616652361166,-4.020323787832674e-08,5.717278546596034e-10,-1.0551835196757329e-07,4.0523146001755804e-10
-0.1256281407035175,2.6548957208146597,0.0171572394142384,-3.6153834078376595e-08,1.8621218991840836e-10,-9.59846593857252e-08,3.746551417559154e-10
-0.1155778894472361,2.653123920354493,0.0173976036842426,-3.109582362623579e-08,1.6160077894859474e-10,-8.250107348589058e-08,3.2992321693257545e-10
-0.1055276381909549,2.651422319527124,0.0177447848598731,-2.7950999130286002e-08,1.4851346041869708e-10,-7.410990294712354e-08,3.015696910339302e-10
-0.0954773869346734,2.648447244455819,0.0190139223489721,-2.3496569063256093e-08,1.3742848747086574e-10,-6.222942358974644e-08,2.5907632445255963e-10
-0.085427135678392,2.645073155943569,0.019474914371281,-2.07472408113551e-08,1.2512613261300125e-10,-5.487796973001225e-08,2.31769996608992e-10
-0.0753768844221105,2.6383176914006765,0.0187700506754862,-1.691967717690675e-08,9.567335894553278e-11,-4.463948362862133e-08,1.9273009469747006e-10
-0.0653266331658291,2.632377316799256,0.0183001670681819,-1.4569086065302704e-08,7.868463274872587e-11,-3.835133168479896e-08,1.6787676811807327e-10
-0.0552763819095476,2.6248563067794417,0.0180511118614701,-1.1350588765491022e-08,5.932914906668564e-11,-2.9793664506758988e-08,1.3314740910555194e-10
-0.0452261306532664,2.618170292022066,0.0178224210054673,-9.39864476309195e-09,4.7813952882452906e-11,-2.4607252503996122e-08,1.1129762053340268e-10
-0.0351758793969849,2.610878441877096,0.0185064891447156,-6.725388854808591e-09,3.632266290495049e-11,-1.7559172774260238e-08,8.060783770626173e-11
-0.0251256281407035,2.6055176055258884,0.0185338110514489,-5.094589890536303e-09,2.753576739021196e-11,-1.3274043652726546e-08,6.138575568524925e-11
-0.015075376884422,2.5737958563649763,0.0199818774174318,-2.828612346257819e-09,1.7783351152591398e-11,-7.280270736061188e-09,3.3161172563104194e-11
-0.0050251256281406,2.4785551661400573,0.0279639169682297,-1.3978565979707795e-09,1.4567789020370616e-11,-3.4646646924234406e-09,1.4975719723198436e-11
0.0050251256281407,3.227466857612793,0.0690234628804972,7.235026888409385e-10,1.4840008409098084e-11,2.33508094962787e-09,1.4137820897257366e-11
0.015075376884422,2.9700292681311566,0.0276052098033202,2.1499826556167794e-09,1.649658478923529e-11,6.385511413156183e-09,3.349574492566817e-11
0.0251256281407035,2.9629241636485237,0.0250611455704821,4.4013359839893936e-09,2.999184955044377e-11,1.3040824739297924e-08,6.53445577000735e-11
0.0351758793969849,2.991733575305173,0.0258241001430381,5.999841381321557e-09,4.244716732378463e-11,1.7949926907005072e-08,8.876904597332487e-11
0.0452261306532663,3.047634985499476,0.0261906675951735,8.581490827920661e-09,6.100368251372309e-11,2.6153251674913867e-08,1.2629205555311346e-10
0.0552763819095477,3.0828623080423267,0.0253759265901157,1.0451580452818592e-08,7.030769718604658e-11,3.222078343746639e-08,1.5284229096661432e-10
0.0653266331658291,3.126721781599204,0.0247441115545446,1.3515149421583374e-08,8.665429806439948e-11,4.2258112078032615e-08,1.9602651281962783e-10
0.0753768844221105,3.1508399234254894,0.0252946463764181,1.5735982336142266e-08,1.0390330114825091e-10,4.9581561379035355e-08,2.2639198635699102e-10
0.085427135678392,3.18295807154678,0.0255316968701268,1.934773796386617e-08,1.2961128343900507e-10,6.15830387182599e-08,2.717012243986003e-10
0.0954773869346733,3.2168046815694487,0.0266853856525182,2.1939491483626643e-08,1.5152466268725815e-10,7.057505891578323e-08,3.2432157204076876e-10
0.1055276381909547,3.194338564403018,0.0276175600462874,2.615820910146952e-08,1.9436407568962634e-10,8.35581761085421e-08,3.6935926562018046e-10
0.1155778894472361,3.206555455092837,0.0279009067721366,2.9165941189718683e-08,2.2281964370884947e-10,9.352220782480932e-08,3.895027961333511e-10
0.1256281407035175,3.2086326313249547,0.0279832944937779,3.400012666389355e-08,2.626888025098361e-10,1.0909391588295053e-07,4.4135772469134217e-10
0.135678391959799,3.2056168987030187,0.0277095374999424,3.7436179083160834e-08,2.8731724137593156e-10,1.2000604829185286e-07,4.772611508672791e-10
0.1457286432160803,3.196012835369068,0.0271092388352202,4.29227068067614e-08,3.2406270628330405e-10,1.371815218831927e-07,5.30355697839137e-10
0.1557788944723618,3.1529196928609267,0.049793233697783,4.7310795951143775e-08,7.252510785237086e-10,1.491671402392862e-07,5.663804513417887e-10
0.1658291457286431,3.1706236440275024,0.0264047701868529,5.2966900923297857e-08,3.9528365674330816e-10,1.6793810841827032e-07,6.207033570521902e-10
0.1758793969849246,3.1272233397936597,0.04682706532131,5.786769102148112e-08,8.406549020179744e-10,1.8096519398234373e-07,6.57022479808191e-10
0.185929648241206,3.137339898802607,0.0257338678137087,6.41574573346034e-08,4.747622817852954e-10,2.012837507015772e-07,7.122380799517821e-10
0.1959798994974874,3.0940362495411704,0.043846559505343,6.95660609021406e-08,9.55663844717863e-10,2.1523991416901179e-07,7.489360589566224e-10
0.2060301507537688,3.098276825179232,0.0250377667951767,7.649690517095834e-08,5.612269100274766e-10,2.3700858848911363e-07,8.030361278837892e-10
0.2160804020100502,3.055472996802451,0.0417081587901483,8.245221311798128e-08,1.0915340284650826e-09,2.519305107085926e-07,8.384483686497341e-10
0.2261306532663316,3.0540055982665324,0.0246671083340555,9.008328014852178e-08,6.665228544028202e-10,2.751148418837979e-07,8.911671727868586e-10
0.2361809045226131,3.011207646250777,0.0389985572788131,9.66470998713322e-08,1.213239659344912e-09,2.91024486120518e-07,9.270242339950555e-10
0.2462311557788944,3.0053082150059995,0.0236491595811011,1.0499888971647494e-07,7.593014971931423e-10,3.1555402583143106e-07,9.791498541307632e-10
0.2562814070351759,2.9628738496076616,0.0369935224117442,1.121752659987883e-07,1.3580812914723332e-09,3.323611622005933e-07,1.0145626364264212e-09
0.2663316582914573,2.9536788697355143,0.0229839884332766,1.213033931476604e-07,8.72105902092647e-10,3.5829126916746425e-07,1.0666656920287914e-09
0.2763819095477386,2.911699065277068,0.0350370961080411,1.2914846762198184e-07,1.507489440739286e-09,3.7604147245689017e-07,1.09957595025993e-09
0.2864321608040201,2.898817385897,0.0220752381908364,1.39141847987491e-07,9.827378938377547e-10,4.033468080519764e-07,1.1485326840517932e-09
0.2964824120603014,2.857461146564768,0.033174607620359,1.4767661510726077e-07,1.6638823705433051e-09,4.219801899251972e-07,1.1816272377366555e-09
0.3065326633165829,2.842594500395037,0.0212484199511821,1.58545783499018e-07,1.1032315422346892e-09,4.506813722351308e-07,1.230604073677856e-09
0.3165829145728643,2.802070047338431,0.0313057077665559,1.6780617371904233e-07,1.8199994397438918e-09,4.7020465313659794e-07,1.2607356212679912e-09
0.3266331658291457,2.785363567421823,0.0201634843265933,1.796209751778122e-07,1.212549262291413e-09,5.003097202050578e-07,1.307882903535155e-09
0.3366834170854271,2.7454046100588387,0.029503995423255,1.897015702003804e-07,1.979582991586115e-09,5.208075653635247e-07,1.3376551315160843e-09
0.3467336683417085,2.7271731591879886,0.0192403566837821,2.0248800825885627e-07,1.3353150117163832e-09,5.522198611809885e-07,1.3845045452434035e-09
0.3567839195979899,2.688394964073111,0.0187642152115386,2.171337639954565e-07,1.4072941872803555e-09,5.837413176556246e-07,1.5121018287714675e-09
0.3668341708542714,2.6688570868665624,0.0183984184734304,2.272497819166673e-07,1.4688947723346822e-09,6.064971909571782e-07,1.4534608042730055e-09
0.3768844221105527,2.633831646092962,0.0177543603933965,2.430877275159332e-07,1.5368957103394187e-09,6.402521495082877e-07,1.4970022639556321e-09
0.3869346733668342,2.6108168579719555,0.0173260943140691,2.540159648441381e-07,1.5812257123046719e-09,6.631891632090874e-07,1.525430071062818e-09
0.3969849246231155,2.576602041956943,0.0167102952454287,2.710463416444789e-07,1.6494396172999162e-09,6.983785573461234e-07,1.5659391168545211e-09
0.4070351758793969,2.554026925963081,0.0163518158985814,2.8280956145805e-07,1.6998744133206155e-09,7.223032348836705e-07,1.5927012285491823e-09
0.4170854271356784,2.5204871791372523,0.0158110529774587,3.010856199461001e-07,1.774061448875869e-09,7.588824448967365e-07,1.6333621297514932e-09
0.4271356783919597,2.4978602165647152,0.0154957140440778,3.1377100369399217e-07,1.8299327217391371e-09,7.837561072388033e-07,1.6573466472240783e-09
0.4371859296482412,2.464734654173317,0.01510286151188,3.3340835465466894e-07,1.9245364419736194e-09,8.217631257082701e-07,1.6896547747312572e-09
0.4472361809045225,2.4310831396494663,0.0211095406074876,3.486554449183152e-07,2.9443875149095373e-09,8.476103736878993e-07,1.7120935859019494e-09
0.457286432160804,2.411210638607495,0.0140883373394799,3.679114860614577e-07,2.024142144882644e-09,8.871120892572798e-07,1.745169535194949e-09
0.4673366834170854,2.3788620420232216,0.0196129112854629,3.8415198995445083e-07,3.0788844571126512e-09,9.138445872703292e-07,1.7668477714563703e-09
0.4773869346733668,2.359498037095582,0.0132206940972202,4.046538527011525e-07,2.136090214243399e-09,9.54779971151534e-07,1.793821807875917e-09
0.4874371859296482,2.328378171635467,0.018400389832108,4.219484918349828e-07,3.242590118498262e-09,9.8245565794308e-07,1.8104743972468942e-09
0.4974874371859297,2.310130578838,0.0124505549720488,4.437582572389649e-07,2.247016493117979e-09,1.0251395196595918e-06,1.892239588540169e-09
0.507537688442211,2.2790766143246945,0.0165289621550178,4.6241474123869205e-07,3.2510991638606782e-09,1.0538786228761075e-06,1.8757137867204233e-09
0.5175879396984925,2.264958743880688,0.0138632366601072,4.844393343605765e-07,2.8443445877370395e-09,1.0972351062397278e-06,1.8972998950072574e-09
0.5276381909547738,2.231730364454432,0.0157390685873742,5.049215251942597e-07,3.455385547947206e-09,1.1268486994426729e-06,1.920328509654922e-09
0.5376884422110553,2.2183134190574907,0.0129202069842129,5.282694806259645e-07,2.951617036981502e-09,1.171867277751108e-06,1.92722546671778e-09
0.5477386934673367,2.1882131355812,0.0154790199575896,5.495082848745224e-07,3.775789081897747e-09,1.2024412470731258e-06,2.0211416987452957e-09
0.5577889447236181,2.1712865105147325,0.0102381668408758,5.753298150020538e-07,2.5607798922155326e-09,1.249205866410896e-06,1.944279579553117e-09
0.5678391959798995,2.1442811459019544,0.0142191495363519,5.969048839447496e-07,3.8413071248818085e-09,1.2799318885395209e-06,2.047373923014232e-09
0.5778894472361809,2.128207960343901,0.0095887680548913,6.24002999343047e-07,2.6530894060645663e-09,1.328008150480343e-06,1.9799792892464467e-09
0.5879396984924623,2.1037458922134875,0.0133041908522372,6.466921517944996e-07,3.977962685011912e-09,1.3604759578643796e-06,1.997518598097629e-09
0.5979899497487438,2.0870351636444195,0.008974077355597,6.751251462088143e-07,2.733559881518793e-09,1.4090099199983756e-06,2.039487491842663e-09
0.6080402010050251,2.063483011008098,0.0124061713359989,6.98939989897172e-07,4.083773405340907e-09,1.4422507948669862e-06,2.0440812310778053e-09
0.6180904522613065,2.0470501931063363,0.0079926127050124,7.29082760390352e-07,2.6624043553154134e-09,1.492469005447571e-06,2.0624805020328843e-09
0.6281407035175879,2.0241171657199613,0.0121114112507904,7.539931644203075e-07,4.395119406579869e-09,1.5261705069386574e-06,2.061300619095104e-09
0.6381909547738693,2.0128316761973606,0.0055727420162924,7.838217611153854e-07,1.9019456947009213e-09,1.5777012692658485e-06,2.10330409713618e-09
0.6482412060301508,1.9901352093922653,0.010815141456344,8.103262204277399e-07,4.283333464903306e-09,1.6126587423670032e-06,2.034318039613757e-09
0.6582914572864322,1.975592026857,0.0076318025098426,8.426568904022814e-07,3.078006726735065e-09,1.66474623405486e-06,2.0929586291204176e-09
0.6683417085427136,1.954976970309148,0.0102834948981824,8.696949674497175e-07,4.432662050133701e-09,1.700233632557962e-06,2.2115600580413203e-09
0.6783919597989949,1.941611066853656,0.0070425380849809,9.033422582259726e-07,3.093927524535153e-09,1.7539393257281217e-06,2.094345596408075e-09
0.6884422110552764,1.9216103260689197,0.0095610706792889,9.312792347637108e-07,4.493206332942596e-09,1.7895557939755078e-06,2.17541337668424e-09
0.6984924623115578,1.909140376304288,0.0066029334818503,9.661402467098452e-07,3.141341127265624e-09,1.8444973541663511e-06,2.1746469966926234e-09
0.7085427135678393,1.8898384464295688,0.0085524825245546,9.956232576914076e-07,4.359830892786358e-09,1.881567110544676e-06,2.149131843917344e-09
0.7185929648241206,1.879798330994212,0.0074302786413337,1.030178604284259e-06,3.8856651998811755e-09,1.9365280209594965e-06,2.288945175525597e-09
0.728643216080402,1.858373929962216,0.0076303621547926,1.0623213486379044e-06,4.1974695015968575e-09,1.974190299550984e-06,2.2041462229815272e-09
0.7386934673366834,1.8438458659646275,0.0084697610584851,1.1014915332776037e-06,4.917379469537644e-09,2.0309806100289485e-06,2.197420216189414e-09
0.7487437185929648,1.8296549148764985,0.0070900562075068,1.130629728998392e-06,4.190802072961052e-09,2.068662240567391e-06,2.337939675178641e-09
0.7587939698492463,1.816383025215412,0.0081690516614,1.17077513273212e-06,5.126493930247571e-09,2.126576077438944e-06,2.182915430963172e-09
0.7688442211055276,1.8048042353128728,0.0075468797886433,1.199553300753512e-06,4.8481309722828546e-09,2.1649588776834745e-06,2.3223890511041682e-09
0.778894472361809,1.7895037971037957,0.0071948463015184,1.2427618631461871e-06,4.8367918112685255e-09,2.22392707299589e-06,2.2434647188807795e-09
0.7889447236180904,1.7786494449145962,0.0070063962996029,1.2718202217494984e-06,4.844483972743331e-09,2.262122331445904e-06,2.2709594735106448e-09
0.7989949748743719,1.7644387684113298,0.006714288206236,1.3160809338395314e-06,4.844702792397966e-09,2.322144222033456e-06,2.239006859637429e-09
0.8090452261306533,1.7548092737009786,0.0065941437911076,1.3459269438031648e-06,4.8823243724152805e-09,2.3618450827098096e-06,2.316663613190708e-09
0.8190954773869347,1.7405442986655744,0.0063694411968064,1.3914158272146996e-06,4.9298624062039134e-09,2.421820885131589e-06,2.217473412503331e-09
0.8291457286432161,1.731368180180879,0.0062491141417284,1.4221125239518788e-06,4.933654912911463e-09,2.4622003726070007e-06,2.452031723832518e-09
0.8391959798994975,1.718095456196233,0.0059216401542869,1.4684695605324497e-06,4.878564518230726e-09,2.522970879513281e-06,2.315341189849754e-09
0.8492462311557789,1.7096206021151197,0.0057241006450228,1.4998309763597708e-06,4.8525225959878735e-09,2.5641419368750988e-06,2.2095731736285267e-09
0.8592964824120604,1.6967100299364586,0.0054906659713459,1.5475012024135972e-06,4.816801256359271e-09,2.62566081147388e-06,2.324337949525588e-09
0.8693467336683417,1.687598841750316,0.0055849717869835,1.5802316762052516e-06,5.0284605876062305e-09,2.666797146461143e-06,2.4243995442815547e-09
0.8793969849246231,1.6777223695781047,0.0046177101711381,1.6265176914860058e-06,4.254607417305213e-09,2.7288451155206105e-06,2.3367000954985444e-09
0.8894472361809045,1.6694353187364523,0.0052484694464802,1.6597597884303722e-06,5.029950856166188e-09,2.770861611424205e-06,2.317841267761162e-09
0.8994974874371859,1.6574114003314957,0.0047716591832667,1.7100944553359778e-06,4.6944873962830015e-09,2.834330045917529e-06,2.458893657545802e-09
0.9095477386934674,1.6493340706776356,0.0046614392429481,1.743465278676686e-06,4.715842781943059e-09,2.875556685164937e-06,2.3562207921153444e-09
0.9195979899497488,1.6386878225307486,0.0046147997092204,1.7941469333816445e-06,4.833955434419668e-09,2.940046731563387e-06,2.409266053683753e-09
0.9296482412060302,1.6306168316369658,0.0052011949206041,1.8293520567157517e-06,5.655211928640867e-09,2.9829722546704054e-06,2.344349105464944e-09
0.9396984924623116,1.6219581971434829,0.0038442450184244,1.87872986481277e-06,4.206597417012516e-09,3.04722130445134e-06,2.368391759231026e-09
0.949748743718593,1.614477093291434,0.0039516519346388,1.914052218161842e-06,4.426973006156728e-09,3.0901934615859524e-06,2.4750642834219275e-09
0.9597989949748744,1.6042313015322136,0.0043332007883206,1.966899387529757e-06,5.097948965630309e-09,3.1553615644397768e-06,2.3992918283130367e-09
0.9698492462311558,1.5989725487047963,0.0042485614286144,2.000574539104148e-06,5.0887356575266895e-09,3.1988637696652827e-06,2.456808293799362e-09
0.9798994974874372,1.589256207969989,0.0037664014554848,2.0543351023712525e-06,4.624374554145603e-09,3.264864814694176e-06,2.4198550450083e-09
0.9899497487437184,1.5832509428330337,0.0036952961407346,2.089673171835678e-06,4.6299470963621494e-09,3.3084770195217333e-06,2.4278361401492303e-09
1.0,1.57960670593043,0.0033807724700489,2.1253645329910706e-06,4.2726023560070975e-09,3.3572400688593915e-06,2.4658009191166677e-09
