Repository: sadityakr/Large-MR-due-to-interlayer-hybridization-CrSBr

# Large magnetoresistance from interlayer hybridization in CrSBr: data and analysis code

Data, analysis scripts and Jupyter notebooks for the paper
([arXiv:2608.11389](https://doi.org/10.48550/arXiv.2608.11389))

> **Large bias-tunable magnetoresistance from spin-dependent interlayer
> hybridization in van der Waals antiferromagnet CrSBr-based heterostructures**

The work studies vertical tunnelling transport through a graphene / CrSBr /
graphene junction ("Device 2"). Current-voltage curves
I(V) were recorded as a function of magnetic field applied along the crystal
**b** axis and the **c** axis, at temperatures from 3 K to 160 K. The
notebooks turn these into the magnetoresistance, the conductance-peak
spectroscopy, the Fowler-Nordheim analysis and the barrier-height versus
spin-canting-angle results reported in the paper. Bulk SQUID magnetometry and
an AFM topography scan of the device are included as well.

## Citation

If you use this code or data, please cite the paper (see also
[CITATION.cff](CITATION.cff)):

> S. Hameed, A. Kumar, C. Yu, A. P. Balan, X. Wang, L. Zhang, Y. Mokrousov and
> M. Kläui, *Large bias-tunable magnetoresistance from spin-dependent interlayer
> hybridization in van der Waals antiferromagnet CrSBr-based heterostructures*,
> arXiv:2608.11389 (2026). https://doi.org/10.48550/arXiv.2608.11389

```bibtex
@misc{hameed2026crsbr,
  title         = {Large bias-tunable magnetoresistance from spin-dependent interlayer hybridization in van der Waals antiferromagnet CrSBr-based heterostructures},
  author        = {Hameed, Sadeed and Kumar, Aditya and Yu, Chengjie and Balan, Aravind P. and Wang, Xinran and Zhang, Lichuan and Mokrousov, Yuriy and Kl{\"a}ui, Mathias},
  year          = {2026},
  eprint        = {2608.11389},
  archivePrefix = {arXiv},
  primaryClass  = {cond-mat.mes-hall},
  doi           = {10.48550/arXiv.2608.11389}
}
```

## Repository layout

```
├── data/                      Raw measurement files (read-only inputs)
│   ├── device 2/
│   │   ├── b_scans/           Field along b: H_scans/ (field sweeps) and IV_H_scans/ (I(V) at each H)
│   │   └── c_scans/           Field along c: same structure
│   ├── SQUID_bulk_CrSBr/      Bulk SQUID M(H) and M(T)
│   └── AFM data/              Bruker NanoScope scan of Device 2
├── output/IV_H_scans/         Processed tables the notebooks read (see below)
├── scripts/                   Loaders and analysis modules (importable package `scripts`)
├── notebooks/                 Analysis notebooks; run these
│   ├── Device_2/              Main analysis (b_scans/, c_scans/, barrier and canting analysis/, ...)
│   ├── compose figures/       Fig. 1c-e panels
│   ├── AFM data.ipynb         AFM topography and thickness line cut
│   └── SQUID_Bulk_MvsH.ipynb  Bulk magnetometry
└── pyproject.toml             Dependencies
```

## Running the notebooks

- Open a notebook and run it top to bottom. Notebooks are stored **without
  outputs**, so figures appear only after you run them.
- Most notebooks start with
  `from scripts.utils import setup_notebook; PROJECT_ROOT, np, pd, plt, Path = setup_notebook()`,
  which sets the plotting style and finds the repository root. Paths inside the
  notebooks are relative to it or to the notebook's own folder, so launch
  Jupyter from the repository root or the notebook's folder.
- Notebooks write figures and intermediate files to `output/`. Rendered images
  (`*.png`, `*.pdf`) under `output/` are git-ignored; processed tables
  (`*.csv`, `*.pkl`) are tracked.

Where to start:

| Goal | Notebook |
|---|---|
| One temperature, I(H) curves, I(V) at fixed field, MR vs bias | `notebooks/Device_2/b_scans/analysis_<T>K.ipynb` and `c_scans/analysis_<T>K.ipynb` |
| MR across all temperatures | `notebooks/Device_2/MR_summary_main.ipynb` |
| Conductance-peak spectroscopy and Fowler-Nordheim analysis | `notebooks/Device_2/barrier and canting analysis/Spectroscopy and FN analysis_<T>K.ipynb` |
| Barrier height vs canting angle | `notebooks/Device_2/barrier and canting analysis/Barrier_vs_canting_<T>K.ipynb`, `Summary_T_dependence.ipynb` |
| Transport regimes (Arrhenius, canting, hopping) | `notebooks/Device_2/Transport_regimes_story.ipynb`, `Tunneling regime analysis*.ipynb` |
| Fig.

## Data

### Raw files (`data/`)

Each measurement is a tab-separated `.dat` file with a `!`-prefixed header
(date, sample name and ID, instruments, comments) followed by a column table
(date, time, `Tcryo`, `Tsample`, `Hx`, `Hy`, `Hz`, `|H|`, `phi`, `theta`, and
lock-in channels `L1_Ch1` ... `L5_Ch2`).

`IV_H_scans/` holds one `*.datfolder` per temperature and field sweep. The
folder name records the start timestamp, scan type (`b_scan` or `c_scan`),
temperature, number of field steps, maximum field and field angles, for example
`20251106153846b_scan_30K_92steps_H0.90T_phi_84.0to84.0_theta_0.0to0.0°_v0.datfolder`.
Inside, each `*.txt.dat` file is one I(V) curve at one field value.

File: output/IV_H_scans/MR_summary/MR_summary_combined_all_temps.csv (part 1 of 25)
Voltage (V),TMR_Ratio,TMR_Error,I_apar (A),I_apar_error (A),I_par (A),I_par_error (A),temperature,scan_type
-1.0,1.4984727384584169,0.003325146920262,-2.340798081643265e-06,5.083369182550543e-09,-3.5076221115781923e-06,1.5999139859008503e-09,100,b_scan
-0.9899497487437184,1.5029330940083028,0.0033366651271661,-2.3008246709384985e-06,4.998302812419491e-09,-3.4579855414642326e-06,1.582944111485519e-09,100,b_scan
-0.9798994974874372,1.5069538704127223,0.0033469984942239,-2.265470149349957e-06,4.922767123891516e-09,-3.413959009867405e-06,1.569166080125006e-09,100,b_scan
-0.9698492462311558,1.5131355308301626,0.0033659048180149,-2.2124710919083254e-06,4.813184244060029e-09,-3.347768620101093e-06,1.5541006103727647e-09,100,b_scan
-0.9597989949748744,1.5173140994016348,0.0033776875067869,-2.177573028597024e-06,4.73944077238294e-09,-3.304062258766984e-06,1.5442625988484815e-09,100,b_scan
-0.949748743718593,1.5237126556137126,0.0033920689857314,-2.125440191938092e-06,4.624119027496001e-09,-3.238560119206109e-06,1.5281372905915807e-09,100,b_scan
-0.9396984924623116,1.528063991094926,0.003399453948125,-2.0909868144706947e-06,4.5448260761914775e-09,-3.195161657046956e-06,1.515472789401865e-09,100,b_scan
-0.9296482412060302,1.5346634561987034,0.003411781883574,-2.039871564957156e-06,4.428983136079658e-09,-3.1305163460786065e-06,1.4955931250908658e-09,100,b_scan
-0.9195979899497488,1.539128698597926,0.0034203107168662,-2.006111150795411e-06,4.352477346788519e-09,-3.087663244766529e-06,1.4844520556348764e-09,100,b_scan
-0.9095477386934674,1.545957743846074,0.0034355774825983,-1.955908232018872e-06,4.241525773840809e-09,-3.0237514775418582e-06,1.4686365578088935e-09,100,b_scan
-0.8994974874371859,1.550586373911111,0.0034464223734969,-1.92274681787738e-06,4.1687658540701205e-09,-2.981385016281613e-06,1.45879841827375e-09,100,b_scan
-0.8894472361809045,1.5576506552838454,0.0034593028913577,-1.8734505797157017e-06,4.056666405912208e-09,-2.9181815231360626e-06,1.4398228879491704e-09,100,b_scan
-0.8793969849246231,1.5624098849682833,0.0034671533822827,-1.841005182798352e-06,3.9818828643688465e-09,-2.876404695881986e-06,1.427692994401902e-09,100,b_scan
-0.8693467336683417,1.5696642756252026,0.0034784206761839,-1.7927107031142836e-06,3.870076432617498e-09,-2.8139539472094297e-06,1.4081883598580651e-09,100,b_scan
-0.8592964824120604,1.574590448539026,0.0034874888035884,-1.7609515986565398e-06,3.7981247026376486e-09,-2.772777567584116e-06,1.396166915230893e-09,100,b_scan
-0.8492462311557789,1.582116780377132,0.0034977341095953,-1.7136206522238866e-06,3.6868543889548675e-09,-2.7111479890842163e-06,1.3788486207857131e-09,100,b_scan
-0.8391959798994975,1.5872204300849733,0.0035034157078967,-1.6824201524053582e-06,3.6122265672463086e-09,-2.670371637884459e-06,1.367451257813947e-09,100,b_scan
-0.8291457286432161,1.5949784358539378,0.0035188900688988,-1.636208764855629e-06,3.5089350962993124e-09,-2.6097176964999345e-06,1.351896484851296e-09,100,b_scan
-0.8190954773869347,1.600232095005024,0.0035277999614931,-1.605726533060144e-06,3.43942208041508e-09,-2.569535134003988e-06,1.340148334502276e-09,100,b_scan
-0.8090452261306533,1.6082540016941984,0.0035359120738004,-1.560496847680732e-06,3.331367428663257e-09,-2.509675299913719e-06,1.3195088739511898e-09,100,b_scan
-0.7989949748743719,1.6136766637802686,0.0035433501467047,-1.5307174174887924e-06,3.2621876315953327e-09,-2.470082975443663e-06,1.3066843261986292e-09,100,b_scan
-0.7889447236180904,1.621953445275323,0.0035518255594709,-1.4865319746823564e-06,3.1567332278894357e-09,-2.411085657847977e-06,1.2892659575636587e-09,100,b_scan
-0.778894472361809,1.6275824761697637,0.0035570055630164,-1.4574326887699756e-06,3.086899593985978e-09,-2.372091904438993e-06,1.277666435964683e-09,100,b_scan
-0.7688442211055276,1.6361616324752446,0.0035624900517686,-1.4142537750586622e-06,2.981718570889102e-09,-2.313947765334258e-06,1.2584254525244512e-09,100,b_scan
-0.7587939698492463,1.641947415277878,0.0035696017003857,-1.3859569188447146e-06,2.915955445313421e-09,-2.275668380583571e-06,1.245974696310814e-09,100,b_scan
-0.7487437185929648,1.6507999838429115,0.0035773200522172,-1.3438664561320796e-06,2.815484323588273e-09,-2.218454724069868e-06,1.228586522150403e-09,100,b_scan
-0.7386934673366834,1.6568075486729337,0.003584267669027,-1.3161670135670658e-06,2.7511631274165155e-09,-2.1806354433922257e-06,1.2157492253165434e-09,100,b_scan
-0.728643216080402,1.6659838801325122,0.0035985599231123,-1.2751924313233509e-06,2.6592192977638244e-09,-2.124450034651688e-06,1.1961541543432106e-09,100,b_scan
-0.7185929648241206,1.6721980216183712,0.003606727828823,-1.2482484754472564e-06,2.59765025693282e-09,-2.0873186311310502e-06,1.1833695470516434e-09,100,b_scan
-0.7085427135678393,1.6816684893863365,0.003612590091599,-1.2083895038228346e-06,2.5014573396252242e-09,-2.0321105514840508e-06,1.166699563739502e-09,100,b_scan
-0.6984924623115578,1.6880874482015489,0.0036194851806201,-1.1821857176047166e-06,2.440811524642105e-09,-1.995632871331663e-06,1.1541739391409571e-09,100,b_scan
-0.6884422110552764,1.6978739219868346,0.0036282005228135,-1.143366064564552e-06,2.350297740645838e-09,-1.941291424308868e-06,1.133462791820709e-09,100,b_scan
-0.6783919597989949,1.704532197709787,0.0036329370394359,-1.117888343509358e-06,2.2902810833325208e-09,-1.90547667495616e-06,1.1195469138711275e-09,100,b_scan
-0.6683417085427136,1.7147457526793846,0.00364356325292,-1.080137020324668e-06,2.2035909912909302e-09,-1.8521603679134905e-06,1.1003315414256014e-09,100,b_scan
-0.6582914572864322,1.7216783165387088,0.0036553609414681,-1.0554316753258152e-06,2.150023785767377e-09,-1.8171138299965783e-06,1.087120336035559e-09,100,b_scan
-0.6482412060301508,1.7323119052199405,0.0036642681210976,-1.018780426358141e-06,2.06474865464035e-09,-1.7648454613852546e-06,1.0688796419404948e-09,100,b_scan
-0.6381909547738693,1.739564670539795,0.0036796055150281,-9.947048988203234e-07,2.0144049359029154e-09,-1.7303534996006958e-06,1.0569575253842474e-09,100,b_scan
-0.6281407035175879,1.7505607891650037,0.003682229179412,-9.59237405709058e-07,1.9291509050759963e-09,-1.679203389934639e-06,1.034977919720762e-09,100,b_scan
-0.6180904522613065,1.75801919253485,0.003694376326066,-9.359725216274202e-07,1.879077117308928e-09,-1.6454576567062447e-06,1.021672678604072e-09,100,b_scan
-0.6080402010050251,1.7694244612091503,0.0037089284475642,-9.016238940090972e-07,1.803051550847773e-09,-1.5953553728703428e-06,1.002151651322025e-09,100,b_scan
-0.5979899497487438,1.7772250949433883,0.0037190973051594,-8.790909930273126e-07,1.7534871865294051e-09,-1.5623425735468434e-06,9.88714084492578e-10,100,b_scan
-0.5879396984924623,1.7892052876159108,0.0037335676608212,-8.457805090943599e-07,1.6799211957954832e-09,-1.5132749590341057e-06,9.680860483092407e-10,100,b_scan
-0.5778894472361809,1.7973416712004342,0.0037426871454296,-8.23975179680224e-07,1.631522574294973e-09,-1.480964926474132e-06,9.546379452017088e-10,100,b_scan
-0.5678391959798995,1.80981396841678,0.0037718095936649,-7.917618752913638e-07,1.5672058316268703e-09,-1.4329417015621743e-06,9.34638345114107e-10,100,b_scan
-0.5577889447236181,1.81824244311051,0.0037933171123164,-7.707674022545203e-07,1.526231177708731e-09,-1.4014420045452e-06,9.205727619071335e-10,100,b_scan
-0.5477386934673367,1.831280633442281,0.003816697229686,-7.396681773304914e-07,1.461435519627007e-09,-1.3545400083188795e-06,8.98476614300503e-10,100,b_scan
-0.5376884422110553,1.840154045925116,0.0038338388502076,-7.193324137641653e-07,1.4194944015368844e-09,-1.3236824515532083e-06,8.8457918018745e-10,100,b_scan
-0.5276381909547738,1.8536835768358768,0.0038722794553757,-6.89430429034136e-07,1.362657133116323e-09,-1.2779858636714904e-06,8.641614691811093e-10,100,b_scan
-0.5175879396984925,1.8629436140321327,0.0039074370902048,-6.698426912051255e-07,1.3285857375531155e-09,-1.2478791639866863e-06,8.512306396362755e-10,100,b_scan
-0.507537688442211,1.8771725117035456,0.0039569826163027,-6.410159094124833e-07,1.276614811186646e-09,-1.2032974447137638e-06,8.312140526988658e-10,100,b_scan
-0.4974874371859297,1.886840224679272,0.0039860436310304,-6.221812310658126e-07,1.2410065086598508e-09,-1.1739565738154435e-06,8.170706393883922e-10,100,b_scan
-0.4874371859296482,1.9017454521609447,0.0040418460359934,-5.944299170833014e-07,1.192208673400224e-09,-1.130454391441576e-06,7.94928926352781e-10,100,b_scan
-0.4773869346733668,1.9118960342760465,0.0040847747093032,-5.763346048672868e-07,1.1615879597300855e-09,-1.101891845461818e-06,7.811105332921197e-10,100,b_scan
-0.4673366834170854,1.9275580615737689,0.0041419915455305,-5.496651310889077e-07,1.1129405162369235e-09,-1.0595114545964264e-06,7.624114463868688e-10,100,b_scan
-0.457286432160804,1.93815093727228,0.0041879034367092,-5.323062132932691e-07,1.0837019847827726e-09,-1.0316897862102075e-06,7.469634929489234e-10,100,b_scan
-0.4472361809045225,1.9544768942996065,0.0042750595370781,-5.06739461369945e-07,1.0440744107017135e-09,-9.904105686773857e-07,7.27260437487374e-10,100,b_scan
-0.4371859296482412,1.965638518470316,0.0043327157221718,-4.90086844176414e-07,1.0174354241472115e-09,-9.63333578308719e-07,7.135938160849825e-10,100,b_scan
-0.4271356783919597,1.982708400778032,0.0044067875980541,-4.6567801459549843e-07,9.741492573900959e-10,-9.2330371159613e-07,6.93383857737858e-10,100,b_scan
-0.4170854271356784,1.9944463534531287,0.0044652920231913,-4.49743393802492e-07,9.474736042044864e-10,-8.969890717590145e-07,6.797791862592541e-10,100,b_scan
-0.4070351758793969,2.0124349915953705,0.0045752012920388,-4.264035026730794e-07,9.123708357167767e-10,-8.581093293181351e-07,6.593364572588881e-10,100,b_scan
-0.3969849246231155,2.02471921333467,0.0046532362642966,-4.112004475428086e-07,8.896008951503957e-10,-8.325654466717397e-07,6.456438378315951e-10,100,b_scan
-0.3869346733668342,2.0434886475519463,0.0047842036572961,-3.889355815170217e-07,8.576935188374755e-10,-7.947854454590481e-07,6.24874311142363e-10,100,b_scan
-0.3768844221105527,2.0563125221785428,0.0048847763837554,-3.744703673503488e-07,8.38486172819797e-10,-7.700281055673212e-07,6.108661586995687e-10,100,b_scan
-0.3668341708542714,2.07602363813868,0.0050508394070211,-3.532560573318019e-07,8.10994601979125e-10,-7.333679253364934e-07,5.90638642781834e-10,100,b_scan
-0.3567839195979899,2.089342999701406,0.0051674786739595,-3.395323830963865e-07,7.930292409987703e-10,-7.093996077943711e-07,5.770716172601237e-10,100,b_scan
-0.3467336683417085,2.109895793677562,0.0053640453590508,-3.193953550534364e-07,7.680432758302436e-10,-6.73890916147397e-07,5.560913587965508e-10,100,b_scan
-0.3366834170854271,2.130886643147824,0.0055863263160842,-2.9994439977673535e-07,7.450673419499826e-10,-6.391475151712364e-07,5.356747200013467e-10,100,b_scan
-0.3266331658291457,2.1453141265057765,0.0057499323863119,-2.872992517739435e-07,7.305326619409552e-10,-6.163471433651807e-07,5.222624675132435e-10,100,b_scan
-0.3165829145728643,2.167360794498506,0.0059748190350744,-2.688421179565032e-07,7.04014532722862e-10,-5.826778663688678e-07,5.019125362415181e-10,100,b_scan
-0.3065326633165829,2.1822527706762176,0.006136198484993,-2.56949510989908e-07,6.86966045335633e-10,-5.607287822816257e-07,4.884260732134246e-10,100,b_scan
-0.2964824120603014,2.205298964674616,0.0064437337190379,-2.395511080675187e-07,6.670485006383594e-10,-5.28281810607956e-07,4.67706340922778e-10,100,b_scan
-0.2864321608040201,2.2211434024088814,0.0066824742074361,-2.283011713734039e-07,6.557382349016315e-10,-5.070896405582554e-07,4.5403423082838334e-10,100,b_scan
-0.2763819095477386,2.245610798144857,0.0070368138779278,-2.119004036868026e-07,6.352562026959209e-10,-4.758458346503383e-07,4.34026549277452e-10,100,b_scan
-0.2663316582914573,2.262128237066841,0.0072757534039184,-2.013260543792937e-07,6.203177136155482e-10,-4.554253524686546e-07,4.201878335312607e-10,100,b_scan
-0.2562814070351759,2.287249747083759,0.0076554935422124,-1.859907381790041e-07,5.975420860645736e-10,-4.254072688598489e-07,3.992567916969924e-10,100,b_scan
-0.2462311557788944,2.304325824462517,0.0079482323809979,-1.761184615632371e-07,5.839455073355952e-10,-4.058343191447763e-07,3.858549421160017e-10,100,b_scan
-0.2361809045226131,2.3306269872928858,0.0084343732526553,-1.617973414922483e-07,5.641454358599296e-10,-3.770892505540769e-07,3.6546208363197746e-10,100,b_scan
-0.2261306532663316,2.348560123049753,0.0087980155617368,-1.5257762298457517e-07,5.515586800343995e-10,-3.583377210112927e-07,3.5214308036640943e-10,100,b_scan
-0.2160804020100502,2.3759833891052446,0.0094448547861647,-1.3923588363361798e-07,5.35628516815453e-10,-3.3082214668086705e-07,3.3130951060998517e-10,100,b_scan
-0.2060301507537688,2.394775199911573,0.0099214703822181,-1.30703574394429e-07,5.249617030446407e-10,-3.1300567849957586e-07,3.1804430914972956e-10,100,b_scan
-0.1959798994974874,2.423609086629701,0.010544071929857,-1.183529438642869e-07,4.99992343432415e-10,-2.868412701788607e-07,2.98134069741959e-10,100,b_scan
-0.185929648241206,2.4433083603175203,0.0109960539471952,-1.1047589830755417e-07,4.833837781273723e-10,-2.699266859484353e-07,2.8433091006175447e-10,100,b_scan
-0.1758793969849246,2.4741716055998726,0.0118548841794002,-9.90728001265401e-08,4.6257274988354474e-10,-2.4512310896035697e-07,2.6381383034756624e-10,100,b_scan
-0.1658291457286431,2.495122959152459,0.0124280008964632,-9.181704732105949e-08,4.4618916796089584e-10,-2.290948228123633e-07,2.503691624206228e-10,100,b_scan
-0.1557788944723618,2.5263845712274176,0.0133974951946026,-8.14566116704661e-08,4.2224787625156874e-10,-2.057907269487288e-07,2.3019441727863126e-10,100,b_scan
-0.1457286432160803,2.5473309357443554,0.0140090899308175,-7.48896277974339e-08,4.0294412724715207e-10,-1.907686656547837e-07,2.1707746906098267e-10,100,b_scan
-0.135678391959799,2.5796473304829632,0.0151377257265671,-6.55185755968503e-08,3.7681926083871245e-10,-1.690148186354611e-07,1.9689961595326215e-10,100,b_scan
-0.1256281407035175,2.60149813795797,0.0160069833656225,-5.95967557585129e-08,3.598665902314678e-10,-1.5504084913410729e-07,1.8328089893222847e-10,100,b_scan
-0.1155778894472361,2.634398826011174,0.0174393690056864,-5.120328672052536e-08,3.3320625353967327e-10,-1.3488987842446554e-07,1.6381533929983412e-10,100,b_scan
-0.1055276381909547,2.6565663292533865,0.018455184059239,-4.596178156032483e-08,3.142306762585968e-10,-1.2210052132565812e-07,1.5050171828884128e-10,100,b_scan
-0.0954773869346733,2.6893654761742534,0.0199981237078191,-3.8581603302252375e-08,2.82723319905099e-10,-1.0376003193652808e-07,1.3106404038981074e-10,100,b_scan
-0.085427135678392,2.710456382982378,0.0212271187243223,-3.4015478102583046e-08,2.627933663763302e-10,-9.219746974334352e-08,1.1832190985104014e-10,100,b_scan
-0.0753768844221105,2.741074636144243,0.0230330538029238,-2.7638302289528004e-08,2.2937603551933351e-10,-7.575864939191257e-08,9.971237028029068e-11,100,b_scan
-0.0653266331658291,2.7606062812694128,0.0242250412759715,-2.3724036026608544e-08,2.0574532949440926e-10,-6.549272287211739e-08,8.772009371163681e-11,100,b_scan
-0.0552763819095477,2.78942444066488,0.0261751729384715,-1.8334107208745306e-08,1.7020022292303924e-10,-5.114160674584432e-08,7.003437923226073e-11,100,b_scan
-0.0452261306532663,2.8074415547276006,0.0276799058714328,-1.5057934734610642e-08,1.469766444505986e-10,-4.227427170232204e-08,5.883826142565843e-11,100,b_scan
-0.0351758793969849,2.82980852010616,0.0291971613258561,-1.0594434714442397e-08,1.0826750748298067e-10,-2.998022162063756e-08,4.262635326764601e-11,100,b_scan
-0.0251256281407035,2.8397189865961865,0.0300979290631948,-7.887275926369722e-09,8.282531243342211e-11,-2.2397647200635132e-08,3.2171459644345385e-11,100,b_scan
-0.015075376884422,2.839144061203412,0.030846538074535,-4.128598914307377e-09,4.4453055779925366e-11,-1.1721687088646642e-08,1.7034210231112113e-11,100,b_scan
-0.0050251256281407,2.7770256415967256,0.0308562722342001,-1.7761837904221635e-09,1.955965436195164e-11,-4.932507930190812e-09,7.303031367962935e-12,100,b_scan
0.0050251256281406,3.092249243285649,0.0329864861668196,1.712546095936328e-09,1.809085483602456e-11,5.2956193692509034e-09,7.859737584497402e-12,100,b_scan
0.015075376884422,3.024172442079786,0.0316915055569165,4.081986018065556e-09,4.236420307843773e-11,1.2344629624788856e-08,1.7923174790834967e-11,100,b_scan
0.0251256281407035,3.010804474572573,0.0299022136300536,7.901082722667567e-09,7.765892616172846e-11,2.378861521537556e-08,3.389505783234629e-11,100,b_scan
0.0351758793969849,3.0053557074917547,0.0285198436489265,1.0691279002396346e-08,1.0033455011543351e-10,3.213109637023861e-08,4.5225263110032807e-11,100,b_scan
0.0452261306532664,2.9926707101893246,0.0263700878365794,1.534379326668481e-08,1.3356186073635752e-10,4.5918920692407814e-08,6.284614804768998e-11,100,b_scan
0.0552763819095476,2.9793055731962936,0.0250580921176302,1.879875376822045e-08,1.5608919461686698e-10,5.600723187080405e-08,7.509050941057809e-11,100,b_scan
0.0653266331658291,2.9513720084236903,0.0230295261733009,2.4546661472473164e-08,1.888649743087196e-10,7.244632957010954e-08,9.410106840666627e-11,100,b_scan
0.0753768844221105,2.929256696970837,0.0215755957787649,2.87942809437213e-08,2.0889668805513678e-10,8.434584028885538e-08,1.0733088563867408e-10,100,b_scan
0.085427135678392,2.89311087996418,0.0196806898648174,3.5741263139884126e-08,2.3913644705311403e-10,1.0340343725366149e-07,1.2702534220408946e-10,100,b_scan
0.0954773869346734,2.8714570909271835,0.018636714854375,4.0762586858069535e-08,2.5862767571641637e-10,1.17048019078139e-07,1.6000991553647306e-10,100,b_scan
0.1055276381909549,2.8204043750904533,0.0168312049918448,4.8915222655978766e-08,2.857236945804417e-10,1.379607079874462e-07,1.6858808723367123e-10,100,b_scan
0.1155778894472361,2.7940578337320243,0.015748721468305,5.469556015972837e-08,3.0178652494324763e-10,1.5282255833465025e-07,1.760197122038559e-10,100,b_scan
0.1256281407035175,2.75099185935818,0.0144221832715384,6.4015964130017e-08,3.2785010628280727e-10,1.7610739619064209e-07,1.9734104951053408e-10,100,b_scan
0.135678391959799,2.722163129490127,0.0137036938955972,7.063093030764688e-08,3.4695737291612726e-10,1.922689142850631e-07,2.1167710994830887e-10,100,b_scan
0.1457286432160804,2.68012537777473,0.0126246114782686,8.104050375724842e-08,3.716956893607793e-10,2.171987107474499e-07,2.331243771999045e-10,100,b_scan
0.1557788944723619,2.652711956187425,0.0119312620657386,8.8395816927081e-08,3.864739519061005e-10,2.344886404394225e-07,2.4757449807358806e-10,100,b_scan
0.1658291457286431,2.6128122227596515,0.0110208518600702,9.990324250574393e-08,4.086115206696521e-10,2.610284131123293e-07,2.6910771396698187e-10,100,b_scan
0.1758793969849246,2.586719939673955,0.0104484389437778,1.0796292143291016e-07,4.220974847266311e-10,2.792698416159613e-07,2.834629388932631e-10,100,b_scan
0.185929648241206,2.548602641165832,0.0096715964354183,1.2061546626608677e-07,4.417476124581392e-10,3.07400895891197e-07,3.0546917714060247e-10,100,b_scan
0.1959798994974875,2.524090244391288,0.0092384045792399,1.293671251198572e-07,4.561948567089296e-10,3.265342984599786e-07,3.2011611815507783e-10,100,b_scan
0.2060301507537689,2.488401205089219,0.0086422632388098,1.430799927715709e-07,4.775649985569834e-10,3.560404264369337e-07,3.4174196239872105e-10,100,b_scan
0.2160804020100502,2.4654798090251635,0.0082562237787326,1.5253982535773866e-07,4.89962840175165e-10,3.760838594917293e-07,3.5615653508762046e-10,100,b_scan
0.2261306532663316,2.431949957519203,0.0077048953905065,1.6732019023334357e-07,5.06812870318629e-10,4.069143295300849e-07,3.7793288021898497e-10,100,b_scan
0.2361809045226131,2.4103222349664164,0.0073732938895954,1.7751361502201933e-07,5.180324552223987e-10,4.2786501329684163e-07,3.9249189147265854e-10,100,b_scan
0.2462311557788945,2.378846629902027,0.0069142069054115,1.933299556475448e-07,5.341946773720914e-10,4.599023134512704e-07,4.147046205240346e-10,100,b_scan
0.256281407035176,2.358532768180881,0.0066355070700356,2.0422991905768625e-07,5.450590742706606e-10,4.81682956340482e-07,4.288017323808865e-10,100,b_scan
0.2663316582914572,2.3290061353720115,0.0062540844938707,2.2111396223861161e-07,5.61408645591482e-10,5.149757746701417e-07,4.502191026343887e-10,100,b_scan
0.2763819095477386,2.309889567704697,0.0060153178397315,2.327311150975221e-07,5.716532373162619e-10,5.375831748440474e-07,4.6503861389732757e-10,100,b_scan
0.2864321608040201,2.2820821925866763,0.0056863745224734,2.506929765217572e-07,5.869952309728174e-10,5.721019775268518e-07,4.875409598682925e-10,100,b_scan
0.2964824120603015,2.2640895775530296,0.005481899513961,2.630081045312068e-07,5.969519986570941e-10,5.954739082810829e-07,5.020419671498827e-10,100,b_scan
0.306532663316583,2.2378111968297074,0.0051893980793406,2.820700049987917e-07,6.107936754489214e-10,6.312194154761075e-07,5.238118614039896e-10,100,b_scan
0.3165829145728642,2.22089137817996,0.0050049021854888,2.950882442063623e-07,6.192531119183757e-10,6.553589373601723e-07,5.38297562034438e-10,100,b_scan
0.3266331658291457,2.1961291710862043,0.004741891035996,3.152575241889341e-07,6.310986677749312e-10,6.923462452757328e-07,5.602248260986972e-10,100,b_scan
0.3366834170854271,2.172301205723749,0.0045068661194349,3.359823625502727e-07,6.434762739671044e-10,7.298548912698711e-07,5.822132496545795e-10,100,b_scan
0.3467336683417086,2.156786438830002,0.004360288167971,3.502617379765063e-07,6.519110842186103e-10,7.554397665087562e-07,5.96271507762711e-10,100,b_scan
0.35678391959799,2.1341764384601447,0.0041502191668999,3.721900940384816e-07,6.632551307083686e-10,7.94319329325193e-07,6.183500263853117e-10,100,b_scan
0.3668341708542713,2.119564824210029,0.0040234843648252,3.87080161553325e-07,6.713549573547319e-10,8.204414945779628e-07,6.32973831657746e-10,100,b_scan
0.3768844221105527,2.0981085927499468,0.0038333666885648,4.101400905413168e-07,6.81321367674781e-10,8.605184481959779e-07,6.545506762646134e-10,100,b_scan
0.3869346733668342,2.084177094065216,0.0037187955548884,4.25883395703939e-07,6.887550430891104e-10,8.876164180688621e-07,6.691139524821991e-10,100,b_scan
0.3969849246231156,2.063898237171517,0.0035594834926731,4.500173262401632e-07,7.001122967449206e-10,9.287899663237124e-07,6.913363722191665e-10,100,b_scan
0.4070351758793971,2.050627357874524,0.0034566106728636,4.665834599124308e-07,7.07223159753323e-10,9.56788807628182e-07,7.056110276564093e-10,100,b_scan
0.4170854271356783,2.0312256133134112,0.0033103329253628,4.918515619707797e-07,7.169648954067607e-10,9.990614906232563e-07,7.281140116398912e-10,100,b_scan
0.4271356783919597,2.018602043764528,0.0032171615640183,5.09110110162399e-07,7.240829159393086e-10,1.0276907088750025e-06,7.391240270560578e-10,100,b_scan
0.4371859296482412,2.000103726818899,0.0030860806664483,5.356015733505669e-07,7.33552238955894e-10,1.0712587029485347e-06,7.61243410166995e-10,100,b_scan
0.4472361809045226,1.988034069599709,0.0030030075973632,5.536755587607798e-07,7.39572695938261e-10,1.100725874321086e-06,7.763857880081394e-10,100,b_scan
0.4572864321608041,1.970380868528328,0.0028872673333461,5.814028606673281e-07,7.493012410126085e-10,1.1455850735665442e-06,7.988333894980889e-10,100,b_scan
0.4673366834170853,1.9589272935869244,0.0028117839817444,6.00214194938146e-07,7.548547364461782e-10,1.175775968462637e-06,8.134303364239242e-10,100,b_scan
0.4773869346733668,1.9420155292998376,0.0027060063783794,6.291533333296946e-07,7.638941237204006e-10,1.2218255436370242e-06,8.35300541147478e-10,100,b_scan
0.4874371859296482,1.9310127761838525,0.0026414394734662,6.487948135321818e-07,7.709496292354016e-10,1.2528310740524633e-06,8.489278964109548e-10,100,b_scan
0.4974874371859297,1.914830181031502,0.0025467494418788,6.789266815008671e-07,7.807124326108232e-10,1.3000293004454225e-06,8.688004873091512e-10,100,b_scan
0.5075376884422111,1.9042544372111203,0.0024842835298878,6.994012035715452e-07,7.85895763128958e-10,1.331837845291913e-06,8.827772537418816e-10,100,b_scan
0.5175879396984926,1.8886778209465096,0.0023995528916921,7.307503883748305e-07,7.955586435939053e-10,1.3801520511715904e-06,9.038823913979839e-10,100,b_scan
0.5276381909547738,1.878487938684441,0.0023444699187497,7.520746162343114e-07,8.014784338788465e-10,1.4127630955868838e-06,9.177134956537683e-10,100,b_scan
0.5376884422110553,1.8635030908360768,0.0022630404474494,7.846448123136466e-07,8.09680612264124e-10,1.4621880329549737e-06,9.36186291007702e-10,100,b_scan
0.5477386934673367,1.8537103384057896,0.0022112225844886,8.067888552277108e-07,8.14632253058083e-10,1.4955528418461796e-06,9.498635913984195e-10,100,b_scan
0.5577889447236182,1.8392839084287769,0.0021391417607481,8.406550049326559e-07,8.229143244156462e-10,1.5462032231127478e-06,9.710346663614095e-10,100,b_scan
0.5678391959798996,1.829823151314611,0.0020958041337302,8.63583907418549e-07,8.299953609643602e-10,1.5802058268971943e-06,9.844604212312231e-10,100,b_scan
0.5778894472361809,1.815896360531834,0.0020318248650706,8.987193683912746e-07,8.39930538715698e-10,1.631981230201184e-06,1.004045107205551e-09,100,b_scan
0.5879396984924623,1.8068191887549312,0.001986672008346,9.224943540935588e-07,8.43881918364938e-10,1.666780500494328e-06,1.0168224725581558e-09,100,b_scan
0.5979899497487438,1.7934415105514925,0.0019250150008379,9.588099827393126e-07,8.514660973205721e-10,1.7195696237758433e-06,1.0367254803234387e-09,100,b_scan
0.6080402010050252,1.7847223646819528,0.0018900224783537,9.83394856220984e-07,8.594250319124222e-10,1.7550867932107835e-06,1.0497078651228491e-09,100,b_scan
0.6180904522613067,1.7718318122638008,0.0018371804583148,1.0208605815447871e-06,8.698935253734106e-10,1.808793254267177e-06,1.0685963935268083e-09,100,b_scan
0.6281407035175879,1.7633723856706176,0.00180762195724,1.046396067863284e-06,8.79627783559081e-10,1.8451859305444329e-06,1.0824889735271087e-09,100,b_scan
0.6381909547738693,1.750981850053507,0.0017566096230045,1.085032302876691e-06,8.877654238421155e-10,1.8998718690588456e-06,1.1029067915350671e-09,100,b_scan
0.6482412060301508,1.742788648620358,0.0017284314787435,1.1114112929681287e-06,8.970820260549225e-10,1.93695498533333e-06,1.116216182451345e-09,100,b_scan
0.6582914572864322,1.7307417008755002,0.0016817374275705,1.1514676713472194e-06,9.067289743499963e-10,1.992893116010638e-06,1.1345291217957851e-09,100,b_scan
0.6683417085427137,1.722906837994193,0.0016540113641727,1.1783804640552656e-06,9.151361124519367e-10,2.030239759279588e-06,1.1457963751392664e-09,100,b_scan
0.6783919597989949,1.7113126648804489,0.0016090703438603,1.2196567933092238e-06,9.234043049217039e-10,2.0872141171975505e-06,1.163753272024821e-09,100,b_scan
0.6884422110552764,1.7037615302276872,0.0015806780276448,1.2475244661447992e-06,9.283659154505911e-10,2.125484193435341e-06,1.177584869246219e-09,100,b_scan
0.6984924623115578,1.6926446583399797,0.0015462531316449,1.2898528201113068e-06,9.422994378785596e-10,2.183262486006162e-06,1.1974270764146101e-09,100,b_scan
0.7085427135678393,1.6853176282097253,0.0015233515459748,1.3186188123451623e-06,9.50507171535343e-10,2.222291529334274e-06,1.211961903270278e-09,100,b_scan
0.7185929648241207,1.674608316804722,0.0014869981192571,1.3620579578185393e-06,9.608087808890962e-10,2.2809135841329814e-06,1.2301801078545934e-09,100,b_scan
0.728643216080402,1.6676287271533703,0.0014660866432707,1.3914280246480744e-06,9.703095833395516e-10,2.3203853456693965e-06,1.2422208603294036e-09,100,b_scan
0.7386934673366834,1.6573037630753786,0.0014376074381579,1.4360836361922932e-06,9.865106758505575e-10,2.3800268143524607e-06,1.2606375340546841e-09,100,b_scan
0.7487437185929648,1.65054933877475,0.0014193163257584,1.46626636401786e-06,9.97520624028421e-10,2.420144977597336e-06,1.2728468118342203e-09,100,b_scan
0.7587939698492463,1.640601246133636,0.0013919055311232,1.5121404433946318e-06,1.0127500929249903e-09,2.480819495762302e-06,1.2920351935847304e-09,100,b_scan
0.7688442211055277,1.6341107008243996,0.0013736143651766,1.5429676091435162e-06,1.0215386889673044e-09,2.52137988112686e-06,1.3059286061462003e-09,100,b_scan
0.778894472361809,1.62458322599546,0.0013461683242158,1.58989215070329e-06,1.0365021356899931e-09,2.582912119174411e-06,1.3210821681094244e-09,100,b_scan
0.7889447236180904,1.6183522659457064,0.0013260303883158,1.621450553288795e-06,1.0445582649511084e-09,2.624078177033841e-06,1.3286206001018767e-09,100,b_scan
0.7989949748743719,1.6091788061399792,0.0013022645322525,1.6694051966975198e-06,1.061356160484678e-09,2.686371461385592e-06,1.3451187151289392e-09,100,b_scan
0.8090452261306533,1.6031990123627018,0.0012900118602132,1.7016950125603335e-06,1.0752283380391347e-09,2.7281557634792624e-06,1.359201588524497e-09,100,b_scan
0.8190954773869348,1.5943938044887598,0.0012687531650949,1.750682875855823e-06,1.0924504542412516e-09,2.791277930889089e-06,1.3783345704567663e-09,100,b_scan
0.829145728643216,1.588658638275426,0.0012518295584355,1.7836502115776922e-06,1.1003410416767843e-09,2.833611316284692e-06,1.3891639238713274e-09,100,b_scan
0.8391959798994975,1.5802479626452524,0.0012315688274255,1.8335653816982755e-06,1.1185196270391235e-09,2.8974879588055643e-06,1.405383794344071e-09,100,b_scan
0.8492462311557789,1.574737632867037,0.0012198603355491,1.86722406367313e-06,1.1318394175656552e-09,2.940388002060994e-06,1.4182329901498823e-09,100,b_scan
0.8592964824120604,1.5666463277056328,0.0011985473229584,1.9182135094407543e-06,1.1461122880698164e-09,3.005162150320692e-06,1.435866347024462e-09,100,b_scan
0.8693467336683418,1.5613519880146955,0.0011853668650869,1.9524296875360147e-06,1.1561080053746098e-09,3.0484299740932672e-06,1.4483920250251476e-09,100,b_scan
0.879396984924623,1.5535724449695028,0.0011698876338381,2.0044258570984607e-06,1.1762576664204235e-09,3.1140207795725467e-06,1.469492580202872e-09,100,b_scan
0.8894472361809045,1.5485204779526067,0.0011606849621293,2.039266973728417e-06,1.1908568106348063e-09,3.1578466688308944e-06,1.483865151724138e-09,100,b_scan
0.8994974874371859,1.541088073102317,0.0011436423400437,2.0920591787533445e-06,1.2093509300357679e-09,3.224047448601008e-06,1.50031350023983e-09,100,b_scan
0.9095477386934674,1.5362278472075142,0.001129818845896,2.1275556598808024e-06,1.217448193169305e-09,3.268410251192848e-06,1.5099956535972307e-09,100,b_scan
0.9195979899497488,1.5291106315681309,0.0011141368312518,2.1811235066624417e-06,1.2363379804194132e-09,3.3351791428007026e-06,1.52684621850737e-09,100,b_scan
0.92964824120603,1.5244524772354917,0.0011037559530838,2.2173276149446627e-06,1.250957955704346e-09,3.380210575445055e-06,1.5339370090431302e-09,100,b_scan
0.9396984924623116,1.5176438713377298,0.0010894804561756,2.271685315559964e-06,1.270216319578627e-09,3.4476092967674966e-06,1.5521742167055692e-09,100,b_scan
0.949748743718593,1.513169205281091,0.0010813474359716,2.3084857230083e-06,1.283219398140528e-09,3.4931295068872142e-06,1.5687834579521135e-09,100,b_scan
0.9597989949748744,1.5066315439389155,0.0010656850641184,2.3638861781707817e-06,1.2976962617581071e-09,3.561505482313308e-06,1.5885672796427272e-09,100,b_scan
0.969849246231156,1.5023871746045492,0.0010579604496994,2.4009458432153773e-06,1.313473533132895e-09,3.607150241766888e-06,1.5993885026236812e-09,100,b_scan
0.9798994974874372,1.496090677418758,0.0010471411667309,2.457102023755355e-06,1.338457161187878e-09,3.676047431207151e-06,1.615600022581581e-09,100,b_scan
0.9899497487437184,1.487347077198896,0.0016469708705931,2.502829100700579e-06,2.5268572734307603e-09,3.722575547655348e-06,1.6931260014989655e-09,100,b_scan
1.0,1.4875324239835852,0.0010199179668078,2.536847177558704e-06,1.3461852718741287e-09,3.773642431309815e-06,1.6384539852005331e-09,100,b_scan
-1.0,3.047377681003051,0.4318844031954664,-3.8847132707404826e-08,5.505500674475773e-09,-1.1838188518350909e-07,6.626120969612343e-11,10,b_scan
-0.9899497487437184,3.052876967732669,0.4336006689677707,-3.72945358416754e-08,5.296908879026151e-09,-1.138556294933313e-07,6.347364098427142e-11,10,b_scan
-0.9798994974874372,3.057482620112761,0.4346254872360335,-3.5954572287949905e-08,5.1109550813205065e-09,-1.0993047988399477e-07,6.051305604045646e-11,10,b_scan
-0.9698492462311558,3.0646176159958887,0.436568325985084,-3.4012047846589624e-08,4.845129183616485e-09,-1.042339209867536e-07,5.832335525704843e-11,10,b_scan
-0.9597989949748744,3.070129686271794,0.4378756325925324,-3.2765769576439107e-08,4.673166295392672e-09,-1.005951618701669e-07,5.5022849325275287e-11,10,b_scan
-0.949748743718593,3.0783716550662965,0.4400393028115472,-3.09645064899393e-08,4.4262047626802596e-09,-9.532025909174556e-08,5.129864851581431e-11,10,b_scan
-0.9396984924623116,3.0837632446840346,0.4418783188619414,-2.981383482113157e-08,4.272051831541237e-09,-9.193880800448657e-08,4.891009886558318e-11,10,b_scan
-0.9296482412060302,3.0915783700391737,0.4444444940287777,-2.8164885156074523e-08,4.04894707158442e-09,-8.707394974315738e-08,4.771616019709848e-11,10,b_scan
-0.9195979899497488,3.0970385304682857,0.4460057122442747,-2.7107794290833604e-08,3.903775357132597e-09,-8.395388339471989e-08,4.623482702438393e-11,10,b_scan
-0.9095477386934674,3.105783756347595,0.4485181403420853,-2.5581706247257185e-08,3.6943267080922155e-09,-7.945124772238716e-08,4.2694035020164925e-11,10,b_scan
-0.8994974874371859,3.111789744909084,0.4503078196138084,-2.460510686945865e-08,3.5605859699818393e-09,-7.656591922877347e-08,4.1339087334210706e-11,10,b_scan
-0.8894472361809045,3.1210763903493404,0.4533388478406623,-2.3203635477985546e-08,3.370322442608482e-09,-7.2420318860613e-08,3.987290538898672e-11,10,b_scan
-0.8793969849246231,3.127607992602844,0.4554070253188377,-2.2309422105807693e-08,3.248423642340003e-09,-6.977512688847469e-08,3.8199059407993435e-11,10,b_scan
-0.8693467336683417,3.1374111578895985,0.4587704366262286,-2.102361774025329e-08,3.074174003882493e-09,-6.59597328774764e-08,3.5807626409727195e-11,10,b_scan
-0.8592964824120604,3.14462972579991,0.4612581874096801,-2.02030674771078e-08,2.9633895260447923e-09,-6.353116654085458e-08,3.546669178329066e-11,10,b_scan
-0.8492462311557789,3.156106889904833,0.4653747899805661,-1.90194890860094e-08,2.8044422597962518e-09,-6.002754054682406e-08,3.5502289575931226e-11,10,b_scan
-0.8391959798994975,3.16322759453084,0.4684518743513185,-1.8268065548131722e-08,2.705348917253979e-09,-5.7786049040548425e-08,3.587554999832716e-11,10,b_scan
-0.8291457286432161,3.173918461606679,0.4736059058318445,-1.7192380993808763e-08,2.565389393261283e-09,-5.4567215435225434e-08,3.5276618738897706e-11,10,b_scan
-0.8190954773869347,3.1819525547373746,0.4769799521570192,-1.650285080311957e-08,2.473780673765958e-09,-5.251128827343605e-08,3.464722686457697e-11,10,b_scan
-0.8090452261306533,3.1947516721422504,0.4820931498751191,-1.5509416628504314e-08,2.3403720432694784e-09,-4.954873470786498e-08,3.3715609477826884e-11,10,b_scan
-0.7989949748743719,3.2035724036348223,0.4855780308383065,-1.4875832560979368e-08,2.2547643912366967e-09,-4.7655806673445824e-08,3.324445330741797e-11,10,b_scan
-0.7889447236180904,3.217592859991758,0.4913543207916357,-1.3966579481505837e-08,2.132793547610666e-09,-4.4938766418200575e-08,3.269498286491081e-11,10,b_scan
-0.778894472361809,3.2275845403319017,0.495379427181718,-1.3388192743693256e-08,2.0548357943689744e-09,-4.32115239225281e-08,3.237303683402837e-11,10,b_scan
-0.7688442211055276,3.242643906579995,0.5016682581997153,-1.2557489744502276e-08,1.9427406772595113e-09,-4.0719467601951086e-08,3.1306213147230095e-11,10,b_scan
-0.7587939698492463,3.2529789916202727,0.5058368509857967,-1.2028958824113309e-08,1.8704749035236037e-09,-3.9129950345905886e-08,3.0228350795197816e-11,10,b_scan
-0.7487437185929648,3.26714288877981,0.512262944394513,-1.12758644712157e-08,1.767946029477934e-09,-3.6839860421977295e-08,2.9481511155349635e-11,10,b_scan
-0.7386934673366834,3.2762844312557933,0.5163722169952095,-1.0798924248515864e-08,1.701985779436724e-09,-3.53803473897232e-08,2.8910366846935128e-11,10,b_scan
-0.728643216080402,3.291048263886305,0.5225735821997043,-1.0113753308997941e-08,1.605904132522388e-09,-3.3284850268952054e-08,2.7642613974892274e-11,10,b_scan
-0.7185929648241206,3.3011181751726726,0.5265727349168811,-9.676715894393591e-09,1.543544451887043e-09,-3.1943982714964965e-08,2.710828352406172e-11,10,b_scan
-0.7085427135678393,3.315598730663811,0.5321139863087266,-9.054582391044168e-09,1.4531309448288424e-09,-3.002136188243693e-08,2.6122240534611247e-11,10,b_scan
-0.6984924623115578,3.3254147251850896,0.5357876864897901,-8.659914150084972e-09,1.3952557298655267e-09,-2.8797806033531293e-08,2.5743694621314057e-11,10,b_scan
-0.6884422110552764,3.3402403846442192,0.5410819195890099,-8.095159320597467e-09,1.3113049344515927e-09,-2.7039778082788724e-08,2.4877173160489164e-11,10,b_scan
-0.6783919597989949,3.3501830989957195,0.5445508362496729,-7.737079348647854e-09,1.2575928119299843e-09,-2.5920632469428852e-08,2.3733242166713983e-11,10,b_scan
-0.6683417085427136,3.3660651264135817,0.5498124569520402,-7.222520695290142e-09,1.1797070076800003e-09,-2.4311475037216524e-08,2.2052124019501955e-11,10,b_scan
-0.6582914572864322,3.374794784705522,0.552861111022054,-6.9001911304311685e-09,1.130376528335875e-09,-2.3286729040450407e-08,2.113059329307894e-11,10,b_scan
-0.6482412060301508,3.3888922671436723,0.5572893565497893,-6.436379145337491e-09,1.058418882760729e-09,-2.1812195514039023e-08,2.040247510479365e-11,10,b_scan
-0.6381909547738693,3.397885660655763,0.5597963237241271,-6.1434704001317825e-09,1.012109912936648e-09,-2.0874809979270906e-08,2.00393987357875e-11,10,b_scan
-0.6281407035175879,3.4085131808195874,0.5624942238135185,-5.7309958108833225e-09,9.45747736555245e-10,-1.9534174760617644e-08,1.940651710001586e-11,10,b_scan
-0.6180904522613065,3.414574787672805,0.5641742858181643,-5.4707254602839635e-09,9.03885629175894e-10,-1.868020122696532e-08,1.8847835975818373e-11,10,b_scan
-0.6080402010050251,3.421206902503909,0.5664316220524676,-5.103537835774047e-09,8.449504357984633e-10,-1.7460258870940034e-08,1.7824252237046423e-11,10,b_scan
-0.5979899497487438,3.4262790471871294,0.5678633436650767,-4.869899977305425e-09,8.071105290928351e-10,-1.6685636254138658e-08,1.6924550963472633e-11,10,b_scan
-0.5879396984924623,3.433917439597177,0.569998328947828,-4.536816798905433e-09,7.53055616860019e-10,-1.557905432601881e-08,1.5620575004395828e-11,10,b_scan
-0.5778894472361809,3.4387437492966164,0.5715114258079399,-4.3269637440059834e-09,7.191182488518927e-10,-1.4879319528133656e-08,1.5056294936074572e-11,10,b_scan
-0.5678391959798995,3.4439719020865702,0.5734706546221654,-4.0288672886098544e-09,6.708512393345182e-10,-1.3875305739208045e-08,1.4314321008373784e-11,10,b_scan
-0.5577889447236181,3.446443414770116,0.5746606155316755,-3.841897277996004e-09,6.40586139771584e-10,-1.3240881573972561e-08,1.3806716482677156e-11,10,b_scan
-0.5477386934673367,3.4457152149317976,0.5744730375421729,-3.578222641809637e-09,5.965522613199772e-10,-1.2329536199296918e-08,1.3330833753966002e-11,10,b_scan
-0.5376884422110553,3.445214988305257,0.574068205100929,-3.411856419956515e-09,5.684965597821512e-10,-1.1754578875979704e-08,1.333905739666504e-11,10,b_scan
-0.5276381909547738,3.4480203675783088,0.5750197698582492,-3.171502308174582e-09,5.288920752392359e-10,-1.0935404554407578e-08,1.293589079919356e-11,10,b_scan
-0.5175879396984925,3.450840659453545,0.5767580428547546,-3.018766221156854e-09,5.045302364351918e-10,-1.0417281217353002e-08,1.241222691342978e-11,10,b_scan
-0.507537688442211,3.4562511865157948,0.5799186009380174,-2.800297918902847e-09,4.698444701355655e-10,-9.678533004805676e-09,1.2000929596790246e-11,10,b_scan
-0.4974874371859297,3.4567848202577127,0.5811851690432179,-2.6645570468514504e-09,4.4797610058727935e-10,-9.210800352266816e-09,1.1680761550614332e-11,10,b_scan
-0.4874371859296482,3.457172798770384,0.5827626230395779,-2.471043665720757e-09,4.1652236570785807e-10,-8.542824945703659e-09,1.101071676790178e-11,10,b_scan
