Repository: sadityakr/Large-MR-due-to-interlayer-hybridization-CrSBr

# Large magnetoresistance from interlayer hybridization in CrSBr: data and analysis code

Data, analysis scripts and Jupyter notebooks for the paper
([arXiv:2608.11389](https://doi.org/10.48550/arXiv.2608.11389))

> **Large bias-tunable magnetoresistance from spin-dependent interlayer
> hybridization in van der Waals antiferromagnet CrSBr-based heterostructures**

The work studies vertical tunnelling transport through a graphene / CrSBr /
graphene junction ("Device 2"). Current-voltage curves
I(V) were recorded as a function of magnetic field applied along the crystal
**b** axis and the **c** axis, at temperatures from 3 K to 160 K. The

File: output/IV_H_scans/MR_summary/MR_summary_combined_all_temps.csv (part 2 of 25)
Voltage (V),TMR_Ratio,TMR_Error,I_apar (A),I_apar_error (A),I_par (A),I_par_error (A),temperature,scan_type
-0.4773869346733668,3.4560932179982498,0.5834889790824017,-2.34934246411238e-09,3.9662520776088285e-10,-8.119546556974093e-09,1.0698054927298472e-11,10,b_scan
-0.4673366834170854,3.4494994792704654,0.5829785219521757,-2.178282350250622e-09,3.681262626046852e-10,-7.513983832893567e-09,1.0138688974495706e-11,10,b_scan
-0.457286432160804,3.444877445562005,0.5823771440094998,-2.070359764894598e-09,3.4999531659778765e-10,-7.132135658284458e-09,9.726844842454492e-12,10,b_scan
-0.4472361809045225,3.439469943060892,0.5812926511878463,-1.9156436316983772e-09,3.2374477498581446e-10,-6.588798692842578e-09,9.336645555933123e-12,10,b_scan
-0.4371859296482412,3.4351306793032914,0.5796455164037769,-1.8183555442304114e-09,3.0681900475422726e-10,-6.2462889158671196e-09,8.980835923802856e-12,10,b_scan
-0.4271356783919597,3.426995594283964,0.5764276786318373,-1.680318088437389e-09,2.8262223340586567e-10,-5.758442686070585e-09,8.43237016216373e-12,10,b_scan
-0.4170854271356784,3.4164667400194406,0.5730845966948103,-1.5948969418716671e-09,2.6751963114606063e-10,-5.448912355663269e-09,8.437852301205181e-12,10,b_scan
-0.4070351758793969,3.4008715673207246,0.5684599332272501,-1.4725887556225871e-09,2.4613353147343497e-10,-5.008085229353063e-09,8.098689236072239e-12,10,b_scan
-0.3969849246231155,3.392858441240389,0.5653308425883833,-1.3935384922157816e-09,2.3218565125166247e-10,-4.7280788365077194e-09,7.660271841541567e-12,10,b_scan
-0.3869346733668342,3.3775418225525176,0.5593652438944782,-1.2818459555532024e-09,2.122799156103948e-10,-4.329488324950738e-09,7.163257845085921e-12,10,b_scan
-0.3768844221105527,3.3654883048502584,0.5538922539251753,-1.2120883946359606e-09,1.9947469927431823e-10,-4.0792693165920514e-09,7.0106953313771176e-12,10,b_scan
-0.3668341708542714,3.342152092484671,0.543691720294079,-1.1131856900816663e-09,1.8107912805616848e-10,-3.7204358834304324e-09,6.587950273427886e-12,10,b_scan
-0.3567839195979899,3.327535957167326,0.5367031188630427,-1.0504544102931154e-09,1.6941874435454982e-10,-3.495424821615342e-09,6.299436676253288e-12,10,b_scan
-0.3467336683417085,3.295534754216578,0.5234218147537125,-9.642904623912919e-10,1.531455979727341e-10,-3.177852731970076e-09,5.8603709083846594e-12,10,b_scan
-0.3366834170854271,3.260272344890023,0.5084960217221914,-8.848957928213814e-10,1.380044075946206e-10,-2.8850012814450822e-09,5.534400380896023e-12,10,b_scan
-0.3266331658291457,3.2377305615787586,0.4987049398421039,-8.350959737699051e-10,1.2861925010168163e-10,-2.7038157561261957e-09,5.163484879883045e-12,10,b_scan
-0.3165829145728643,3.2030933851499053,0.4847273922922644,-7.64193296604405e-10,1.1563715433033799e-10,-2.447782493329469e-09,4.620639673044568e-12,10,b_scan
-0.3065326633165829,3.175124024457081,0.475066810290116,-7.205479771456103e-10,1.078007371107538e-10,-2.2878291930089793e-09,4.356152439292585e-12,10,b_scan
-0.2964824120603014,3.136419885217091,0.4596137847400685,-6.568940963822305e-10,9.625368143460168e-11,-2.0602957063749407e-09,3.933243755931956e-12,10,b_scan
-0.2864321608040201,3.106132026509918,0.4485413982835973,-6.176707953534746e-10,8.918707701436844e-11,-1.918567039287281e-09,3.653148730025642e-12,10,b_scan
-0.2763819095477386,3.063066588765998,0.4318677202141955,-5.606909985927808e-10,7.904601035438205e-11,-1.71743386441139e-09,3.200353999823692e-12,10,b_scan
-0.2663316582914573,3.02682329654936,0.4185071924470098,-5.25100332468559e-10,7.259725495072786e-11,-1.5893859193416487e-09,2.9051365527841545e-12,10,b_scan
-0.2562814070351759,2.9572975976384166,0.3946860025041623,-4.7562643902866e-10,6.347181789285423e-11,-1.4065689255127712e-09,2.6026861622866164e-12,10,b_scan
-0.2462311557788944,2.914365172824232,0.380396179326366,-4.428817137525791e-10,5.780102256785447e-11,-1.2907190422412272e-09,2.409025630869748e-12,10,b_scan
-0.2361809045226131,2.830489864885773,0.3524732309430292,-3.9831242421060204e-10,4.9595516242408075e-11,-1.127419279786192e-09,2.0426915216629e-12,10,b_scan
-0.2261306532663316,2.764092539790454,0.3313968582236342,-3.709386011157803e-10,4.446824844455223e-11,-1.0253086200644354e-09,1.8240167909879976e-12,10,b_scan
-0.2160804020100502,2.649800852754035,0.296259992310817,-3.3209508660789135e-10,3.712489813398356e-11,-8.799858436890157e-10,1.5932406305655688e-12,10,b_scan
-0.2060301507537688,2.5617375101062243,0.2718994853207541,-3.083982019027073e-10,3.272797562788664e-11,-7.900352418634783e-10,1.4667788476714913e-12,10,b_scan
-0.1959798994974874,2.426877939388586,0.2369957837983616,-2.7440356564371693e-10,2.6791678545893937e-11,-6.659439599503044e-10,1.267570278151244e-12,10,b_scan
-0.185929648241206,2.3406656052950168,0.2140950227434249,-2.521077421287494e-10,2.3053814070671308e-11,-5.900999208293492e-10,1.2179413567141064e-12,10,b_scan
-0.1758793969849246,2.186998017571592,0.1790408017355768,-2.212020438464724e-10,1.8101829941221645e-11,-4.837684313750192e-10,1.1088171372151264e-12,10,b_scan
-0.1658291457286431,2.0819811054476376,0.1564972762889724,-2.0221594624999034e-10,1.519175447333339e-11,-4.21009779312695e-10,1.046231304057909e-12,10,b_scan
-0.1557788944723618,1.925338289305356,0.124200786918569,-1.7596873527756238e-10,1.133935836303208e-11,-3.387993437505289e-10,1.0101008574371484e-12,10,b_scan
-0.1457286432160803,1.81985521102391,0.1034287150872714,-1.5994558286594702e-10,9.074883609296491e-12,-2.9107780245885027e-10,9.619534076913845e-13,10,b_scan
-0.135678391959799,1.6456241673080074,0.0747062227126053,-1.3894937860152984e-10,6.285632183721841e-12,-2.2865845545910758e-10,8.708621909835856e-13,10,b_scan
-0.1256281407035175,1.5347580705705284,0.058639041109254,-1.2607927931821048e-10,4.7872948451372446e-12,-1.9350119146533947e-10,8.219108565055206e-13,10,b_scan
-0.1155778894472361,1.4103940989247497,0.0432752600824298,-1.0882101983838727e-10,3.284992652762274e-12,-1.5348052421903452e-10,8.433132904467158e-13,10,b_scan
-0.1055276381909547,1.347378676912566,0.0379891664315902,-9.905114640179696e-11,2.713084905464546e-12,-1.3345940258552603e-10,8.922602667312631e-13,10,b_scan
-0.0954773869346733,1.2643583923334758,0.0288231273788545,-8.73804434770053e-11,1.891533101815319e-12,-1.1048019703597258e-10,7.89682731900588e-13,10,b_scan
-0.085427135678392,1.2269199267584454,0.0267834221714163,-8.040342803294732e-11,1.6365984478202485e-12,-9.864856803331168e-11,7.781433177043819e-13,10,b_scan
-0.0753768844221105,1.192929346283674,0.0281756037299285,-7.030039011139107e-11,1.5150848254544218e-12,-8.386339841906903e-11,8.103940575260365e-13,10,b_scan
-0.0653266331658291,1.1793450295660608,0.0315343394451626,-6.480993098207469e-11,1.5897186560894612e-12,-7.643326997022923e-11,8.135668278762318e-13,10,b_scan
-0.0552763819095477,1.138938022044464,0.0308597364732677,-5.776284067469314e-11,1.3949788171722969e-12,-6.578829550570452e-11,8.082095621240128e-13,10,b_scan
-0.0452261306532663,1.0947539315986108,0.0295063032888252,-5.400704040824835e-11,1.268744414013058e-12,-5.912441982093492e-11,7.811386276955506e-13,10,b_scan
-0.0351758793969849,1.0354968463012455,0.0331800085888491,-5.0339769774523e-11,1.3883706822404277e-12,-5.212667284504934e-11,8.502750929793443e-13,10,b_scan
-0.0251256281407035,1.0196769471553748,0.0343391769354016,-4.876732831531622e-11,1.3985468539377048e-12,-4.972692045748551e-11,8.77907259752177e-13,10,b_scan
-0.015075376884422,1.0054730281593145,0.0355452195903355,-4.788865910077311e-11,1.4456214209492025e-12,-4.815075508054345e-11,8.858722122322089e-13,10,b_scan
-0.0050251256281407,1.0046510814336933,0.0567801358367432,-4.8631514874766665e-11,2.388246925814141e-12,-4.8857704010693066e-11,1.3667099784585846e-12,10,b_scan
0.0050251256281406,0.999350340088742,0.0556596892655684,-4.532358934453939e-11,2.231034261034864e-12,-4.529414442550792e-11,1.1802334741725353e-12,10,b_scan
0.015075376884422,0.98173543539748,0.0290318214681516,-4.652749994776704e-11,1.231169320640175e-12,-4.5677695419177296e-11,6.030654151929796e-13,10,b_scan
0.0251256281407035,0.9314033332169218,0.0201862570311725,-4.5950809068192636e-11,8.154467152436518e-13,-4.2798736730128976e-11,5.324847130784042e-13,10,b_scan
0.0351758793969849,0.8895618991832381,0.0220004788789831,-4.492012925138308e-11,9.204503883656437e-13,-3.995923548841686e-11,5.53386783827358e-13,10,b_scan
0.0452261306532664,0.8239122871708565,0.0230733623491266,-4.200224623557968e-11,9.264638205831349e-13,-3.4606166762269954e-11,5.97121361871788e-13,10,b_scan
0.0552763819095476,0.7749339094022207,0.0290589750961124,-3.840145943813864e-11,1.1861382904925012e-12,-2.9758593089147586e-11,6.327392177672178e-13,10,b_scan
0.0653266331658291,0.5830735749353622,0.0320775730182813,-3.1997018109776235e-11,1.491895244938995e-12,-1.865661573653876e-11,5.447662306229879e-13,10,b_scan
0.0753768844221105,0.3522434075460291,0.0276934605309784,-2.676835418922224e-11,1.5242671335511293e-12,-9.428976294010663e-12,5.111383986760199e-13,10,b_scan
0.085427135678392,0.4200738400671588,0.0543994048605078,-1.697952335378115e-11,1.8945956872176163e-12,7.13265357773285e-12,4.687942997538129e-13,10,b_scan
0.0954773869346734,2.2902102432977154,0.5740789940858825,-9.126106278907091e-12,2.278399685299655e-12,2.0900702081376615e-11,4.696355529610034e-13,10,b_scan
0.1055276381909549,11.042520120480784,8.004556492034373,4.225059063975359e-12,3.0624578092115574e-12,4.665529972416761e-11,4.0889788921415e-13,10,b_scan
0.1155778894472361,4.2533221366534,0.9654774175187258,1.6063377011725374e-11,3.645021930493031e-12,6.832271703338086e-11,4.0828905054247213e-13,10,b_scan
0.1256281407035175,3.1599779275268625,0.4597315278846094,3.672353949802737e-11,5.341311153413053e-12,1.160455742344274e-10,3.916597892772625e-13,10,b_scan
0.135678391959799,3.090370635880599,0.4379425025872461,5.163261305780482e-11,7.315529739956399e-12,1.5956391124762518e-10,4.4694270010362053e-13,10,b_scan
0.1457286432160804,3.193500217447312,0.4873353425027907,7.485798904612032e-11,1.1422393159751094e-11,2.390590042964537e-10,5.073928804681897e-13,10,b_scan
0.1557788944723619,3.288293405373911,0.5197675770335959,9.091348066786686e-11,1.4369159887532523e-11,2.9895019893973514e-10,6.044332293771959e-13,10,b_scan
0.1658291457286431,3.3518772671777843,0.5493450926725169,1.1843612855253418e-10,1.940969607258508e-11,3.96983366907785e-10,6.638666203388136e-13,10,b_scan
0.1758793969849246,3.404327839478229,0.5730420982090585,1.3835399629463395e-10,2.328765676610081e-11,4.710023612888902e-10,7.809233599219472e-13,10,b_scan
0.185929648241206,3.507671144213768,0.6131136824044239,1.6896476359301658e-10,2.9532663390871487e-11,5.926728256441253e-10,8.79941314602445e-13,10,b_scan
0.1959798994974875,3.556989527733933,0.6316752245077418,1.9046307507342032e-10,3.382262230242014e-11,6.774751634561581e-10,9.923193315767109e-13,10,b_scan
0.2060301507537689,3.581123600212522,0.6420229431497502,2.273994866444911e-10,4.07667765386744e-11,8.143456682987991e-10,1.1865891903320302e-12,10,b_scan
0.2160804020100502,3.617663028893844,0.6593687630002009,2.5200209839745317e-10,4.592945055946253e-11,9.116586745761351e-10,1.2937477472861809e-12,10,b_scan
0.2261306532663316,3.7167482409586174,0.7048469037265632,2.8678407269003256e-10,5.4384610767464256e-11,1.0659041977056275e-09,1.4159439298009092e-12,10,b_scan
0.2361809045226131,3.783148813292766,0.7353221042060968,3.1003664091587564e-10,6.025979679448386e-11,1.1729147501581703e-09,1.5123629944442874e-12,10,b_scan
0.2462311557788945,3.865629846149085,0.7743578033494413,3.4696988268386207e-10,6.950307700152809e-11,1.341257134217584e-09,1.7450930133981617e-12,10,b_scan
0.256281407035176,3.894698712380578,0.7897000542213605,3.746228722876132e-10,7.595799884652884e-11,1.459043218326881e-09,1.91255719949332e-12,10,b_scan
0.2663316582914572,3.9306234677557255,0.8072008772542837,4.185499769237393e-10,8.595268487772318e-11,1.6451623617250675e-09,2.058024938275517e-12,10,b_scan
0.2763819095477386,3.949310684708335,0.8141796865440463,4.498166331579188e-10,9.273146129148056e-11,1.776465635490098e-09,2.1335072823473978e-12,10,b_scan
0.2864321608040201,3.956746669188092,0.8172835631145557,5.010766639944434e-10,1.034978669081795e-10,1.9826334212678943e-09,2.374014080975863e-12,10,b_scan
0.2964824120603015,3.9653517533772327,0.8219061292923231,5.364419939832313e-10,1.1118761243474068e-10,2.127181201426585e-09,2.4789583026601244e-12,10,b_scan
0.306532663316583,3.990768525662967,0.8259644043414558,5.906507252638746e-10,1.222442401873839e-10,2.357150324043075e-09,2.7953034393361798e-12,10,b_scan
0.3165829145728642,4.010441328620185,0.8318932888133501,6.277896621917379e-10,1.3022143424877848e-10,2.517713606934251e-09,2.994496105039744e-12,10,b_scan
0.3266331658291457,4.028272885320037,0.839861774253776,6.886465285901075e-10,1.4357500229230162e-10,2.7740561386893e-09,3.155230325796695e-12,10,b_scan
0.3366834170854271,4.033894112280335,0.839578174292838,7.559834175166757e-10,1.5734142819388906e-10,3.049557056902085e-09,3.288024411590486e-12,10,b_scan
0.3467336683417086,4.035532127478663,0.8385410260915431,8.047290468485068e-10,1.6721212251358872e-10,3.2475099224724314e-09,3.372617501360944e-12,10,b_scan
0.35678391959799,4.044596706593671,0.84162225119198,8.818848618074415e-10,1.8350544750303736e-10,3.566868607661194e-09,3.529918740205077e-12,10,b_scan
0.3668341708542713,4.061271812186978,0.848649004057627,9.344781977387303e-10,1.9526766767079234e-10,3.795169963579594e-09,3.760786322561926e-12,10,b_scan
0.3768844221105527,4.09773052324731,0.865619565717788,1.017795128339417e-09,2.15000638576444e-10,4.170650163808843e-09,3.914818336198569e-12,10,b_scan
0.3869346733668342,4.126330101157521,0.8796938411558617,1.0769132316448804e-09,2.2958536351997635e-10,4.4436994840710914e-09,4.115897965792526e-12,10,b_scan
0.3969849246231156,4.174815690243598,0.9038246966978726,1.170572221495989e-09,2.534201079443594e-10,4.8869232768647605e-09,4.563067338880736e-12,10,b_scan
0.4070351758793971,4.205054206060027,0.9193762743834932,1.238174545954695e-09,2.7070699470478766e-10,5.206591082303254e-09,4.9389604423639044e-12,10,b_scan
0.4170854271356783,4.239807535263655,0.9383470325868526,1.3478669716059554e-09,2.9830469658568473e-10,5.714696542747933e-09,5.616944279224507e-12,10,b_scan
0.4271356783919597,4.2595152601523,0.9494485908865496,1.426350571945616e-09,3.1793120413385515e-10,6.075562027529312e-09,6.097029058765865e-12,10,b_scan
0.4371859296482412,4.2750255569206015,0.9589326096993164,1.5546423479094102e-09,3.4871884744458024e-10,6.646135769183781e-09,6.7450273378752064e-12,10,b_scan
0.4472361809045226,4.282000615811696,0.9635045660193527,1.645752291662326e-09,3.703112745309067e-10,7.047112326371591e-09,7.28662224663592e-12,10,b_scan
0.4572864321608041,4.289686318848625,0.9694316671281176,1.791417400387901e-09,4.0484024471825047e-10,7.68461871379135e-09,8.144483141664483e-12,10,b_scan
0.4673366834170853,4.293469357316752,0.9728359725404584,1.893974317767141e-09,4.2914155867491885e-10,8.131720696878124e-09,8.630986360566563e-12,10,b_scan
0.4773869346733668,4.298091498005896,0.9772917517867898,2.0581466322792044e-09,4.67972410781405e-10,8.846102541848721e-09,9.297329041436533e-12,10,b_scan
0.4874371859296482,4.299658108789072,0.978901315350394,2.174515861103003e-09,4.950657245053999e-10,9.349674754881978e-09,9.912468452488267e-12,10,b_scan
0.4974874371859297,4.295807558556503,0.9788627077801506,2.363542316783606e-09,5.38561859707779e-10,1.0153322949407164e-08,1.0824968304495832e-11,10,b_scan
0.5075376884422111,4.291397958233276,0.9778258925428012,2.497784357086991e-09,5.691319473621928e-10,1.0718986690110128e-08,1.138635087682906e-11,10,b_scan
0.5175879396984926,4.278799227805035,0.9721758291911308,2.7137858271120886e-09,6.165864156735621e-10,1.1611744701475452e-08,1.2047565916105076e-11,10,b_scan
0.5276381909547738,4.267383682750888,0.9666590463005684,2.8675188196866716e-09,6.495511793617835e-10,1.2236803021111993e-08,1.2658416655806949e-11,10,b_scan
0.5376884422110553,4.246789585219794,0.9570859980009924,3.112958978244647e-09,7.01550824135063e-10,1.322008176802582e-08,1.3528990404167571e-11,10,b_scan
0.5477386934673367,4.23507465552514,0.95057090860562,3.284518806457314e-09,7.37209152857051e-10,1.3910182352823054e-08,1.4185760670883727e-11,10,b_scan
0.5577889447236182,4.217232253933787,0.9399444866550845,3.5579048223068846e-09,7.92984233393312e-10,1.500451097305915e-08,1.5154304518681917e-11,10,b_scan
0.5678391959798996,4.19989519585595,0.9318204879592992,3.754664339278745e-09,8.33029714239288e-10,1.5769196720588458e-08,1.5796755094218057e-11,10,b_scan
0.5778894472361809,4.1724035810362565,0.9176737937838404,4.069897053903517e-09,8.951195681184561e-10,1.6981253042155946e-08,1.6798516775161944e-11,10,b_scan
0.5879396984924623,4.15028498048338,0.9055693936615532,4.296817657264863e-09,9.3753211475052e-10,1.7833017786822143e-08,1.7885486442551458e-11,10,b_scan
0.5979899497487438,4.111879062550698,0.8856273120022229,4.665976690194743e-09,1.0049595789646455e-09,1.9185931858761368e-08,1.9100261740810768e-11,10,b_scan
0.6080402010050252,4.086564528467011,0.8715476851811249,4.926977023324972e-09,1.0507723045608886e-09,2.0134409536091812e-08,2.00035356781968e-11,10,b_scan
0.6180904522613067,4.046146015507635,0.850463596378479,5.345245783030052e-09,1.1235102210643326e-09,2.162764492691604e-08,2.143762720922372e-11,10,b_scan
0.6281407035175879,4.017610210446535,0.8359618816632154,5.645090142779295e-09,1.1745852896560735e-09,2.2679771796521185e-08,2.2643466183810608e-11,10,b_scan
0.6381909547738693,3.974545609459037,0.8142727648544856,6.11970192152968e-09,1.2537403382688687e-09,2.432303440341382e-08,2.4134839187260608e-11,10,b_scan
0.6482412060301508,3.94617255926386,0.7994644589375195,6.4583446609380695e-09,1.308396359527103e-09,2.5485742479262072e-08,2.4726873538005097e-11,10,b_scan
0.6582914572864322,3.9021517835334816,0.7772499617408121,7.000289352709151e-09,1.3943363565809475e-09,2.7316191582924454e-08,2.608551438910943e-11,10,b_scan
0.6683417085427137,3.8715979536948,0.763281377763037,7.3841222286153085e-09,1.4557555273501839e-09,2.858835251013932e-08,2.6620641279252533e-11,10,b_scan
0.6783919597989949,3.827350717064141,0.7423411120093674,7.998919613533266e-09,1.551429528275443e-09,3.0614670718594966e-08,2.712679166890612e-11,10,b_scan
0.6884422110552764,3.800064528916306,0.7287411795625414,8.429378539667695e-09,1.6164912662572312e-09,3.2032182389399545e-08,2.8070828101037526e-11,10,b_scan
0.6984924623115578,3.76084101274952,0.7099143608134288,9.10925603465594e-09,1.71949003608274e-09,3.4258463690770126e-08,2.8550936934589435e-11,10,b_scan
0.7085427135678393,3.7344837063055865,0.6984211011962796,9.592401504083104e-09,1.793948882686693e-09,3.582266712133955e-08,2.899616988079084e-11,10,b_scan
0.7185929648241207,3.696252381437412,0.6822521965711573,1.035388974050424e-08,1.911097241578616e-09,3.827058961047918e-08,3.0602452805670456e-11,10,b_scan
0.728643216080402,3.671813141988001,0.6720550008489626,1.0889531728994398e-08,1.993101627661412e-09,3.998432571261696e-08,3.1433369515183254e-11,10,b_scan
0.7386934673366834,3.63509591170424,0.6569374009465969,1.1736530888175252e-08,2.1210158983002312e-09,4.266341544919638e-08,3.282568073891153e-11,10,b_scan
0.7487437185929648,3.610682061000072,0.6469179381311042,1.2334157801289825e-08,2.209863527574562e-09,4.4534722310661263e-08,3.421017369132399e-11,10,b_scan
0.7587939698492463,3.57423261834295,0.6326285846614237,1.3280926490780832e-08,2.3506628005852355e-09,4.746912066516382e-08,3.6220213551380856e-11,10,b_scan
0.7688442211055277,3.5497725996825764,0.62364737540623,1.3943518754905161e-08,2.4496665359475874e-09,4.9496320819322454e-08,3.723698590974357e-11,10,b_scan
0.778894472361809,3.5156395863498666,0.6100719482453223,1.4983519528455156e-08,2.6000798476238707e-09,5.2676654397083234e-08,3.855532008012942e-11,10,b_scan
0.7889447236180904,3.493895218342165,0.6018284433131653,1.5708649468774247e-08,2.705813444154703e-09,5.488437526556354e-08,3.9710767138269e-11,10,b_scan
0.7989949748743719,3.463079460311684,0.5897943162874703,1.6847951382890114e-08,2.8693360860340822e-09,5.8345794382416594e-08,4.160572073047913e-11,10,b_scan
0.8090452261306533,3.442564012878244,0.5815417516242078,1.764648753302845e-08,2.9809408286619663e-09,6.074916293490833e-08,4.289489773364544e-11,10,b_scan
0.8190954773869348,3.411704817514303,0.5695542816999232,1.8908271633112632e-08,3.1565442905260267e-09,6.45094414215594e-08,4.3955892734700337e-11,10,b_scan
0.829145728643216,3.390872764544893,0.562008260293156,1.9793391904179887e-08,3.2805594551449823e-09,6.711687352584698e-08,4.475735387473444e-11,10,b_scan
0.8391959798994975,3.3613198212859965,0.5506941463304752,2.1181964981880704e-08,3.470272029681723e-09,7.119935874738148e-08,4.581297782785529e-11,10,b_scan
0.8492462311557789,3.341598563318004,0.5431936186378173,2.2158040801885133e-08,3.601874186478365e-09,7.404327730952108e-08,4.622338252314415e-11,10,b_scan
0.8592964824120604,3.3124934409781512,0.5320295032894641,2.3695009971815304e-08,3.805700051467925e-09,7.848956511555008e-08,4.708379844588458e-11,10,b_scan
0.8693467336683418,3.294592721013368,0.5250485480628916,2.476017767813605e-08,3.9459216800667655e-09,8.15747011493847e-08,4.8506817104151455e-11,10,b_scan
0.879396984924623,3.268507958142721,0.5148675405910466,2.6437250142730148e-08,4.164464835901e-09,8.641036248292328e-08,5.098936658791152e-11,10,b_scan
0.8894472361809045,3.2508890969208144,0.5075452392111538,2.7603108345388283e-08,4.309506353187465e-09,8.97346439611467e-08,5.267121063069735e-11,10,b_scan
0.8994974874371859,3.2253612828093736,0.4972164134612239,2.9440250690249363e-08,4.538429433297895e-09,9.495544473253225e-08,5.4452903113382046e-11,10,b_scan
0.9095477386934674,3.2094253005552944,0.4908243236040699,3.071606698211716e-08,4.6974423514620345e-09,9.858092250595792e-08,5.558499953164644e-11,10,b_scan
0.9195979899497488,3.186195012378085,0.4812790787169767,3.2717043927740964e-08,4.94192100011485e-09,1.0424288218232297e-07,5.7426183515538245e-11,10,b_scan
0.92964824120603,3.170164113570141,0.475563586289882,3.412817769713518e-08,5.119612435874916e-09,1.0819192419700281e-07,5.892301939066482e-11,10,b_scan
0.9396984924623116,3.1470967087932418,0.4671087264077824,3.631384771473654e-08,5.389860700916711e-09,1.1428319062666637e-07,5.890659640328138e-11,10,b_scan
0.949748743718593,3.1328912881902737,0.4616464906353036,3.7835422892440064e-08,5.575196906436631e-09,1.185342667647203e-07,6.038526343973739e-11,10,b_scan
0.9597989949748744,3.112530738396216,0.4537947763965408,4.021151071685221e-08,5.8626467028407715e-09,1.2515956314355133e-07,6.203388123285003e-11,10,b_scan
0.969849246231156,3.1006454202720724,0.4489335412992843,4.184398966518871e-08,6.058435248042647e-09,1.2974337492127928e-07,6.456520685554191e-11,10,b_scan
0.9798994974874372,3.082134323354701,0.4417325936684819,4.440552582051583e-08,6.364183334999308e-09,1.3686379527802525e-07,6.269602442665354e-11,10,b_scan
0.9899497487437184,3.0647062765432858,0.4351583927426075,4.703859313159908e-08,6.678989051043608e-09,1.441594716101776e-07,6.36361196018025e-11,10,b_scan
1.0,3.0571535969858283,0.4322880682517442,4.822574673509871e-08,6.8191917793810794e-09,1.4743351509853458e-07,6.399394468777829e-11,10,b_scan
-0.4974874371859297,1.6127212183645,0.0017125919963086,-9.55374918565723e-07,6.332461992341528e-10,-1.5407534026641976e-06,1.278316541328971e-09,110,b_scan
-0.4874371859296482,1.6192312301983742,0.0017431723569354,-9.267802396067388e-07,6.28904311274511e-10,-1.5006715075019635e-06,1.2541700956670194e-09,110,b_scan
-0.4773869346733668,1.6262826465480245,0.0017639990445393,-8.969339885124138e-07,6.125350398290997e-10,-1.4586681806168438e-06,1.2292283809967019e-09,110,b_scan
-0.4673366834170854,1.6335430579649268,0.0017882554197345,-8.675096317467786e-07,5.976250827802003e-10,-1.4171143366576604e-06,1.205638502706086e-09,110,b_scan
-0.457286432160804,1.6408560893169766,0.0018126655794499,-8.385957572611951e-07,5.842425700011826e-10,-1.376014954777413e-06,1.1796862413977699e-09,110,b_scan
-0.4472361809045225,1.6483649561402864,0.0018328763467543,-8.099655018472031e-07,5.686218203974672e-10,-1.33511874892751e-06,1.151266128776823e-09,110,b_scan
-0.4371859296482412,1.6560572647031986,0.0018620819057649,-7.818092473131457e-07,5.568831418769764e-10,-1.2947208836250746e-06,1.1264208676383463e-09,110,b_scan
-0.4271356783919597,1.6639221930169668,0.0018988971560949,-7.540359224881392e-07,5.483026965148303e-10,-1.2546571057600365e-06,1.1035418873912242e-09,110,b_scan
-0.4170854271356784,1.6720079879300405,0.0019309200801847,-7.267078042471978e-07,5.360972163713374e-10,-1.2150612535924148e-06,1.079607485236901e-09,110,b_scan
-0.4070351758793969,1.6803095848388176,0.0019606677883519,-6.998290460832729e-07,5.232571242705072e-10,-1.17592945388233e-06,1.0534204299804751e-09,110,b_scan
-0.3969849246231155,1.6888657849512931,0.0019856973269206,-6.732589210801709e-07,5.072744098658603e-10,-1.1370439562255234e-06,1.0263061402266414e-09,110,b_scan
-0.3869346733668342,1.6976391743256063,0.0020177562426373,-6.471655692700845e-07,4.944524124413757e-10,-1.0986536226676272e-06,1.0002883075608483e-09,110,b_scan
-0.3768844221105527,1.7066372377087748,0.0020406482759586,-6.214319325499441e-07,4.76280870951691e-10,-1.0605588767910622e-06,9.73361074059307e-10,110,b_scan
-0.3668341708542714,1.7244228393396086,0.0032133957485257,-5.932430189075973e-07,9.561031392580527e-10,-1.02300181108304e-06,9.56961723665553e-10,110,b_scan
-0.3567839195979899,1.7355229381803758,0.0021784422045441,-5.664220319270431e-07,4.553767924394058e-10,-9.830384291001205e-07,9.476033127823475e-10,110,b_scan
-0.3467336683417085,1.737358234555575,0.0021624027787859,-5.419712441440344e-07,4.375100746686576e-10,-9.41598203905968e-07,8.920317761131554e-10,110,b_scan
-0.3366834170854271,1.7476525941278045,0.0021914010748242,-5.180758672236716e-07,4.207089773157703e-10,-9.054166333084616e-07,8.65064270350083e-10,110,b_scan
-0.3266331658291457,1.7583733680770983,0.0022395193951177,-4.945096015347346e-07,4.1014077712444014e-10,-8.695325135970951e-07,8.404609919278486e-10,110,b_scan
-0.3165829145728643,1.7695233845421874,0.0022810171149497,-4.7130233150041174e-07,3.978227332377375e-10,-8.339804967792326e-07,8.12511377118779e-10,110,b_scan
-0.3065326633165829,1.7810180734601098,0.002315923472731,-4.486590849597689e-07,3.8156816010904896e-10,-7.990699391354233e-07,7.860134947557442e-10,110,b_scan
-0.2964824120603014,1.793017617116729,0.0023666449241148,-4.2631869076257474e-07,3.702784469645918e-10,-7.643969230434354e-07,7.59727439527101e-10,110,b_scan
-0.2864321608040201,1.805510783020316,0.0024032854374185,-4.045138274188015e-07,3.5198236344356843e-10,-7.30354077285465e-07,7.356826538066164e-10,110,b_scan
-0.2763819095477386,1.8186057986674016,0.0024561287523232,-3.830591700866707e-07,3.3959158169291396e-10,-6.966336279523417e-07,7.0977168361393e-10,110,b_scan
-0.2663316582914573,1.8323619494823444,0.0025024874132941,-3.61977782280385e-07,3.2341868895919634e-10,-6.63274314808582e-07,6.850958321845146e-10,110,b_scan
-0.2562814070351759,1.846601920068802,0.0025553296572352,-3.414736441819801e-07,3.105819258865836e-10,-6.305658869993353e-07,6.576209778063202e-10,110,b_scan
-0.2462311557788944,1.861648989268742,0.0026221100783722,-3.212906645842052e-07,2.9907134882193035e-10,-5.98130440984668e-07,6.322576634891002e-10,110,b_scan
-0.2361809045226131,1.8773511967060623,0.0026716845673304,-3.016735777736098e-07,2.8255396790138176e-10,-5.663472522478858e-07,6.068096331052753e-10,110,b_scan
-0.2261306532663316,1.893995204802609,0.0027393666680289,-2.824367408286212e-07,2.6931341544486837e-10,-5.349338327894857e-07,5.817459806298206e-10,110,b_scan
-0.2160804020100502,1.9115071657276743,0.0027987793018753,-2.636441177583322e-07,2.541128090340438e-10,-5.039576202970029e-07,5.554525685749784e-10,110,b_scan
-0.2060301507537688,1.9298837626898635,0.002835586243797,-2.4542121577586984e-07,2.338722633760571e-10,-4.736344193454566e-07,5.296994132284171e-10,110,b_scan
-0.1959798994974874,1.94948640480306,0.0029084522062288,-2.2758339797077265e-07,2.2097256819699474e-10,-4.4367074030290553e-07,5.025515258410593e-10,110,b_scan
-0.185929648241206,1.9699088812628545,0.0029969715600124,-2.103730074309133e-07,2.0920018635178195e-10,-4.144156557161325e-07,4.771547645420886e-10,110,b_scan
-0.1758793969849246,1.9918592815952096,0.0030591699718496,-1.9359192935917525e-07,1.9329015919855357e-10,-3.8560788133599734e-07,4.5000763280966574e-10,110,b_scan
-0.1658291457286431,2.0151864033874305,0.0031383875628399,-1.7731495934396105e-07,1.7867970741030644e-10,-3.573226951871453e-07,4.2428869183515374e-10,110,b_scan
-0.1557788944723618,2.039754347067772,0.0032290475393957,-1.6167692451427302e-07,1.6510136780135058e-10,-3.297812095985364e-07,3.98920709693193e-10,110,b_scan
-0.1457286432160803,2.066109474953243,0.0033262798429851,-1.4652465309370954e-07,1.522938458679799e-10,-3.027359740711502e-07,3.7220017196736766e-10,110,b_scan
-0.135678391959799,2.093757707608227,0.0034304626407967,-1.3204894259782216e-07,1.390455640097192e-10,-2.764784913457065e-07,3.4704992677090475e-10,110,b_scan
-0.1256281407035175,2.12378506444567,0.0035627952501555,-1.180754688218355e-07,1.2807112561660455e-10,-2.507669171612346e-07,3.2091900721285235e-10,110,b_scan
-0.1155778894472361,2.1555873839765733,0.0036817842727849,-1.0477683174824477e-07,1.1501850306760983e-10,-2.258556166495525e-07,2.9554132819993776e-10,110,b_scan
-0.1055276381909547,2.188975616142528,0.0038070436929995,-9.21696871582331e-08,1.0257000860259948e-10,-2.017571977368573e-07,2.6965891199216145e-10,110,b_scan
-0.0954773869346733,2.224725019799245,0.0039385354255201,-8.017047334162328e-08,9.011030937902396e-11,-1.7835725789225772e-07,2.4395134868775017e-10,110,b_scan
-0.085427135678392,2.2626100084368668,0.004097319057515,-6.890712783966857e-08,7.905543760817092e-11,-1.559099571026727e-07,2.1844382611918848e-10,110,b_scan
-0.0753768844221105,2.3026771021233663,0.0042880116318696,-5.827487072579225e-08,6.910663903459502e-11,-1.3418821044948108e-07,1.9266351718013046e-10,110,b_scan
-0.0653266331658291,2.344672618623634,0.0044984012956536,-4.837681174020749e-08,5.920171270352841e-11,-1.134277858635749e-07,1.6760039648635508e-10,110,b_scan
-0.0552763819095477,2.3883804223183414,0.0046505690053459,-3.920308218969915e-08,4.763846781569013e-11,-9.363187399641433e-08,1.4245611666438994e-10,110,b_scan
-0.0452261306532663,2.433789188358816,0.0047861223178249,-3.067872534645726e-08,3.697867118877315e-11,-7.466555006083725e-08,1.1601716587743652e-10,110,b_scan
-0.0351758793969849,2.479357945678895,0.0049979821182535,-2.287762053972038e-08,2.7781137178933733e-11,-5.6721810263382416e-08,9.126724187014912e-11,110,b_scan
-0.0251256281407035,2.5302049745414,0.0050337134486088,-1.5628302123781424e-08,1.7375449173938336e-11,-3.954280777722769e-08,6.52375011123611e-11,110,b_scan
-0.015075376884422,2.5999481846282304,0.0056387788019405,-8.91839335063583e-09,1.175753915590312e-11,-2.3187360601786108e-08,3.993125170204755e-11,110,b_scan
-0.0050251256281407,2.852409422263829,0.0079927448587236,-2.630879938228407e-09,5.327789784957585e-12,-7.504346724647589e-09,1.453357534011276e-11,110,b_scan
0.0050251256281406,2.272559671899604,0.0061920469662741,3.433833980988788e-09,7.805398095179047e-12,7.803592625193591e-09,1.1723794277163954e-11,110,b_scan
0.015075376884422,2.4266428083506915,0.0055200006889448,9.45720154083848e-09,1.5255876191906505e-11,2.2949250106198777e-08,3.680639111473693e-11,110,b_scan
0.0251256281407035,2.445572621998968,0.0054866771981293,1.5634392745450442e-08,2.407767684513892e-11,3.823504285985286e-08,6.237840987435661e-11,110,b_scan
0.0351758793969849,2.435508126415525,0.0054996729542352,2.2101949426469715e-08,3.476859747839323e-11,5.382947743779195e-08,8.720484264207567e-11,110,b_scan
0.0452261306532664,2.412403296758069,0.0054177574368456,2.8998876291429852e-08,4.560105486515657e-11,6.995698476772479e-08,1.1216688308901676e-10,110,b_scan
0.0552763819095476,2.381977048901809,0.0052935003302328,3.641415058617273e-08,5.708415569641175e-11,8.67376709515178e-08,1.3662749373043666e-10,110,b_scan
0.0653266331658291,2.3484550934402426,0.0051593961960064,4.43927093670916e-08,6.951006431337091e-11,1.0425428442475865e-07,1.6065931917614906e-10,110,b_scan
0.0753768844221105,2.313926090885481,0.0049618208152826,5.29698528631015e-08,8.037457067565642e-11,1.2256832457029556e-07,1.8571247973562512e-10,110,b_scan
0.085427135678392,2.278675590923037,0.0048491437155929,6.217231681390083e-08,9.491271463057648e-11,1.4167054075496978e-07,2.1003975348783983e-10,110,b_scan
0.0954773869346734,2.244459755739824,0.0046962159527766,7.195563967570187e-08,1.0827169896267616e-10,1.6150153745062862e-07,2.3480806244547736e-10,110,b_scan
0.1055276381909549,2.211462144285788,0.0045207254413113,8.233758779101576e-08,1.2131684755283915e-10,1.82086458451639e-07,2.580187459499425e-10,110,b_scan
0.1155778894472361,2.179954064077158,0.004377792203291,9.33085779288238e-08,1.3543925171905062e-10,2.034084136691997e-07,2.8228903404612195e-10,110,b_scan
0.1256281407035175,2.149784763102899,0.0041975410416385,1.0486486460529805e-07,1.4692548971897172e-10,2.2543688811331818e-07,3.065734258074577e-10,110,b_scan
0.135678391959799,2.1208593345365494,0.0040709922529261,1.170053789814272e-07,1.6150502847191806e-10,2.481519502037464e-07,3.3100140962011846e-10,110,b_scan
0.1457286432160804,2.0936604904647926,0.003909623887181,1.2964734482508545e-07,1.7274603389737534e-10,2.714375235539465e-07,3.55124313856266e-10,110,b_scan
0.1557788944723619,2.067813467395572,0.0037648474558754,1.4283565543599085e-07,1.8412896874466034e-10,2.953574919348154e-07,3.797546367114199e-10,110,b_scan
0.1658291457286431,2.043256677918277,0.0036513381873951,1.5656080448709164e-07,1.978144352690072e-10,3.198939092685079e-07,4.0425862708167367e-10,110,b_scan
0.1758793969849246,2.019880665774324,0.003536596184398,1.707923380694517e-07,2.111304286504124e-10,3.449801415288774e-07,4.277590086119592e-10,110,b_scan
0.185929648241206,1.9976029836617533,0.0034107473193105,1.8555670510284985e-07,2.2142833572646727e-10,3.70668627751897e-07,4.5265195570077455e-10,110,b_scan
0.1959798994974875,1.9765955851858164,0.0033176474175192,2.007670598870205e-07,2.3529863196659187e-10,3.9683528422342113e-07,4.768082089138276e-10,110,b_scan
0.2060301507537689,1.9565891078774007,0.0032278109099367,2.164631839292793e-07,2.4929296504782867e-10,4.235295079324904e-07,5.002711058541604e-10,110,b_scan
0.2160804020100502,1.9374452890766467,0.0031478795913928,2.326138206339464e-07,2.638599395664014e-10,4.506765509613595e-07,5.242479373974742e-10,110,b_scan
0.2261306532663316,1.9191263592320595,0.0030569473373891,2.493195319235484e-07,2.7597824732264205e-10,4.784756855858806e-07,5.480577664193425e-10,110,b_scan
0.2361809045226131,1.90164951282885,0.0029706182115809,2.66449387608442e-07,2.8710003051958187e-10,5.06693348139139e-07,5.730852266864625e-10,110,b_scan
0.2462311557788945,1.885166328250448,0.0029028180154207,2.839488513900186e-07,3.0112637254913225e-10,5.352908135858534e-07,5.976103450337504e-10,110,b_scan
0.256281407035176,1.869232304555704,0.0028313736192505,3.02009341220952e-07,3.137584247248871e-10,5.645256168877902e-07,6.222786761790436e-10,110,b_scan
0.2663316582914572,1.854100344002812,0.0027711257762649,3.204117062924403e-07,3.283637660885152e-10,5.940754548593414e-07,6.463028733691505e-10,110,b_scan
0.2763819095477386,1.83951374594052,0.0027060626860329,3.392948673745936e-07,3.41155993792989e-10,6.241375724626305e-07,6.702031615063057e-10,110,b_scan
0.2864321608040201,1.8255037074822609,0.0026295806349418,3.5867102210670775e-07,3.501332418768457e-10,6.54755280622247e-07,6.935434259808487e-10,110,b_scan
0.2964824120603015,1.812167931526836,0.0025720773225563,3.7835307025146827e-07,3.62489020450144e-10,6.85639300704431e-07,7.179983905619815e-10,110,b_scan
0.306532663316583,1.7992885040029336,0.0025317689496131,3.985056910659385e-07,3.7988566539144445e-10,7.170267087146876e-07,7.421073892611693e-10,110,b_scan
0.3165829145728642,1.7869085442039705,0.0024812025447722,4.190861896708735e-07,3.930940851120608e-10,7.488686930807695e-07,7.667230018933531e-10,110,b_scan
0.3266331658291457,1.7866161172021928,0.002728137737744,4.4080582849186493e-07,4.992167039812015e-10,7.875507977402314e-07,8.066568797852161e-10,110,b_scan
0.3366834170854271,1.7612037533789908,0.0023759706059922,4.6583200997322134e-07,4.2183627132251166e-10,8.204250844089169e-07,8.203986568947885e-10,110,b_scan
0.3467336683417086,1.750253830153594,0.0023224220599853,4.877097125770293e-07,4.3226570537229103e-10,8.53615792441054e-07,8.429300375287011e-10,110,b_scan
0.35678391959799,1.7396175189730785,0.0022831547664941,5.100151744823737e-07,4.465778735025969e-10,8.872313324716486e-07,8.674067993217805e-10,110,b_scan
0.3668341708542713,1.729364758061684,0.002242133774768,5.327099914999977e-07,4.6010448102238954e-10,9.212498855674352e-07,8.90779482423237e-10,110,b_scan
0.3768844221105527,1.719379486589543,0.0022020315587569,5.558187468488679e-07,4.725234197556161e-10,9.5566335159385e-07,9.153881292912607e-10,110,b_scan
0.3869346733668342,1.7096550085812736,0.0021506507352222,5.793232522401499e-07,4.801891811303351e-10,9.904428997799648e-07,9.37203181508001e-10,110,b_scan
0.3969849246231156,1.7003178219494035,0.0021188664396749,6.032080383688147e-07,4.926428391844881e-10,1.025645377981635e-06,9.653637843928888e-10,110,b_scan
0.4070351758793971,1.6912796688266254,0.0020820103305935,6.274863604834413e-07,5.052895826773083e-10,1.061254923951659e-06,9.881549357665674e-10,110,b_scan
0.4170854271356783,1.682543452621544,0.0020428406127056,6.521682959971701e-07,5.160908538348093e-10,1.0973014964373877e-06,1.0104135225354171e-09,110,b_scan
0.4271356783919597,1.6740238404473844,0.0020103318279077,6.772680742882413e-07,5.289933548930714e-10,1.133762902732406e-06,1.0342046693194023e-09,110,b_scan
0.4371859296482412,1.6657154228971556,0.0019709220302867,7.027606802318569e-07,5.355842477006343e-10,1.1705993036679005e-06,1.0595126303874172e-09,110,b_scan
0.4472361809045226,1.6577025239902905,0.0019512556984052,7.286070584495404e-07,5.531547147114595e-10,1.207813759788944e-06,1.0864623958007015e-09,110,b_scan
0.4572864321608041,1.649881261189367,0.0019215185405853,7.548456347283577e-07,5.671903979181802e-10,1.245405667828911e-06,1.1081918577362803e-09,110,b_scan
0.4673366834170853,1.6422687592277678,0.0018937004739251,7.81493823149509e-07,5.77613520191277e-10,1.2834228912879088e-06,1.1359196645513503e-09,110,b_scan
0.4773869346733668,1.634858050850578,0.0018612324733727,8.08512845830334e-07,5.872668189759581e-10,1.3218037352218336e-06,1.158760748035352e-09,110,b_scan
0.4874371859296482,1.6276318883868617,0.0018368866211231,8.359060771822411e-07,6.011418122314572e-10,1.3605473869181849e-06,1.1833476705528487e-09,110,b_scan
0.4974874371859297,1.6209561878758316,0.0017987241191769,8.62228644463192e-07,6.02806435852691e-10,1.3976348566064017e-06,1.2043908601245148e-09,110,b_scan
-0.4974874371859297,1.4656061162144507,0.0111102389659176,-1.036425053067913e-06,7.343497337289943e-09,-1.51899089677422e-06,4.093708383517482e-09,120,b_scan
-0.4874371859296482,1.4699780199877488,0.0112882826522983,-1.007222248204937e-06,7.227384312982341e-09,-1.4805945661039022e-06,4.049833199698423e-09,120,b_scan
-0.4773869346733668,1.4746604470400737,0.0114783534808885,-9.766932999314468e-07,7.1019470578822605e-09,-1.4402909782979522e-06,3.9999787895570285e-09,120,b_scan
-0.4673366834170854,1.479443148123105,0.0116643076830996,-9.4656950386388e-07,6.969283307840998e-09,-1.4003957667137043e-06,3.949142260440268e-09,120,b_scan
-0.457286432160804,1.4842878620882034,0.0118735714508891,-9.168732692765472e-07,6.848525905782001e-09,-1.360903864660308e-06,3.8969515505649325e-09,120,b_scan
-0.4472361809045225,1.4892920866848556,0.0120825220659986,-8.873945263345644e-07,6.7217620527417745e-09,-1.3215896458375225e-06,3.840189629744386e-09,120,b_scan
-0.4371859296482412,1.4944241988909912,0.0122982142071255,-8.583546128511115e-07,6.593569687628936e-09,-1.2827459046744092e-06,3.78691571714781e-09,120,b_scan
