Repository: sadityakr/Large-MR-due-to-interlayer-hybridization-CrSBr

# Large magnetoresistance from interlayer hybridization in CrSBr: data and analysis code

Data, analysis scripts and Jupyter notebooks for the paper
([arXiv:2608.11389](https://doi.org/10.48550/arXiv.2608.11389))

> **Large bias-tunable magnetoresistance from spin-dependent interlayer
> hybridization in van der Waals antiferromagnet CrSBr-based heterostructures**

The work studies vertical tunnelling transport through a graphene / CrSBr /
graphene junction ("Device 2"). Current-voltage curves
I(V) were recorded as a function of magnetic field applied along the crystal
**b** axis and the **c** axis, at temperatures from 3 K to 160 K. The

File: output/IV_H_scans/MR_summary/MR_summary_combined_all_temps.csv (part 4 of 25)
Voltage (V),TMR_Ratio,TMR_Error,I_apar (A),I_apar_error (A),I_par (A),I_par_error (A),temperature,scan_type
0.1055276381909549,1.1286717361164755,0.0228390072919822,2.766280356845885e-07,5.568787223349948e-09,3.122222452946149e-07,6.407617240010997e-10,140,b_scan
0.1155778894472361,1.1266448636922832,0.0224929143915079,3.061588884012313e-07,6.080781296239873e-09,3.449323390909862e-07,6.985787956855964e-10,140,b_scan
0.1256281407035175,1.1246626173782095,0.0221504522210698,3.362665353970641e-07,6.588757015396822e-09,3.781864018363645e-07,7.54643417741554e-10,140,b_scan
0.135678391959799,1.122766640613727,0.0218241535812726,3.669316964118053e-07,7.095715179922146e-09,4.119786681149786e-07,8.106947017473312e-10,140,b_scan
0.1457286432160804,1.120984358855166,0.0215164137073699,3.980160761897354e-07,7.600448731671496e-09,4.461697959815994e-07,8.659596161961746e-10,140,b_scan
0.1557788944723619,1.1192142469188022,0.0212012049622947,4.29644597277089e-07,8.096864923602308e-09,4.808643543842093e-07,9.227330264669452e-10,140,b_scan
0.1658291457286431,1.1175474052285317,0.0209115727662817,4.617528130801821e-07,8.596023320755165e-09,5.160306581147326e-07,9.766065642180795e-10,140,b_scan
0.1758793969849246,1.1159557479667137,0.0206503294418693,4.943240334567461e-07,9.100338025239849e-09,5.516437464941458e-07,1.0327796355700215e-09,140,b_scan
0.185929648241206,1.1143967983268317,0.0203830627403625,5.273885886386634e-07,9.596851977225133e-09,5.877201546530328e-07,1.0869470559704554e-09,140,b_scan
0.1959798994974875,1.1128958051896958,0.0201314294822433,5.608211471216432e-07,1.0092944845442727e-08,6.241355020933499e-07,1.1403275896101508e-09,140,b_scan
0.2060301507537689,1.111528683514707,0.0198928479691696,5.946404034334309e-07,1.058774371298472e-08,6.609598647930156e-07,1.19494873249075e-09,140,b_scan
0.2160804020100502,1.110157008322471,0.0196649766916121,6.28829876724154e-07,1.1082011248135878e-08,6.98099894687875e-07,1.2481537642736372e-09,140,b_scan
0.2261306532663316,1.108892753713927,0.0194476237747543,6.635622258040225e-07,1.1577874196511234e-08,7.358193438323652e-07,1.3043457766935132e-09,140,b_scan
0.2361809045226131,1.1076441145047689,0.0192289466791166,6.986129791585818e-07,1.206597007150807e-08,7.738145546816458e-07,1.357751063346833e-09,140,b_scan
0.2462311557788945,1.1064694909188768,0.0190226428785301,7.338641466348939e-07,1.255207158440095e-08,8.11998288730727e-07,1.411594327181946e-09,140,b_scan
0.256281407035176,1.1053726982199183,0.0188150431165523,7.696750110438739e-07,1.303370579322696e-08,8.507777437100123e-07,1.465717176519589e-09,140,b_scan
0.2663316582914572,1.1042327203790383,0.0186320495360004,8.056866634055876e-07,1.3525032794590974e-08,8.896655761054627e-07,1.516635510159741e-09,140,b_scan
0.2763819095477386,1.1031605552587214,0.0184480043900155,8.421145268959978e-07,1.4010540043485285e-08,9.289875290820244e-07,1.569228916705075e-09,140,b_scan
0.2864321608040201,1.102116919481766,0.018271103387805,8.789766493584737e-07,1.4497504165901325e-08,9.687350370873654e-07,1.6201276819531331e-09,140,b_scan
0.2964824120603015,1.101144376007246,0.0180870957565478,9.158967816071958e-07,1.4967038465962472e-08,1.0085345900699004e-06,1.6764197029313552e-09,140,b_scan
0.306532663316583,1.1001380757600512,0.0179321967252095,9.53272423592226e-07,1.545865327840905e-08,1.048731289765872e-06,1.728517106217508e-09,140,b_scan
0.3165829145728642,1.099240977092316,0.0177757174189896,9.909115629725382e-07,1.5941770867425647e-08,1.0892505946940067e-06,1.781440368452779e-09,140,b_scan
0.3266331658291457,1.0981636663207293,0.0175894389206666,1.03654132511381e-06,1.6517072223176414e-08,1.1382920218799289e-06,1.8463700162175287e-09,140,b_scan
0.3366834170854271,1.0973250749052856,0.0174523829970918,1.0748640264973644e-06,1.7007696603993878e-08,1.1794752483892177e-06,1.8950613852356747e-09,140,b_scan
0.3467336683417086,1.0964811614123642,0.0173156749471098,1.113474072475763e-06,1.7493863009289947e-08,1.2209033441907794e-06,1.950006810250497e-09,140,b_scan
0.35678391959799,1.0956869269992977,0.0171805937558285,1.152358790097336e-06,1.7976684557717043e-08,1.262624461522379e-06,2.00109961458945e-09,140,b_scan
0.3668341708542713,1.094880394308934,0.0170365400076803,1.1915252460593705e-06,1.844544546274188e-08,1.3045776312345329e-06,2.0513106400502475e-09,140,b_scan
0.3768844221105527,1.0941568447121768,0.01691683758808,1.230942634626084e-06,1.893439293721565e-08,1.34684430912417e-06,2.102969464455016e-09,140,b_scan
0.3869346733668342,1.0933834877037023,0.0167938707313344,1.270681546110537e-06,1.9417153610231123e-08,1.3893422206470718e-06,2.1567291670868482e-09,140,b_scan
0.3969849246231156,1.0926239347271818,0.0166758481667356,1.3106899731002715e-06,1.9901147076910523e-08,1.4320912356162826e-06,2.213746855802356e-09,140,b_scan
0.4070351758793971,1.0918971276707534,0.0165411358945746,1.3509412302374997e-06,2.0359812759668693e-08,1.4750888489483195e-06,2.266912057536324e-09,140,b_scan
0.4170854271356783,1.0912622226066195,0.0164175755134105,1.3913664793108952e-06,2.082450756044878e-08,1.5183456766731545e-06,2.317518978756832e-09,140,b_scan
0.4271356783919597,1.090558183747468,0.0163124423644695,1.4321772593872014e-06,2.1312005904745098e-08,1.5618726308017328e-06,2.368065351838773e-09,140,b_scan
0.4371859296482412,1.0899065371651055,0.0161873745415365,1.4731919728669622e-06,2.1766868019901065e-08,1.6056415617268608e-06,2.421471627207484e-09,140,b_scan
0.4472361809045226,1.0892510074280195,0.0160808711550028,1.5144118286490087e-06,2.2242024410647763e-08,1.649574610016842e-06,2.473242450688373e-09,140,b_scan
0.4572864321608041,1.088580919847302,0.0159722537425871,1.5559021249878889e-06,2.27110307629136e-08,1.693725366411688e-06,2.5236320665238113e-09,140,b_scan
0.4673366834170853,1.0879412793413858,0.0158697321774713,1.5976549536896656e-06,2.3184465191118986e-08,1.7381547742632373e-06,2.574230827733286e-09,140,b_scan
0.4773869346733668,1.0873332641582192,0.0157638593157398,1.6395969773208e-06,2.3647244003831105e-08,1.7827883332541751e-06,2.627896978689818e-09,140,b_scan
0.4874371859296482,1.0867135399510008,0.0156658722914686,1.6817634673013509e-06,2.4118056297511345e-08,1.82759513091132e-06,2.682065809938958e-09,140,b_scan
0.4974874371859297,1.086186276287828,0.0155663605149988,1.7219517537789878e-06,2.4549179624075163e-08,1.870360363384494e-06,2.731505659513858e-09,140,b_scan
-0.4974874371859297,1.0748388820178694,0.0087585490891811,-1.614505674106148e-06,1.2799145637745012e-08,-1.7353334737677588e-06,3.27178595595547e-09,150,b_scan
-0.4874371859296482,1.0751511843234212,0.0087911078638929,-1.5780962792725794e-06,1.2551624837830996e-08,-1.696692083636298e-06,3.2177494010089327e-09,150,b_scan
-0.4773869346733668,1.0754903375789906,0.0088276053177129,-1.5397632648828707e-06,1.2293587941037276e-08,-1.6560005135406073e-06,3.153143358306508e-09,150,b_scan
-0.4673366834170854,1.0758329505131112,0.0088650840319926,-1.501705148132108e-06,1.2035860986539716e-08,-1.6155838803156945e-06,3.09248963155482e-09,150,b_scan
-0.457286432160804,1.0761849984381977,0.0089175550986689,-1.463900875141282e-06,1.1798694212309113e-08,-1.5754281610275963e-06,3.0313884532752867e-09,150,b_scan
-0.4472361809045225,1.0765038023608058,0.0089530742679555,-1.426198063737105e-06,1.1535602341907065e-08,-1.5353076385326123e-06,2.972207069337351e-09,150,b_scan
-0.4371859296482412,1.0768684945440834,0.0089998446210406,-1.3887384213304145e-06,1.1287414797225354e-08,-1.4954886530936102e-06,2.9095077925301822e-09,150,b_scan
-0.4271356783919597,1.0772484179472734,0.0090332358755195,-1.3514291703506056e-06,1.1019308576336009e-08,-1.455824935727986e-06,2.849615366173295e-09,150,b_scan
-0.4170854271356784,1.0776315182121632,0.0090827662778797,-1.3143602316298346e-06,1.0771694291489042e-08,-1.4163960118889492e-06,2.787963448976548e-09,150,b_scan
-0.4070351758793969,1.078029645766237,0.009127917843275,-1.2775798632341834e-06,1.0518078536014564e-08,-1.3772689674004244e-06,2.724985356136132e-09,150,b_scan
-0.3969849246231155,1.078457781156604,0.0091746639586031,-1.2408325771663782e-06,1.0263609289786498e-08,-1.338185547957683e-06,2.660947427891821e-09,150,b_scan
-0.3869346733668342,1.0788510879315825,0.0092294101585992,-1.204420241870677e-06,1.0016857269579476e-08,-1.2993900882689995e-06,2.604364369282073e-09,150,b_scan
-0.3768844221105527,1.0792598828161573,0.0092879181805398,-1.16818627639204e-06,9.773510235158157e-09,-1.260776583766316e-06,2.5415105271567142e-09,150,b_scan
-0.3668341708542714,1.0796793828435145,0.0093303521851065,-1.1322423523730255e-06,9.511454197150602e-09,-1.2224587242393973e-06,2.478666674528769e-09,150,b_scan
-0.3567839195979899,1.0802031430299148,0.0093912554324676,-1.0894142145817723e-06,9.20633127604825e-09,-1.1767886586526967e-06,2.403221220921727e-09,150,b_scan
-0.3467336683417085,1.0807027453518707,0.0094509353643195,-1.0538138727678e-06,8.957852463110745e-09,-1.1388595453900486e-06,2.3398194208371616e-09,150,b_scan
-0.3366834170854271,1.0811481259402045,0.0095037612133029,-1.0186740532825078e-06,8.70374539709734e-09,-1.101337543650295e-06,2.275410876672599e-09,150,b_scan
-0.3266331658291457,1.0816033476105769,0.0095603180177893,-9.836578521998202e-07,8.449290749507094e-09,-1.0639276258427557e-06,2.2179799521093166e-09,150,b_scan
-0.3165829145728643,1.0820754628907772,0.0096101740773439,-9.48772582399722e-07,8.188390599898818e-09,-1.0266435312782572e-06,2.1512454971711314e-09,150,b_scan
-0.3065326633165829,1.0825681048590576,0.0096626623974584,-9.143568914280412e-07,7.929755835491824e-09,-9.898536071180736e-07,2.0894321827089624e-09,150,b_scan
-0.2964824120603014,1.083052804310458,0.0097254005150987,-8.800365825784396e-07,7.678332499273849e-09,-9.531260886573712e-07,2.023603938439169e-09,150,b_scan
-0.2864321608040201,1.0835829166947746,0.0097770515508135,-8.461509158431859e-07,7.417224373853955e-09,-9.16874677353314e-07,1.960613951840261e-09,150,b_scan
-0.2763819095477386,1.084073805672599,0.0098398884761459,-8.124166847901076e-07,7.163374515430169e-09,-8.807196472723282e-07,1.897501122516189e-09,150,b_scan
-0.2663316582914573,1.084670045171272,0.0099150177703163,-7.78822626223036e-07,6.9159137595923035e-09,-8.447655731657491e-07,1.8323850498653966e-09,150,b_scan
-0.2562814070351759,1.0852117754726285,0.0099828080825623,-7.457354747569879e-07,6.6641963881134046e-09,-8.092809185939543e-07,1.765880214171049e-09,150,b_scan
-0.2462311557788944,1.0857243535812016,0.0100441901517238,-7.127620581090733e-07,6.4048066374211915e-09,-7.738631247976803e-07,1.7020200935599032e-09,150,b_scan
-0.2361809045226131,1.0862764563073952,0.010115509694481,-6.802469853240357e-07,6.1523134682690375e-09,-7.389362846315821e-07,1.638528892600356e-09,150,b_scan
-0.2261306532663316,1.0869012938451743,0.0101754077264259,-6.478769706460662e-07,5.889915164113326e-09,-7.041783176477015e-07,1.5739806865484875e-09,150,b_scan
-0.2160804020100502,1.087460763178003,0.0102365839659101,-6.157683992747124e-07,5.628122968870299e-09,-6.696239734161761e-07,1.507835313884793e-09,150,b_scan
-0.2060301507537688,1.088080123723555,0.0103088650122153,-5.840961561968396e-07,5.372620218078952e-09,-6.355434179011101e-07,1.4432662878183367e-09,150,b_scan
-0.1959798994974874,1.0887437847470252,0.0103948342407869,-5.525603754339931e-07,5.1218144857700854e-09,-6.015966744512427e-07,1.3767081081316175e-09,150,b_scan
-0.185929648241206,1.089342383506913,0.0104741137017791,-5.215298705030498e-07,4.868387946530461e-09,-5.68124592203844e-07,1.3092620239155992e-09,150,b_scan
-0.1758793969849246,1.0900062427891273,0.0105445359299857,-4.906938771778337e-07,4.608243170325791e-09,-5.348593894222399e-07,1.241389857030526e-09,150,b_scan
-0.1658291457286431,1.0906765403376568,0.0106297203006173,-4.60127491441507e-07,4.353290479004054e-09,-5.018502604796677e-07,1.1740249658718843e-09,150,b_scan
-0.1557788944723618,1.091320942832984,0.0107043668671306,-4.300396304008551e-07,4.0943279061784515e-09,-4.693112549046092e-07,1.106954073252828e-09,150,b_scan
-0.1457286432160803,1.092005873822836,0.0107969786584143,-4.001322554284148e-07,3.840291071801445e-09,-4.3694677323380825e-07,1.0381925325798622e-09,150,b_scan
-0.135678391959799,1.0926768245978968,0.0108785100600362,-3.707127028153401e-07,3.5822107149699913e-09,-4.050691789503697e-07,9.708449877868e-10,150,b_scan
-0.1256281407035175,1.0933556971764036,0.0109556219068748,-3.41445852770192e-07,3.3203631078843114e-09,-3.73321768403545e-07,9.021472151995679e-10,150,b_scan
-0.1155778894472361,1.0940122965807133,0.0110385289862483,-3.126149941662521e-07,3.060736211394723e-09,-3.420046477133877e-07,8.341154968134863e-10,150,b_scan
-0.1055276381909547,1.094704982248535,0.0111086472734105,-2.841693679615453e-07,2.797796531632532e-09,-3.110816229099209e-07,7.645131535665997e-10,150,b_scan
-0.0954773869346733,1.0953745384417668,0.0111946920633125,-2.55925823091334e-07,2.537836858278702e-09,-2.803346303439993e-07,6.93212464611981e-10,150,b_scan
-0.085427135678392,1.0960306178227737,0.0112753525619388,-2.281392881010652e-07,2.2772319852767242e-09,-2.500476448870582e-07,6.224087150442653e-10,150,b_scan
-0.0753768844221105,1.096593346917153,0.0113515308189962,-2.0049178319728813e-07,2.0137630868951104e-09,-2.1985795556570242e-07,5.506106920195838e-10,150,b_scan
-0.0653266331658291,1.097105966079545,0.0114218348371508,-1.7321913680372317e-07,1.7497404370185475e-09,-1.900397484265136e-07,4.788798123223364e-10,150,b_scan
-0.0552763819095477,1.0975745119589957,0.0114813673100827,-1.4624738530769548e-07,1.4842573866401532e-09,-1.60517402554373e-07,4.0685640176002524e-10,150,b_scan
-0.0452261306532663,1.0979843680794932,0.0115363683181931,-1.1936155622107265e-07,1.216854397053802e-09,-1.3105712288037936e-07,3.3316234490622416e-10,150,b_scan
-0.0351758793969849,1.09828773744231,0.0115683849671368,-9.279548776275257e-08,9.482848913027295e-10,-1.0191614629980908e-07,2.6017009906345285e-10,150,b_scan
-0.0251256281407035,1.0985281739707822,0.0115778167285593,-6.617867989832288e-08,6.766142312186892e-10,-7.269914438450154e-08,1.860233204354042e-10,150,b_scan
-0.015075376884422,1.0986987292122408,0.0116074120798705,-3.967343873238208e-08,4.066116705995946e-10,-4.3589156718747886e-08,1.1173976599608298e-10,150,b_scan
-0.0050251256281407,1.098987996270496,0.0116525628511451,-1.3246933060799262e-08,1.3624676386928139e-10,-1.4558220421217166e-08,3.751124503537166e-11,150,b_scan
0.0050251256281406,1.0977492351104237,0.0114376946457896,1.3352370870123236e-08,1.3499533334144955e-10,1.4657554909588484e-08,3.6917786050709786e-11,150,b_scan
0.015075376884422,1.097677426956946,0.0114796541770426,4.01029340060186e-08,4.0691890299314574e-10,4.40200854131507e-08,1.1148220253199664e-10,150,b_scan
0.0251256281407035,1.0973566969859525,0.0114411690400012,6.712644736673405e-08,6.790881876159534e-10,7.366165656276065e-08,1.857572376726072e-10,150,b_scan
0.0351758793969849,1.0968308420590958,0.0113780577748734,9.440070885021714e-08,9.50216533807e-10,1.035416089791592e-07,2.597057139131971e-10,150,b_scan
0.0452261306532664,1.0962270019294584,0.0113071852037273,1.2201245190141465e-07,1.2213176366239561e-09,1.3375334434595006e-07,3.329383243028321e-10,150,b_scan
0.0552763819095476,1.0955587109384142,0.011230295584783,1.499977296592103e-07,1.492218269300413e-09,1.6433131934913317e-07,4.0619094646914596e-10,150,b_scan
0.0653266331658291,1.094787586432735,0.0111299205422905,1.7839231899745413e-07,1.760160889629127e-09,1.9530169635336139e-07,4.78374311377135e-10,150,b_scan
0.0753768844221105,1.0940221776221208,0.0110360920762932,2.0723878141393525e-07,2.0290441530838922e-09,2.2672382293022813e-07,5.506880866843194e-10,150,b_scan
0.085427135678392,1.0931956874764843,0.0109407719803317,2.3653651663531281e-07,2.297938416271661e-09,2.585806999164336e-07,6.217373495995876e-10,150,b_scan
0.0954773869346734,1.0923190174824555,0.0108328273547225,2.6622284349242853e-07,2.562972399771966e-09,2.908002748350351e-07,6.924430508099211e-10,150,b_scan
0.1055276381909549,1.0914668990873768,0.0107329955440761,2.9636788219924385e-07,2.829138172430092e-09,3.234757333731017e-07,7.635633271697039e-10,150,b_scan
0.1155778894472361,1.090627032081621,0.0106272322214362,3.269486970321429e-07,3.093082064473934e-09,3.565790870871191e-07,8.323130920607852e-10,150,b_scan
0.1256281407035175,1.089793220584924,0.0105264387580417,3.579848759164295e-07,3.3573760971424267e-09,3.9012949084566003e-07,9.016524956803616e-10,150,b_scan
0.135678391959799,1.0889945156747527,0.0104341130594892,3.894807896188971e-07,3.623530348054819e-09,4.241424438556511e-07,9.717105215056271e-10,150,b_scan
0.1457286432160804,1.088187307906238,0.0103295213319665,4.212776220120739e-07,3.883524099728475e-09,4.584289613784603e-07,1.037930402668519e-09,150,b_scan
0.1557788944723619,1.087379983875728,0.0102273678625535,4.535217459360249e-07,4.142139456543107e-09,4.931504687832067e-07,1.10788416500265e-09,150,b_scan
0.1658291457286431,1.086600471584544,0.0101385206263621,4.861710430018688e-07,4.405406735886013e-09,5.282736845965803e-07,1.1751637884416044e-09,150,b_scan
0.1758793969849246,1.0858872386744869,0.0100499051713399,5.191751176245296e-07,4.667058409601644e-09,5.637656348658023e-07,1.2411209393219152e-09,150,b_scan
0.185929648241206,1.0851364352105548,0.0099668582298696,5.526152320083625e-07,4.930495506528615e-09,5.996629229046082e-07,1.3080483038414815e-09,150,b_scan
0.1959798994974875,1.0844203778904964,0.009878571966977,5.863228009858501e-07,5.1888528524454805e-09,6.358203934108898e-07,1.3731918999427155e-09,150,b_scan
0.2060301507537689,1.083730491912373,0.0097983281192484,6.203629836574911e-07,5.4492315061925155e-09,6.723062814433602e-07,1.439963732615029e-09,150,b_scan
0.2160804020100502,1.0830409483102397,0.0097195698165395,6.547111373468553e-07,5.7083199959868414e-09,7.090789710614138e-07,1.5076094346117851e-09,150,b_scan
0.2261306532663316,1.082403590457114,0.0096488200295063,6.895336600500599e-07,5.9724809038512494e-09,7.463537093792198e-07,1.572699499469132e-09,150,b_scan
0.2361809045226131,1.0818039809666016,0.0095678810267555,7.245828560524308e-07,6.22706928609881e-09,7.838566182176697e-07,1.6378755635734463e-09,150,b_scan
0.2462311557788945,1.0811963624355214,0.0094946121614181,7.59849493242627e-07,6.483815894822319e-09,8.215465080924026e-07,1.704308518303146e-09,150,b_scan
0.256281407035176,1.080644239326083,0.009426759083037,7.955520738173239e-07,6.744338381253307e-09,8.597087656546098e-07,1.7674455265818435e-09,150,b_scan
0.2663316582914572,1.080034718576619,0.0093567486192615,8.314268922308321e-07,7.000197829669854e-09,8.979699095675597e-07,1.8328596893548263e-09,150,b_scan
0.2763819095477386,1.0794989326843747,0.0092967837875275,8.676188509951919e-07,7.263165299319302e-09,9.365936236261532e-07,1.893863891141747e-09,150,b_scan
0.2864321608040201,1.0789434068577364,0.0092301216081563,9.042293588290232e-07,7.52026484799625e-09,9.75612304995773e-07,1.955030340530602e-09,150,b_scan
0.2964824120603015,1.078393477278182,0.0091624180491238,9.408902768659508e-07,7.771432376841664e-09,1.014649937406704e-06,2.020696796212127e-09,150,b_scan
0.306532663316583,1.0778491289734378,0.0090915107266293,9.778809333916894e-07,8.018515941689155e-09,1.0540081122959647e-06,2.08382914540966e-09,150,b_scan
0.3165829145728642,1.077346558112643,0.0090359044395701,1.0151376060723786e-06,8.277468464173945e-09,1.0936550059127849e-06,2.147734622739531e-09,150,b_scan
0.3266331658291457,1.076791773083299,0.0089599492086647,1.0602201132840348e-06,8.576931233972074e-09,1.141636295641692e-06,2.2237613584275264e-09,150,b_scan
0.3366834170854271,1.0763249468149003,0.0089079499385629,1.0980670348534748e-06,8.836635911291776e-09,1.1818769428878617e-06,2.284160553070984e-09,150,b_scan
0.3467336683417086,1.075905572185389,0.0088554099724866,1.1360662441795985e-06,9.092280564394518e-09,1.2223000024845568e-06,2.348243195192013e-09,150,b_scan
0.35678391959799,1.0754278211692954,0.008806656959065,1.174388422168957e-06,9.35224565860353e-09,1.262969982059608e-06,2.410259965934485e-09,150,b_scan
0.3668341708542713,1.074987009884028,0.0087659822419393,1.2129392136911714e-06,9.619234491000985e-09,1.3038938984969564e-06,2.4749224784758046e-09,150,b_scan
0.3768844221105527,1.0745861131300694,0.0087186065065887,1.2516571391059624e-06,9.87698821757786e-09,1.3450133800833786e-06,2.537138174797801e-09,150,b_scan
0.3869346733668342,1.0741491104466008,0.0086658407212469,1.29065720751428e-06,1.0128169223030267e-08,1.3863582913429577e-06,2.596099950419816e-09,150,b_scan
0.3969849246231156,1.0737473700288849,0.0086100545348934,1.329841080252071e-06,1.0373248969969873e-08,1.427913362477032e-06,2.653678652127331e-09,150,b_scan
0.4070351758793971,1.0733611072010478,0.0085735999630516,1.3692334094166552e-06,1.0640293242246875e-08,1.4696818883481268e-06,2.715471198644552e-09,150,b_scan
0.4170854271356783,1.0729958905088064,0.0085293376524458,1.4088138909439178e-06,1.0895352143334893e-08,1.5116515154745454e-06,2.7782240297091078e-09,150,b_scan
0.4271356783919597,1.0725499739080149,0.008480754820007,1.4487049027590076e-06,1.1143668206746932e-08,1.5538084056545866e-06,2.8451450039159515e-09,150,b_scan
0.4371859296482412,1.0722045159247358,0.0084448268319346,1.488731812793216e-06,1.140919918540813e-08,1.5962249726777043e-06,2.9001880716975462e-09,150,b_scan
0.4472361809045226,1.071821092850566,0.0083918383265736,1.5289649214517098e-06,1.1648207086386914e-08,1.6387768530405516e-06,2.959733834825467e-09,150,b_scan
0.4572864321608041,1.0714931294372672,0.0083483453772191,1.5693461407213824e-06,1.1898368037463733e-08,1.6815436074918515e-06,3.0183312487521747e-09,150,b_scan
0.4673366834170853,1.071148972679369,0.0083106613913877,1.610002520349526e-06,1.2156044298833496e-08,1.7245525456835898e-06,3.079714271124728e-09,150,b_scan
0.4773869346733668,1.070794646882552,0.0082618386969245,1.650812378210122e-06,1.2395718642941345e-08,1.7676810575948537e-06,3.1361930460273847e-09,150,b_scan
0.4874371859296482,1.0704699795647683,0.0082213882153658,1.6917771837521178e-06,1.2645507448668473e-08,1.810996687319271e-06,3.195779156831482e-09,150,b_scan
0.4974874371859297,1.070159970020586,0.0081887387319497,1.7308266274521074e-06,1.2889753787693138e-08,1.852261371744979e-06,3.256518296651778e-09,150,b_scan
-0.4974874371859297,1.059476389893821,0.0021363387955589,-1.6017754413250176e-06,1.935278980130926e-09,-1.6970432619956118e-06,2.7396297791700382e-09,160,b_scan
-0.4874371859296482,1.0596244571604434,0.0021371178869778,-1.566608401783736e-06,1.8806727464934883e-09,-1.6600165773230811e-06,2.6903539933593204e-09,160,b_scan
-0.4773869346733668,1.0598161381724782,0.0021396821923377,-1.5295812125542043e-06,1.827406984860619e-09,-1.6210748537103737e-06,2.638270074882868e-09,160,b_scan
-0.4673366834170854,1.0600093990316333,0.0021543209681004,-1.492739442620228e-06,1.8031312768257958e-09,-1.5823178394826829e-06,2.586198068540165e-09,160,b_scan
-0.457286432160804,1.0601616641136429,0.0021551474076069,-1.4561833310267918e-06,1.752812461600355e-09,-1.5437897434759113e-06,2.528975128346109e-09,160,b_scan
-0.4472361809045225,1.060301723228257,0.0021563292244065,-1.419683442774579e-06,1.698336510230695e-09,-1.5052928008125108e-06,2.4756595584343632e-09,160,b_scan
-0.4371859296482412,1.0604615266949873,0.0021636352625124,-1.3834247274542769e-06,1.6600058591715855e-09,-1.4670686985437592e-06,2.4208457648949903e-09,160,b_scan
-0.4271356783919597,1.0606266825940975,0.0021767707749552,-1.347244297201142e-06,1.6288122198140182e-09,-1.4289232495842638e-06,2.369793185906709e-09,160,b_scan
-0.4170854271356784,1.060827605356311,0.0021848716275594,-1.3112825859294534e-06,1.5905823307079367e-09,-1.3910447655769732e-06,2.315391795173861e-09,160,b_scan
-0.4070351758793969,1.0609744969560788,0.0021850934346714,-1.2756165566024965e-06,1.534103648019893e-09,-1.3533966344501788e-06,2.262751450857364e-09,160,b_scan
-0.3969849246231155,1.061165119700911,0.0021873194018947,-1.239937017236589e-06,1.483067827465902e-09,-1.3157779133174554e-06,2.2088257330040622e-09,160,b_scan
-0.3869346733668342,1.0613670524810457,0.0022004419298791,-1.204508524929064e-06,1.4538315857117141e-09,-1.2784256627922528e-06,2.154968860959568e-09,160,b_scan
-0.3768844221105527,1.0615877718496725,0.0022014210851098,-1.1691893146589691e-06,1.4029614887981923e-09,-1.241197079419261e-06,2.099198575832869e-09,160,b_scan
-0.3668341708542714,1.061753678416881,0.0022148012510799,-1.134172561296195e-06,1.370059080350099e-09,-1.2042118889157305e-06,2.047907761703793e-09,160,b_scan
-0.3567839195979899,1.0622239121619808,0.0022348101623719,-1.0924133040102763e-06,1.3305365676489931e-09,-1.1603875334835911e-06,1.990635033855292e-09,160,b_scan
-0.3467336683417085,1.0622044261498822,0.0022321347660037,-1.0576871777945144e-06,1.2845915305513351e-09,-1.1234800017353105e-06,1.926653400321705e-09,160,b_scan
-0.3366834170854271,1.0624752322189894,0.0022391107159956,-1.023289358718825e-06,1.241637799451168e-09,-1.0872195990320045e-06,1.873379440985984e-09,160,b_scan
-0.3266331658291457,1.0626936907656377,0.0022463928239061,-9.89025957905101e-07,1.1986879630261116e-09,-1.0510316454691918e-06,1.8202935618539434e-09,160,b_scan
-0.3165829145728643,1.0628618417778812,0.0022562465523113,-9.549109791604648e-07,1.1643465517084623e-09,-1.0149384420444115e-06,1.7636408694486571e-09,160,b_scan
-0.3065326633165829,1.0630209141232214,0.002259161852342,-9.212069149416678e-07,1.120327500253996e-09,-9.792622168179245e-07,1.706719165853445e-09,160,b_scan
-0.2964824120603014,1.0632477023946931,0.0022720630938681,-8.875114352694168e-07,1.0836721226592932e-09,-9.43644494399224e-07,1.654873806502069e-09,160,b_scan
-0.2864321608040201,1.0635297927944414,0.0022822422801938,-8.541861809964314e-07,1.0462460570573168e-09,-9.084524520830098e-07,1.600706551095874e-09,160,b_scan
-0.2763819095477386,1.063722953253146,0.002290029143599,-8.210039862418435e-07,1.0051853362899815e-09,-8.733207848777789e-07,1.5464770529454803e-09,160,b_scan
-0.2663316582914573,1.0639490537858125,0.0022938260335522,-7.879641305644263e-07,9.603376200044911e-10,-8.383536911311815e-07,1.490943108306028e-09,160,b_scan
-0.2562814070351759,1.0641685433835526,0.0023070410148328,-7.553184894237456e-07,9.275128539905751e-10,-8.037861766807326e-07,1.4360553037391743e-09,160,b_scan
-0.2462311557788944,1.0643882562929143,0.0023196632081778,-7.227421215333616e-07,8.931722396719353e-10,-7.692782264883364e-07,1.3809117610196167e-09,160,b_scan
-0.2361809045226131,1.064657496547378,0.0023281360789319,-6.90549833521365e-07,8.503904094837351e-10,-7.351990569980652e-07,1.328524335246721e-09,160,b_scan
-0.2261306532663316,1.0648997226970258,0.0023347569137413,-6.584948421495862e-07,8.08889433568443e-10,-7.01230974802516e-07,1.273456220134829e-09,160,b_scan
-0.2160804020100502,1.0651532897088736,0.0023428260594041,-6.266247093004494e-07,7.690647039964121e-10,-6.674513705242403e-07,1.2182754248533612e-09,160,b_scan
-0.2060301507537688,1.065385025450564,0.0023502454886645,-5.951552836048952e-07,7.312734535177763e-10,-6.340695269704388e-07,1.1617033237302203e-09,160,b_scan
-0.1959798994974874,1.0656406517018917,0.0023582047393838,-5.637697599378617e-07,6.918175434462676e-10,-6.007759743900018e-07,1.1063555669722752e-09,160,b_scan
-0.185929648241206,1.0658955769974294,0.0023717356432595,-5.328084316741195e-07,6.553404754093993e-10,-5.67918150708381e-07,1.05306815404475e-09,160,b_scan
-0.1758793969849246,1.0661422194518528,0.0023787724767076,-5.019888749678641e-07,6.163056506858512e-10,-5.351915332983773e-07,9.970836867713107e-10,160,b_scan
-0.1658291457286431,1.066425793179194,0.0023879783996949,-4.713623217364946e-07,5.784238923980011e-10,-5.026729378326277e-07,9.41532276067903e-10,160,b_scan
-0.1557788944723618,1.0666747122833051,0.0024044639087496,-4.411585980960261e-07,5.476573798253525e-10,-4.705727206953849e-07,8.85399998596379e-10,160,b_scan
-0.1457286432160803,1.066950488868642,0.0024114948697708,-4.110561647180627e-07,5.083623065884006e-10,-4.385765758984061e-07,8.29699405386216e-10,160,b_scan
-0.135678391959799,1.0671785428099094,0.0024234763763996,-3.813801828083641e-07,4.73743815325647e-10,-4.070007477460069e-07,7.73735830555675e-10,160,b_scan
-0.1256281407035175,1.0674787541957034,0.0024303845258085,-3.517684816954684e-07,4.364460628155591e-10,-3.755053806055927e-07,7.16833284094911e-10,160,b_scan
-0.1155778894472361,1.067714576048674,0.0024378354394241,-3.22529659851838e-07,4.00186158849957e-10,-3.443696190318283e-07,6.60041701437474e-10,160,b_scan
-0.1055276381909547,1.0679194925773476,0.0024487471439084,-2.936105343869228e-07,3.6559714096031527e-10,-3.135524128978464e-07,6.03734242507619e-10,160,b_scan
-0.0954773869346733,1.068158800240815,0.0024568613266956,-2.647924523834944e-07,3.2911572571821707e-10,-2.828403882507765e-07,5.473940549424063e-10,160,b_scan
-0.085427135678392,1.068395799629039,0.0024672704036278,-2.3636320312598843e-07,2.9472569418756376e-10,-2.5252945340667124e-07,4.908541187372027e-10,160,b_scan
-0.0753768844221105,1.0686113524432608,0.00247150344851,-2.0796935612670802e-07,2.57967758041766e-10,-2.222384149173155e-07,4.338207578304559e-10,160,b_scan
-0.0653266331658291,1.068779852391929,0.0024726181874484,-1.7988574859310476e-07,2.2154993995703783e-10,-1.9225826382875014e-07,3.7652150417648317e-10,160,b_scan
-0.0552763819095477,1.068949579944008,0.0024769141042706,-1.5202688230182024e-07,1.8741743683448886e-10,-1.6250907197672786e-07,3.188409337569154e-10,160,b_scan
-0.0452261306532663,1.0690306455033036,0.0024845939330422,-1.2419077122607716e-07,1.5373079580297348e-10,-1.3276374032936637e-07,2.6115688513793406e-10,160,b_scan
-0.0351758793969849,1.0691458306232489,0.0024926080240183,-9.661108281845677e-08,1.1981104222067069e-10,-1.0329133638735045e-07,2.0391841447051006e-10,160,b_scan
-0.0251256281407035,1.0692546111026215,0.0024982216724144,-6.893247786426687e-08,8.565184224717727e-11,-7.370636981109674e-08,1.4583636247471636e-10,160,b_scan
-0.015075376884422,1.0692911592944918,0.0025027738117674,-4.133983844734482e-08,5.1498566720038237e-11,-4.4204323778408347e-08,8.759271559917205e-11,160,b_scan
-0.0050251256281407,1.06940419508755,0.0025047193537604,-1.3818204764062974e-08,1.718329952301571e-11,-1.4777246143267711e-08,2.932965819603409e-11,160,b_scan
0.0050251256281406,1.0690474544240782,0.0024845890676749,1.3867081562995113e-08,1.7436827469509765e-11,1.4824568245210994e-08,2.897583110480201e-11,160,b_scan
0.015075376884422,1.0689875648964136,0.0024824696604296,4.1669978806222776e-08,5.179700534669238e-11,4.4544689173349246e-08,8.737779894895188e-11,160,b_scan
0.0251256281407035,1.0687963894514727,0.0024784313077491,6.970277952721443e-08,8.696138758711359e-11,7.449807909341883e-08,1.456200504021183e-10,160,b_scan
0.0351758793969849,1.0686071620647264,0.0024671189795249,9.791318834986581e-08,1.2123193883246474e-10,1.0463073433125913e-07,2.038869579440408e-10,160,b_scan
0.0452261306532664,1.0683967552548557,0.0024642032372369,1.2638425712485065e-07,1.5750475870575744e-10,1.350285302274858e-07,2.6205981976382075e-10,160,b_scan
0.0552763819095476,1.0681050725477097,0.0024494226823964,1.551409618536718e-07,1.9246936377007357e-10,1.657068483158376e-07,3.1959707616545184e-10,160,b_scan
0.0653266331658291,1.0678288859851504,0.0024372863969265,1.8420869289355202e-07,2.2827779383283928e-10,1.9670336332130226e-07,3.7703281157663525e-10,160,b_scan
0.0753768844221105,1.0675478121847135,0.0024315727813939,2.1363150108199282e-07,2.6636065705320773e-10,2.280618415938176e-07,4.3472149378812355e-10,160,b_scan
0.085427135678392,1.067228830532606,0.0024220758588518,2.434100104208567e-07,3.04378039502997e-10,2.597741807613804e-07,4.919922458061523e-10,160,b_scan
0.0954773869346734,1.0668745020013095,0.0024047212747259,2.734753494974357e-07,3.3910609028854917e-10,2.917638773047109e-07,5.49174318964691e-10,160,b_scan
0.1055276381909549,1.066552071969685,0.0023921382358287,3.038981589483804e-07,3.7536505608093136e-10,3.2412321109416774e-07,6.067972746841036e-10,160,b_scan
0.1155778894472361,1.0662719081597132,0.0023830390962101,3.3466274542728425e-07,4.1507317659215985e-10,3.568414841567187e-07,6.63439073062345e-10,160,b_scan
0.1256281407035175,1.0659423462766071,0.0023691347304828,3.658117882851829e-07,4.5230604155258136e-10,3.899342759003492e-07,7.201691799762689e-10,160,b_scan
0.135678391959799,1.0655512164513978,0.0023571397182546,3.973429601415333e-07,4.900330278697946e-10,4.2338927452721014e-07,7.775346064323531e-10,160,b_scan
0.1457286432160804,1.065216808874146,0.0023414678739847,4.2909313639140173e-07,5.263577677519032e-10,4.570772214566477e-07,8.33708535895708e-10,160,b_scan
0.1557788944723619,1.0648900457610453,0.0023295588389111,4.61208185791806e-07,5.669966710133325e-10,4.911360060732049e-07,8.88706367797212e-10,160,b_scan
0.1658291457286431,1.064584718816084,0.0023139356291264,4.9364505274936e-07,6.048413503054419e-10,5.255269796761283e-07,9.434781449284454e-10,160,b_scan
0.1758793969849246,1.064238044649877,0.0023067889029595,5.264127198372983e-07,6.478818255934342e-10,5.602284436384698e-07,9.995846518501483e-10,160,b_scan
0.185929648241206,1.0639330812185044,0.0022998685822891,5.594983895923549e-07,6.90851305135504e-10,5.952688455757854e-07,1.0561867289347675e-09,160,b_scan
0.1959798994974875,1.0636604204423672,0.0022913850477048,5.928045463147117e-07,7.333638654378082e-10,6.30542732973253e-07,1.1120336355705823e-09,160,b_scan
0.2060301507537689,1.0633306824751316,0.0022788928319345,6.264296520344999e-07,7.728229928339603e-10,6.661018694205041e-07,1.167323773589753e-09,160,b_scan
0.2160804020100502,1.063028389497686,0.0022673938556535,6.60263446893436e-07,8.134693975445193e-10,7.018787885953201e-07,1.2220733541962123e-09,160,b_scan
0.2261306532663316,1.0627404392720787,0.0022518494911936,6.945253337587381e-07,8.469512438081686e-10,7.381001582843483e-07,1.278995879418647e-09,160,b_scan
0.2361809045226131,1.062518383717674,0.002244129766539,7.289507437887105e-07,8.919379264391976e-10,7.745235661001769e-07,1.3333799205379683e-09,160,b_scan
0.2462311557788945,1.0622605486042558,0.0022331472462947,7.635317116052178e-07,9.32103623596551e-10,8.11069614846505e-07,1.3881363093177084e-09,160,b_scan
0.256281407035176,1.0619869153878796,0.0022251577222662,7.985681773113458e-07,9.74192930634971e-10,8.480689553497974e-07,1.4447007326756935e-09,160,b_scan
0.2663316582914572,1.0616907269554052,0.0022144745270742,8.336911565977098e-07,1.015827408466972e-09,8.85122170104515e-07,1.498418843437456e-09,160,b_scan
0.2763819095477386,1.0614316742939998,0.0022046164382396,8.691143532125599e-07,1.059375659599541e-09,9.225055030833542e-07,1.5514192435532655e-09,160,b_scan
0.2864321608040201,1.0612100443983188,0.0021945584814219,9.048803317715232e-07,1.1001410206739478e-09,9.602680970544235e-07,1.6063752100208455e-09,160,b_scan
0.2964824120603015,1.0609587486644474,0.0021857797496842,9.406479360046292e-07,1.1459809228636281e-09,9.97988657117267e-07,1.6580335130890862e-09,160,b_scan
0.306532663316583,1.060606980314865,0.0021711611684251,9.767863848533629e-07,1.179896966527947e-09,1.0359864580519986e-06,1.7121934578889947e-09,160,b_scan
0.3165829145728642,1.0604033728956237,0.0021682207927222,1.0130404764407694e-06,1.232726963249389e-09,1.0742315380975812e-06,1.765177648132744e-09,160,b_scan
0.3266331658291457,1.060155559620109,0.0021634674477981,1.056919827561826e-06,1.290415595425662e-09,1.1204994312623969e-06,1.832227030294139e-09,160,b_scan
0.3366834170854271,1.0599359839433522,0.0021521539195431,1.0936972710765129e-06,1.3237036049503294e-09,1.159249093154643e-06,1.889939967202212e-09,160,b_scan
0.3467336683417086,1.059707599076687,0.0021450888066692,1.1306888486452418e-06,1.3717754346662043e-09,1.198199565100633e-06,1.9415233526861983e-09,160,b_scan
0.35678391959799,1.0594789639488884,0.0021385228392424,1.1679067878837402e-06,1.414508966918213e-09,1.2373726736159394e-06,1.9980123010749747e-09,160,b_scan
0.3668341708542713,1.059282429565024,0.0021269990251259,1.2052705769169637e-06,1.450610485422914e-09,1.2767219449998396e-06,2.052056102326685e-09,160,b_scan
0.3768844221105527,1.0590880282026662,0.0021225484599988,1.2428401141969322e-06,1.4972735527480731e-09,1.3162770859160056e-06,2.108173863819686e-09,160,b_scan
0.3869346733668342,1.058855820204642,0.002109720168667,1.2806436137291776e-06,1.535417010524029e-09,1.3560169440050452e-06,2.1579026314147656e-09,160,b_scan
0.3969849246231156,1.0586622956490446,0.0021069360775174,1.3185643585100456e-06,1.5833963464267682e-09,1.3959143707412547e-06,2.215420831014114e-09,160,b_scan
0.4070351758793971,1.0584736432457278,0.002101638923076,1.3566727013618913e-06,1.633324202145371e-09,1.4360022969025445e-06,2.2673094855451672e-09,160,b_scan
0.4170854271356783,1.0583071755660745,0.0021006431419537,1.3949431644018744e-06,1.69208487714272e-09,1.4762783603933498e-06,2.319430587529525e-09,160,b_scan
0.4271356783919597,1.0581551848266944,0.0020915390609028,1.4334017945537894e-06,1.7310504516050615e-09,1.5167615408469805e-06,2.3733732954274e-09,160,b_scan
0.4371859296482412,1.0579582616936547,0.0020840872967492,1.4721058873047624e-06,1.771982798874276e-09,1.5574265855619417e-06,2.428614252089609e-09,160,b_scan
0.4472361809045226,1.0577965648932792,0.0020740968983496,1.5108900852206723e-06,1.8120950031881022e-09,1.5982143420777413e-06,2.479122812729403e-09,160,b_scan
0.4572864321608041,1.057609437674017,0.0020751114130308,1.5498724374259242e-06,1.870002807463176e-09,1.63915971701249e-06,2.536187270065741e-09,160,b_scan
0.4673366834170853,1.0574269474333369,0.0020628327494332,1.589052640309652e-06,1.895307147825558e-09,1.6803070827535191e-06,2.593904864926708e-09,160,b_scan
0.4773869346733668,1.057224281928507,0.0020559749008062,1.6283672683822605e-06,1.937006431948898e-09,1.7215494160313195e-06,2.6485137087226873e-09,160,b_scan
0.4874371859296482,1.0570933508126903,0.0020484399997057,1.6677815617050944e-06,1.980564828381533e-09,1.7630007994864598e-06,2.699650723038001e-09,160,b_scan
0.4974874371859297,1.0569069536877205,0.0020447260014876,1.7053958318366924e-06,2.028925162703373e-09,1.8024447134582543e-06,2.749772744403709e-09,160,b_scan
-1.0,2.5909663305716,0.0040439606052872,-1.590804355813133e-07,2.4081629302948687e-10,-4.12172052443847e-07,1.5666673256199058e-10,20,b_scan
-0.9899497487437184,2.6028195040870177,0.0041190945130218,-1.5445141394600856e-07,2.372247006691873e-10,-4.020091526524887e-07,1.5330394900853563e-10,20,b_scan
-0.9798994974874372,2.613711637557445,0.0042102303690271,-1.5040409051419517e-07,2.353432805600728e-10,-3.9311292171319524e-07,1.5038518064477314e-10,20,b_scan
-0.9698492462311558,2.630641907122936,0.0043414445245314,-1.4441370944656793e-07,2.3171784724244222e-10,-3.79900756033217e-07,1.4667125158493912e-10,20,b_scan
-0.9597989949748744,2.6420874386536126,0.0044130584772337,-1.4052816221051358e-07,2.2821722878174223e-10,-3.712876921534753e-07,1.449983239033124e-10,20,b_scan
-0.949748743718593,2.659970765955745,0.0045502211351252,-1.3481512026672773e-07,2.2441248315660064e-10,-3.586042787183036e-07,1.4135322110720276e-10,20,b_scan
-0.9396984924623116,2.6720687265810987,0.0046636918528892,-1.311041984611378e-07,2.2283645003130238e-10,-3.503194286314881e-07,1.3893925789549867e-10,20,b_scan
-0.9296482412060302,2.6904835485414096,0.0048008350418707,-1.256785315720481e-07,2.1863442123294467e-10,-3.381360215994376e-07,1.3426960119963892e-10,20,b_scan
-0.9195979899497488,2.7029566033645605,0.004914740272543,-1.221478463564569e-07,2.1661584305692963e-10,-3.301603278959449e-07,1.3257453987697268e-10,20,b_scan
-0.9095477386934674,2.7221910526090545,0.0050543207882238,-1.1698374932864577e-07,2.1187525614360768e-10,-3.184521157231e-07,1.3017852535702178e-10,20,b_scan
-0.8994974874371859,2.735416395008929,0.0051049637631508,-1.136295460190895e-07,2.0691213940441296e-10,-3.10824123138039e-07,1.2704732565690049e-10,20,b_scan
-0.8894472361809045,2.755622706517053,0.0052301250483922,-1.0872120598219894e-07,2.0130672204446492e-10,-2.995946238844651e-07,1.2495887921074159e-10,20,b_scan
-0.8793969849246231,2.7693481018832933,0.005312053459494,-1.0553641702539524e-07,1.9749564165008427e-10,-2.922670761688419e-07,1.2309460012126848e-10,20,b_scan
