Repository: sadityakr/Large-MR-due-to-interlayer-hybridization-CrSBr

# Large magnetoresistance from interlayer hybridization in CrSBr: data and analysis code

Data, analysis scripts and Jupyter notebooks for the paper
([arXiv:2608.11389](https://doi.org/10.48550/arXiv.2608.11389))

> **Large bias-tunable magnetoresistance from spin-dependent interlayer
> hybridization in van der Waals antiferromagnet CrSBr-based heterostructures**

The work studies vertical tunnelling transport through a graphene / CrSBr /
graphene junction ("Device 2"). Current-voltage curves
I(V) were recorded as a function of magnetic field applied along the crystal
**b** axis and the **c** axis, at temperatures from 3 K to 160 K. The

File: output/IV_H_scans/MR_summary/MR_summary_combined_all_temps.csv (part 5 of 25)
Voltage (V),TMR_Ratio,TMR_Error,I_apar (A),I_apar_error (A),I_par (A),I_par_error (A),temperature,scan_type
-0.8693467336683417,2.7901642123213226,0.0054620899934504,-1.0088583929613977e-07,1.9261478142825416e-10,-2.8148805833408934e-07,1.217610096058288e-10,20,b_scan
-0.8592964824120604,2.8041589601252035,0.0055992475643697,-9.788404834582957e-08,1.9064991980646568e-10,-2.744824312222866e-07,1.2073814859154816e-10,20,b_scan
-0.8492462311557789,2.825728910588416,0.0057293662587702,-9.348166684594228e-08,1.8487206023467998e-10,-2.641538486165737e-07,1.1814142364557302e-10,20,b_scan
-0.8391959798994975,2.84074823141259,0.0057975962642336,-9.062416003351301e-08,1.8042732912424968e-10,-2.574404223384536e-07,1.1550534276270551e-10,20,b_scan
-0.8291457286432161,2.863042433770042,0.0059345333425032,-8.647471339642906e-08,1.7493896233003648e-10,-2.475807739020792e-07,1.1181484997674212e-10,20,b_scan
-0.8190954773869347,2.8781130649294093,0.006001871923595,-8.378571198123317e-08,1.7048225181369796e-10,-2.4114475230759973e-07,1.1011384161786891e-10,20,b_scan
-0.8090452261306533,2.901112533833248,0.0061637725724841,-7.987515530474011e-08,1.6549709826186906e-10,-2.3172681419645882e-07,1.08951326768974e-10,20,b_scan
-0.7989949748743719,2.916727739526205,0.0062634875425882,-7.734675014820186e-08,1.6177398105428103e-10,-2.2559941171946305e-07,1.0981275640282872e-10,20,b_scan
-0.7889447236180904,2.9405804715991155,0.0063676721760112,-7.365940980529865e-08,1.5523256289869108e-10,-2.166014220229777e-07,1.0783872250681488e-10,20,b_scan
-0.778894472361809,2.9566425326236923,0.0064503296063501,-7.127814998762965e-08,1.5144407952205202e-10,-2.107440099001567e-07,1.0436385109447043e-10,20,b_scan
-0.7688442211055276,2.980961134723139,0.0064911415625539,-6.781455469574913e-08,1.4371337657909596e-10,-2.0215255191658466e-07,1.0119618778713884e-10,20,b_scan
-0.7587939698492463,2.997457039475448,0.0065368901358581,-6.558922186673092e-08,1.3911519198531408e-10,-1.966008747981496e-07,9.971958174973436e-11,20,b_scan
-0.7487437185929648,3.0228168808741427,0.0065466926802417,-6.23360991382449e-08,1.308793829601001e-10,-1.884306127629308e-07,1.0011537562557394e-10,20,b_scan
-0.7386934673366834,3.0400295567265943,0.0065119069186382,-6.023998041670618e-08,1.24725481998203e-10,-1.83131320963418e-07,1.0055900282328862e-10,20,b_scan
-0.728643216080402,3.066344990760764,0.0065204195344879,-5.71969820643362e-08,1.171573910762181e-10,-1.7538567943961058e-07,1.0016732824282287e-10,20,b_scan
-0.7185929648241206,3.083921625063732,0.0064786435955064,-5.52365715672096e-08,1.1143085406733426e-10,-1.7034525755049813e-07,9.985578945110424e-11,20,b_scan
-0.7085427135678393,3.1103972539047744,0.0064272996422585,-5.23979898877512e-08,1.0357778018171008e-10,-1.6297856385699148e-07,9.811672411561376e-11,20,b_scan
-0.6984924623115578,3.128298768416858,0.0063878591831102,-5.056910128688255e-08,9.84913789014434e-11,-1.5819525727570205e-07,9.703208846632858e-11,20,b_scan
-0.6884422110552764,3.1552003028143822,0.0061871381594734,-4.7918435751991466e-08,8.883696738575266e-11,-1.51192262995075e-07,9.66022059671264e-11,20,b_scan
-0.6783919597989949,3.173105943364908,0.006026957906133,-4.6216202642112615e-08,8.242491939145596e-11,-1.466489072834445e-07,9.582025503182295e-11,20,b_scan
-0.6683417085427136,3.199747224863225,0.0058443493072266,-4.375523000494895e-08,7.41710708221158e-11,-1.400056757815875e-07,9.522736357066888e-11,20,b_scan
-0.6582914572864322,3.2173671616125152,0.005715003953074,-4.218550194526116e-08,6.868988387508153e-11,-1.357262486548241e-07,9.634979424320479e-11,20,b_scan
-0.6482412060301508,3.2433877253269494,0.0054083620777538,-3.991400923636107e-08,5.974723514645511e-11,-1.2945660762579998e-07,9.511876116052403e-11,20,b_scan
-0.6381909547738693,3.259717586365864,0.0052100575105744,-3.846590494129926e-08,5.417699271699798e-11,-1.253879868126308e-07,9.474090733140016e-11,20,b_scan
-0.6281407035175879,3.2833043504677706,0.0049508889489099,-3.6386921586450095e-08,4.6839164755449725e-11,-1.1946933794492124e-07,9.382242533223359e-11,20,b_scan
-0.6180904522613065,3.297773756286526,0.0047686965070287,-3.5063120660755585e-08,4.237712092268646e-11,-1.1563023912854767e-07,9.180159580296847e-11,20,b_scan
-0.6080402010050251,3.317362507217541,0.0045309610750099,-3.3169289183108426e-08,3.605100970887509e-11,-1.1003455632710024e-07,9.101605301143947e-11,20,b_scan
-0.5979899497487438,3.3290369899363914,0.0044561505906583,-3.196573935919571e-08,3.272972550701437e-11,-1.0641512873742813e-07,9.175177320818336e-11,20,b_scan
-0.5879396984924623,3.344339645918474,0.0044145192918593,-3.024513359379473e-08,2.899425715451635e-11,-1.0114999937382841e-07,9.178481951711726e-11,20,b_scan
-0.5778894472361809,3.352759788220261,0.0044083172297573,-2.9151444806034905e-08,2.7071384120758425e-11,-9.773779191419621e-08,9.097494036772356e-11,20,b_scan
-0.5678391959798995,3.3630641213795163,0.0044363813725032,-2.7584510264642452e-08,2.445881021736278e-11,-9.2768476776844e-08,9.060684754974539e-11,20,b_scan
-0.5577889447236181,3.3681936921248123,0.0044464430302831,-2.659313955838649e-08,2.277876989056225e-11,-8.957084491435219e-08,8.997436025469717e-11,20,b_scan
-0.5477386934673367,3.372963903810084,0.0044817010719736,-2.5164941744938625e-08,2.072548964886448e-11,-8.48804401471615e-08,8.850326298509685e-11,20,b_scan
-0.5376884422110553,3.3753653494768474,0.0045470056176724,-2.4252451362929533e-08,1.9729891242766748e-11,-8.18608839703049e-08,8.789670408944573e-11,20,b_scan
-0.5276381909547738,3.3765320937354804,0.0046858411698099,-2.294764088144113e-08,1.8993433602947272e-11,-7.748344591170234e-08,8.631095201059885e-11,20,b_scan
-0.5175879396984925,3.375366425567241,0.0047867804232045,-2.2118702817026413e-08,1.841404010112484e-11,-7.465872686569052e-08,8.571395471753162e-11,20,b_scan
-0.507537688442211,3.3697284923362965,0.0049373232600017,-2.093259791132773e-08,1.7967023159144326e-11,-7.053717160042031e-08,8.376070093867818e-11,20,b_scan
-0.4974874371859297,3.3629568435850112,0.0050531144118358,-2.018231124328496e-08,1.7642886967135238e-11,-6.787224171496786e-08,8.294770630548339e-11,20,b_scan
-0.4874371859296482,3.349415349578943,0.0052021762928297,-1.9109420072271684e-08,1.643208959897645e-11,-6.400538491161873e-08,8.278461305824651e-11,20,b_scan
-0.4773869346733668,3.3375385712236194,0.0053420969794423,-1.843062874911841e-08,1.670188707457625e-11,-6.151293434208564e-08,8.115857854696708e-11,20,b_scan
-0.4673366834170854,3.3147045318274224,0.0054611695317778,-1.7459794047611235e-08,1.6339941450048835e-11,-5.787405845439041e-08,7.847459806176849e-11,20,b_scan
-0.457286432160804,3.297920062534587,0.0056091918323352,-1.684086757872361e-08,1.6194050713313524e-11,-5.553983505836088e-08,7.791731832265855e-11,20,b_scan
-0.4472361809045225,3.269148250936696,0.0057352102576895,-1.5946586386244315e-08,1.5509069360980258e-11,-5.2131754993001534e-08,7.611669229556192e-11,20,b_scan
-0.4371859296482412,3.247007569188063,0.0057369523560392,-1.5376926882416282e-08,1.4770769341551217e-11,-4.992899797805707e-08,7.404017348997249e-11,20,b_scan
-0.4271356783919597,3.2106497289795835,0.005916001259055,-1.455253167512626e-08,1.457106671743563e-11,-4.672308187871093e-08,7.227280688344323e-11,20,b_scan
-0.4170854271356784,3.184640076357593,0.0060476517155948,-1.4021989199079051e-08,1.4826167115240457e-11,-4.465498875364047e-08,7.043938481531432e-11,20,b_scan
-0.4070351758793969,3.1427707435589887,0.0060506674435485,-1.3250664418760236e-08,1.4004580352310919e-11,-4.164380046799774e-08,6.701439003246878e-11,20,b_scan
-0.3969849246231155,3.1140002240199607,0.0061057066231794,-1.275067997353405e-08,1.3548934727652284e-11,-3.970562029399186e-08,6.54278766135779e-11,20,b_scan
-0.3869346733668342,3.0675221388508547,0.0063009012999402,-1.2024867687197412e-08,1.3780828994611398e-11,-3.6886547847230335e-08,6.287852070999531e-11,20,b_scan
-0.3768844221105527,3.034323929009469,0.0063480046584705,-1.1560075623341672e-08,1.3460254877809062e-11,-3.507701408506468e-08,6.09671492900548e-11,20,b_scan
-0.3668341708542714,2.9812030218151606,0.0063403972570462,-1.0882982964816728e-08,1.2666360525650511e-11,-3.2444381701074554e-08,5.7753298997596445e-11,20,b_scan
-0.3567839195979899,2.9437097522688376,0.0063620197377172,-1.0447992428856417e-08,1.2466755725116756e-11,-3.0755857204455613e-08,5.542133743303231e-11,20,b_scan
-0.3467336683417085,2.884731045012129,0.0064924258586656,-9.814368926701148e-09,1.2652446586317948e-11,-2.8311814730057174e-08,5.222976966656415e-11,20,b_scan
-0.3366834170854271,2.8234041633439646,0.0066022108015286,-9.203488641836481e-09,1.2409973903783649e-11,-2.598516814865001e-08,4.96437295159096e-11,20,b_scan
-0.3266331658291457,2.780781037478896,0.006514264366397,-8.807392716923682e-09,1.155877239429356e-11,-2.4491430656851117e-08,4.7524781214263846e-11,20,b_scan
-0.3165829145728643,2.7138191127666755,0.0063374023750887,-8.229844333821089e-09,1.039767562624406e-11,-2.23343088482182e-08,4.3863525311694415e-11,20,b_scan
-0.3065326633165829,2.6697748366959235,0.0062607619187802,-7.852944163562629e-09,9.81550926979938e-12,-2.0965592721857624e-08,4.1599584397221135e-11,20,b_scan
-0.2964824120603014,2.6034310278430906,0.0060765685926128,-7.296777911967324e-09,8.99270028252425e-12,-1.8996658019295852e-08,3.765453459658727e-11,20,b_scan
-0.2864321608040201,2.558335374030788,0.0059916503526823,-6.936002047132302e-09,8.675878895568272e-12,-1.774461939152853e-08,3.5134338109297555e-11,20,b_scan
-0.2763819095477386,2.4896040884308444,0.0058515615382792,-6.4077578370411924e-09,8.012060919739642e-12,-1.5952780108772537e-08,3.174944110366331e-11,20,b_scan
-0.2663316582914573,2.444755361865886,0.0057508511496884,-6.060288069005133e-09,7.523612075645762e-12,-1.4815921751152154e-08,2.960290780388249e-11,20,b_scan
-0.2562814070351759,2.375595809393125,0.0053758187618887,-5.552365776340487e-09,5.8392525586244565e-12,-1.3190176870492272e-08,2.6429330412643767e-11,20,b_scan
-0.2462311557788944,2.329371673550439,0.0051410567359569,-5.2186460246909715e-09,4.991446011849836e-12,-1.2156166224201753e-08,2.4179097085521567e-11,20,b_scan
-0.2361809045226131,2.2615423183515326,0.004967575529999,-4.724921365235207e-09,4.4969797665162486e-12,-1.0685609618362718e-08,2.1153620396342035e-11,20,b_scan
-0.2261306532663316,2.217400397977839,0.0049782971941998,-4.399654896219958e-09,4.833361178037352e-12,-9.755796517843285e-09,1.9101503904940488e-11,20,b_scan
-0.2160804020100502,2.150936759200808,0.0047209985914712,-3.9238097021376e-09,4.341707915386835e-12,-8.439866524436537e-09,1.5998051268083213e-11,20,b_scan
-0.2060301507537688,2.108449092516933,0.004597792448006,-3.61644517816319e-09,4.0757612929987065e-12,-7.625090554035416e-09,1.423482960224996e-11,20,b_scan
-0.1959798994974874,2.050713558556044,0.0045753623404178,-3.1645444036286036e-09,4.00665284847015e-12,-6.489574115173826e-09,1.1921778256395424e-11,20,b_scan
-0.185929648241206,2.015459818957389,0.0044064456990613,-2.8775769486155707e-09,3.637968473232763e-12,-5.799640715892694e-09,1.0344982861314374e-11,20,b_scan
-0.1758793969849246,1.96607739711636,0.0042379681550603,-2.468413101076252e-09,3.349294130084763e-12,-4.853091204771919e-09,8.128458992678608e-12,20,b_scan
-0.1658291457286431,1.9372936745337512,0.0040785878600596,-2.209400709204112e-09,3.046265565992089e-12,-4.2802580184515106e-09,6.809884168566785e-12,20,b_scan
-0.1557788944723618,1.8991705294865269,0.0037564891444362,-1.845433400185491e-09,2.439964397191788e-12,-3.5047927277624006e-09,5.156003895361112e-12,20,b_scan
-0.1457286432160803,1.88293006169498,0.0037896265852403,-1.6181336875040044e-09,2.3978821837877204e-12,-3.046832564042641e-09,4.149373357176284e-12,20,b_scan
-0.135678391959799,1.8825816410742424,0.0036887390306187,-1.3029846350731644e-09,2.0638851347966506e-12,-2.452974952590561e-09,2.829242193051436e-12,20,b_scan
-0.1256281407035175,1.8959969780982449,0.0036719554696787,-1.1154840489533884e-09,1.866232224486744e-12,-2.1149543859324203e-09,2.0633013871840504e-12,20,b_scan
-0.1155778894472361,1.9385320131999328,0.0039128438772726,-8.682983775608936e-10,1.6044863738641309e-12,-1.683224201911354e-09,1.3670585122885412e-12,20,b_scan
-0.1055276381909547,1.9812085410636275,0.004459406409173,-7.260391161870657e-10,1.5139482529451592e-12,-1.438434898136102e-09,1.2190325320008921e-12,20,b_scan
-0.0954773869346733,2.0561158621988187,0.0055697290929543,-5.457516977803871e-10,1.3822497993527202e-12,-1.12212872262819e-09,1.0781336736886488e-12,20,b_scan
-0.085427135678392,2.1001053880183096,0.006015970019223,-4.4876955154341904e-10,1.1927985566435228e-12,-9.424633531748947e-10,1.0068744444367011e-12,20,b_scan
-0.0753768844221105,2.133421188657884,0.0081176384365948,-3.337253145559922e-10,1.2167564845233582e-12,-7.119766572652713e-10,7.749551987309063e-13,20,b_scan
-0.0653266331658291,2.1339042650559925,0.0101378059530521,-2.7231988230006847e-10,1.2552243498594012e-12,-5.81104558299662e-10,6.686503597881167e-13,20,b_scan
-0.0552763819095477,2.080095589621174,0.0139532121305637,-1.9602976336758776e-10,1.2848820717683472e-12,-4.077606462154017e-10,5.816866233661222e-13,20,b_scan
-0.0452261306532663,1.9834367492556693,0.0161220158935489,-1.5561213096754364e-10,1.230084746125383e-12,-3.0864681919101215e-10,5.842792961087051e-13,20,b_scan
-0.0351758793969849,1.7620529351296348,0.0202965952999755,-1.106307450022594e-10,1.2124688075216402e-12,-1.9493722894680929e-10,6.910812491864082e-13,20,b_scan
-0.0251256281407035,1.5858915726300165,0.026004221576855,-8.912960635988213e-11,1.380347991326014e-12,-1.4134989159796778e-10,7.614890608218867e-13,20,b_scan
-0.015075376884422,1.3079559893752413,0.0321773864624275,-6.634555717268045e-11,1.5261628393274888e-12,-8.677706887244492e-11,7.56871623838803e-13,20,b_scan
-0.0050251256281407,1.1253589778985988,0.0530498267613182,-5.660789747632114e-11,2.4266372355635963e-12,-6.370420564494144e-11,1.2493070021158997e-12,20,b_scan
0.0050251256281406,0.7892040222766199,0.0510243733811838,-3.886517099773003e-11,2.0895295768614214e-12,-3.0672549277877175e-11,1.1014330297675417e-12,20,b_scan
0.015075376884422,0.2854643945890537,0.024812716229242,-2.9019489606015965e-11,1.0842038191576885e-12,-8.284031031664684e-12,6.501416537228026e-13,20,b_scan
0.0251256281407035,7.21745209338834,1.113813606569539,-5.976377714170798e-12,9.190687614327245e-13,4.313421984402145e-11,5.557022958099718e-13,20,b_scan
0.0351758793969849,5.944149701607691,0.360852403176727,1.5498554994829935e-11,9.367661722889776e-13,9.212573104786876e-11,5.219833581468555e-13,20,b_scan
0.0452261306532664,3.207398326374697,0.0631057511212424,6.052867565767139e-11,1.1744341113472764e-12,1.941395730020921e-10,6.330843654103368e-13,20,b_scan
0.0552763819095476,2.85157175804322,0.0389017614777387,9.949190879689302e-11,1.3349183396624066e-12,2.837083172790319e-10,6.998259743236375e-13,20,b_scan
0.0653266331658291,2.640930701913033,0.0196279023953822,1.7134856229138646e-10,1.2408863404931216e-12,4.525196788839804e-10,7.562077519534749e-13,20,b_scan
0.0753768844221105,2.554466647446089,0.0136106479111684,2.3131146486728563e-10,1.1952288152201437e-12,5.908774221753787e-10,7.68066310988558e-13,20,b_scan
0.085427135678392,2.457994088913148,0.0113071436251506,3.416295636740626e-10,1.5384551124653989e-12,8.397234481088236e-10,7.88543164229273e-13,20,b_scan
0.0954773869346734,2.3989462002648017,0.0091583285871192,4.3122269620836565e-10,1.610426431812795e-12,1.0344800485370016e-09,8.194602719419207e-13,20,b_scan
0.1055276381909549,2.30995834873765,0.007202375802887,5.964556198445442e-10,1.812041342883166e-12,1.3777876387113946e-09,9.66600202484642e-13,20,b_scan
0.1155778894472361,2.27182297063574,0.0062313775608619,7.254871907642643e-10,1.926187978983885e-12,1.6481784648802487e-09,1.1351141568283812e-12,20,b_scan
0.1256281407035175,2.2861167285109576,0.0048412370855341,9.42476875582238e-10,1.887041971691859e-12,2.1546121515032954e-09,1.4859823192726501e-12,20,b_scan
0.135678391959799,2.342561025196596,0.0046790354758652,1.1020231504029603e-09,2.0559165819649747e-12,2.581556480998341e-09,1.842172831892314e-12,20,b_scan
0.1457286432160804,2.4811750845927114,0.0042570423485135,1.356921151152469e-09,2.0698807725894177e-12,3.3667589519963675e-09,2.644205838227881e-12,20,b_scan
0.1557788944723619,2.596832200345464,0.0041505987267556,1.5348925573330643e-09,2.1818022910018768e-12,3.985858416953098e-09,2.9129216761967775e-12,20,b_scan
0.1658291457286431,2.7792943405489545,0.004694625997465,1.8043240405974463e-09,2.7710733481098945e-12,5.014747594548906e-09,3.526532714127143e-12,20,b_scan
0.1758793969849246,2.8972725779445483,0.0049635563180242,1.9865048464782442e-09,3.13013149144356e-12,5.755446017655362e-09,3.870168428096029e-12,20,b_scan
0.185929648241206,3.051068158028232,0.0047897088624515,2.2695305782413758e-09,3.287974495385724e-12,6.924492480943662e-09,4.1866090490378415e-12,20,b_scan
0.1959798994974875,3.1377241122389057,0.0046727101794435,2.4642200152083082e-09,3.411883689227075e-12,7.732042559580832e-09,4.239916836838697e-12,20,b_scan
0.2060301507537689,3.2501501864773377,0.0053700946205138,2.7667484351479156e-09,4.338093560166478e-12,8.992347942431881e-09,4.685789969731249e-12,20,b_scan
0.2160804020100502,3.312165536160861,0.0054360946595513,2.975613999786356e-09,4.6395500846900186e-12,9.855726139010142e-09,5.050792247577698e-12,20,b_scan
0.2261306532663316,3.390197262164825,0.0050909597049169,3.30398664145764e-09,4.7111968348915996e-12,1.120116646609885e-08,5.275112208465634e-12,20,b_scan
0.2361809045226131,3.4370640320400354,0.0050432946222866,3.529017965912135e-09,4.918053237576214e-12,1.2129460719059687e-08,5.5705102557716976e-12,20,b_scan
0.2462311557788945,3.4998017722607764,0.0047196331856668,3.877516345649961e-09,4.929509525228888e-12,1.3570538578475864e-08,6.104472003846907e-12,20,b_scan
0.256281407035176,3.5412071782274217,0.0049234112518551,4.1130049537077206e-09,5.41771676910774e-12,1.4565002666154722e-08,6.479891691934148e-12,20,b_scan
0.2663316582914572,3.602561691656179,0.0045650508115049,4.4718520026346946e-09,5.322587016456168e-12,1.6110122715447718e-08,7.004442752390004e-12,20,b_scan
0.2763819095477386,3.640517369381893,0.0044189673831757,4.7161179362715905e-09,5.3612386533261586e-12,1.7169109263050212e-08,7.306240457460233e-12,20,b_scan
0.2864321608040201,3.686163062770997,0.004087086635153,5.100775578067363e-09,5.2331181600238905e-12,1.8802290527356296e-08,7.905783352457617e-12,20,b_scan
0.2964824120603015,3.7138317484997136,0.0040452401650508,5.36457569065494e-09,5.396278883077863e-12,1.992313151718409e-08,8.324465686578401e-12,20,b_scan
0.306532663316583,3.756340183012669,0.0043722916769633,5.767836652071308e-09,6.274571759270078e-12,2.166595658522872e-08,8.970127090216445e-12,20,b_scan
0.3165829145728642,3.784258579686398,0.0043079144043193,6.040958860509192e-09,6.4269122269772616e-12,2.2860550397414483e-08,9.259013429213243e-12,20,b_scan
0.3266331658291457,3.823762178514429,0.0037663177815763,6.463513415208437e-09,5.844948892790806e-12,2.4714938137394653e-08,9.649053415549312e-12,20,b_scan
0.3366834170854271,3.8621711692395846,0.0038402967286861,6.893448157820487e-09,6.302291460865895e-12,2.662367673178201e-08,1.0409245555579267e-11,20,b_scan
0.3467336683417086,3.888425423845233,0.0037861216162269,7.187231272484565e-09,6.40683116204504e-12,2.7947012806984504e-08,1.0947439126427538e-11,20,b_scan
0.35678391959799,3.925856005480179,0.0038567596163708,7.640400814057823e-09,6.892028752440345e-12,2.999511342014455e-08,1.1671671298108124e-11,20,b_scan
0.3668341708542713,3.94878908067846,0.0039912338937668,7.951670479225542e-09,7.4187911981295e-12,3.1399469561519074e-08,1.220755942374082e-11,20,b_scan
0.3768844221105527,3.985205087733818,0.0038597317413744,8.434064865319317e-09,7.489868185229583e-12,3.361147821154758e-08,1.2991154424245831e-11,20,b_scan
0.3869346733668342,4.01102936140614,0.0036556581915082,8.7639249673409e-09,7.215199205330521e-12,3.5152360365164696e-08,1.374345606782009e-11,20,b_scan
0.3969849246231156,4.054250113868801,0.003682147196624,9.266134848674613e-09,7.627573330165004e-12,3.756722826536271e-08,1.4416150943250788e-11,20,b_scan
0.4070351758793971,4.084803354192564,0.0039578224785767,9.612415637347198e-09,8.549939512428351e-12,3.9264827637328893e-08,1.5087101408850138e-11,20,b_scan
0.4170854271356783,4.129335142429952,0.0040949516364147,1.0153702222937444e-08,9.285647410489791e-12,4.192803941494471e-08,1.6080382761385108e-11,20,b_scan
0.4271356783919597,4.158681895163972,0.0042300960619558,1.053323828962676e-08,9.930904359036058e-12,4.380438737251873e-08,1.6722591811587742e-11,20,b_scan
0.4371859296482412,4.202293300867978,0.0043956959036093,1.1131478331786676e-08,1.0820816128243239e-11,4.6777736822424224e-08,1.806870513798224e-11,20,b_scan
0.4472361809045226,4.230467708922145,0.0044589927105499,1.1552383993769237e-08,1.1314242830837646e-11,4.88719874467098e-08,1.9038688115006483e-11,20,b_scan
0.4572864321608041,4.267565895451198,0.0043743547406292,1.2229963076078285e-08,1.1618217843766632e-11,5.219217332609912e-08,2.0093056528153863e-11,20,b_scan
0.4673366834170853,4.288584053660061,0.0042861257762997,1.2712953751977596e-08,1.1723793194319348e-11,5.4520570735648966e-08,2.1003834383863857e-11,20,b_scan
0.4773869346733668,4.313960310287337,0.004265651916179,1.3495160730736636e-08,1.2263345462407467e-11,5.821758777334609e-08,2.2693955991547824e-11,20,b_scan
0.4874371859296482,4.327236252197259,0.0042431966669402,1.4052770460142826e-08,1.26462895184918e-11,6.080965777893679e-08,2.368372030816252e-11,20,b_scan
0.4974874371859297,4.340282396396535,0.0040746384018624,1.4958165321235813e-08,1.2832424673650308e-11,6.492266162614893e-08,2.4753010728331144e-11,20,b_scan
0.5075376884422111,4.344777675586394,0.0039929164253399,1.5606233519319353e-08,1.3061331389571715e-11,6.780561499472682e-08,2.5742596462919748e-11,20,b_scan
0.5175879396984926,4.346357320594688,0.0040078786660705,1.664690580770214e-08,1.3983223109711844e-11,7.235340092255642e-08,2.7525679312247428e-11,20,b_scan
0.5276381909547738,4.342893065151148,0.0039512288448705,1.7391775938630838e-08,1.4399612504239067e-11,7.553062311454246e-08,2.8487487453481053e-11,20,b_scan
0.5376884422110553,4.332709947711951,0.0038010587675395,1.858255028723417e-08,1.4787505605113585e-11,8.051280048335709e-08,2.973400335195452e-11,20,b_scan
0.5477386934673367,4.323062132012417,0.003692130536345,1.94275786414718e-08,1.5003204798378967e-11,8.398662954163998e-08,3.063135587645266e-11,20,b_scan
0.5577889447236182,4.303138171895196,0.0035976950534541,2.0781062626861972e-08,1.570695353806795e-11,8.94237838421944e-08,3.1958502442929155e-11,20,b_scan
0.5678391959798996,4.287094842849253,0.0035551731810998,2.1735608068191497e-08,1.6306488309161244e-11,9.318261325533638e-08,3.2927113378489986e-11,20,b_scan
0.5778894472361809,4.259003233229352,0.0034218260960891,2.32593243701657e-08,1.6860121836646382e-11,9.906153769526598e-08,3.432457516047654e-11,20,b_scan
0.5879396984924623,4.237393053259449,0.0033803112057841,2.4334488085699748e-08,1.7526329359163622e-11,1.0311479076896893e-07,3.5369072289470075e-11,20,b_scan
0.5979899497487438,4.202144177890445,0.0033034516355195,2.60368972756467e-08,1.847581107078928e-11,1.094107962971904e-07,3.701807936802262e-11,20,b_scan
0.6080402010050252,4.177008817639075,0.0033330904964593,2.722958414476033e-08,1.9694493305823408e-11,1.1373821307330909e-07,3.83374264554505e-11,20,b_scan
0.6180904522613067,4.136961523467702,0.0032966019654739,2.910972988757156e-08,2.1063873374224948e-11,1.2042583250342132e-07,4.0193024050650175e-11,20,b_scan
0.6281407035175879,4.108620241629772,0.0032262698677113,3.043742386711134e-08,2.16816943773952e-11,1.2505581580347877e-07,4.132233470742677e-11,20,b_scan
0.6381909547738693,4.063748662702042,0.0030334965486137,3.251947787310577e-08,2.1850468013757512e-11,1.321509847186022e-07,4.297505224719962e-11,20,b_scan
0.6482412060301508,4.031920811430076,0.0029827098429383,3.399151243575637e-08,2.267302529174929e-11,1.3705108640171037e-07,4.384553277178829e-11,20,b_scan
0.6582914572864322,3.9823148690140417,0.0029616971766537,3.630406037708507e-08,2.44190268013462e-11,1.445741994452494e-07,4.5874358268222737e-11,20,b_scan
0.6683417085427137,3.948411288049514,0.0029701564027607,3.7909973693031566e-08,2.5891799733042045e-11,1.49684168059226e-07,4.719278931928669e-11,20,b_scan
0.6783919597989949,3.8955320041276895,0.002896209268579,4.0458590834086936e-08,2.7236871006942967e-11,1.5760773543609288e-07,4.9726116685648193e-11,20,b_scan
0.6884422110552764,3.859099054804433,0.0028603160693718,4.2244007863855124e-08,2.836214313306786e-11,1.6302381081855437e-07,5.11895702661098e-11,20,b_scan
0.6984924623115578,3.803558858780273,0.0028618380640623,4.50479535802256e-08,3.0888889787402926e-11,1.713425429099896e-07,5.3075332952319506e-11,20,b_scan
0.7085427135678393,3.7654322891920655,0.0028335522864025,4.7021371209806266e-08,3.231650397245451e-11,1.770557894354907e-07,5.426645400476783e-11,20,b_scan
0.7185929648241207,3.7077420306470734,0.0028603982061318,5.010414606661516e-08,3.563484590065614e-11,1.8577324828086933e-07,5.5525017344479786e-11,20,b_scan
0.728643216080402,3.668688485487024,0.0028577927116919,5.226188179564934e-08,3.7666006182411005e-11,1.9173256397358257e-07,5.6669695479670006e-11,20,b_scan
0.7386934673366834,3.609648723920229,0.0027935522271131,5.5652961897719054e-08,3.986610453972867e-11,2.008876428964827e-07,5.884542249020065e-11,20,b_scan
0.7487437185929648,3.5702717338344327,0.0028050866043448,5.802158396963999e-08,4.236658127593564e-11,2.0715282119910665e-07,6.008098285603024e-11,20,b_scan
0.7587939698492463,3.5108851181077614,0.0027857297348008,6.174223675070715e-08,4.571437683287642e-11,2.167699001667438e-07,6.183403233532939e-11,20,b_scan
0.7688442211055277,3.471648716334056,0.0027356690762564,6.432185981003643e-08,4.7354882602811966e-11,2.2330290204173206e-07,6.273666912407282e-11,20,b_scan
0.778894472361809,3.4126560165963777,0.0026374772656343,6.837983346876817e-08,4.93306310651092e-11,2.3335685010105005e-07,6.469162162577601e-11,20,b_scan
0.7889447236180904,3.3738464806812303,0.0026246719475139,7.119251881713326e-08,5.1721419189584286e-11,2.401926290620173e-07,6.682249890291314e-11,20,b_scan
0.7989949748743719,3.3169026408548805,0.0026031939553323,7.558689040857223e-08,5.5583206141816665e-11,2.507143564102017e-07,6.875514098736083e-11,20,b_scan
0.8090452261306533,3.2797606657313176,0.0025711521157804,7.862880120505879e-08,5.78238002345817e-11,2.57883649385959e-07,7.003490679225002e-11,20,b_scan
0.8190954773869348,3.225315719268199,0.0025128621200723,8.336371209059817e-08,6.099141143677409e-11,2.688742910223547e-07,7.20076428156408e-11,20,b_scan
0.829145728643216,3.190038323362163,0.0024654076608652,8.663029938604842e-08,6.289771967197112e-11,2.763539750058321e-07,7.319234165448573e-11,20,b_scan
0.8391959798994975,3.139109437878996,0.0024657102241367,9.16893583799329e-08,6.784708016426578e-11,2.87822930243517e-07,7.58397053935593e-11,20,b_scan
0.8492462311557789,3.1063678116265745,0.0024327759752452,9.517678101808401e-08,7.026063173106518e-11,2.956540889688073e-07,7.731184047569282e-11,20,b_scan
0.8592964824120604,3.0590439334375965,0.0023478741379234,1.0057131208387848e-07,7.284085311689539e-11,3.076520621080476e-07,7.814440386798179e-11,20,b_scan
0.8693467336683418,3.028754182964191,0.002288149771901,1.0426519333976708e-07,7.430293487756345e-11,3.157936404653897e-07,7.919807943857259e-11,20,b_scan
0.879396984924623,2.985393667382671,0.0022459988638139,1.099795975101579e-07,7.783258743182234e-11,3.283323939481204e-07,8.381137888804579e-11,20,b_scan
0.8894472361809045,2.957783805272577,0.0022179229109387,1.1388299358676037e-07,8.031052580326906e-11,3.368412741268805e-07,8.586452785309976e-11,20,b_scan
0.8994974874371859,2.9177685803019964,0.0021714356328592,1.1991248118391393e-07,8.394293665206185e-11,3.498768699844784e-07,8.837494916383405e-11,20,b_scan
0.9095477386934674,2.8924985988049725,0.0021654880726986,1.2403063170517742e-07,8.747885014066236e-11,3.587584284161213e-07,9.007483799661924e-11,20,b_scan
0.9195979899497488,2.856424347744893,0.0021269400052687,1.3034407036920404e-07,9.150044963549323e-11,3.723179761867681e-07,9.245269844833582e-11,20,b_scan
0.92964824120603,2.8331069774830664,0.0020747469807061,1.346930659867992e-07,9.289866795208196e-11,3.815998650657879e-07,9.393933423348003e-11,20,b_scan
0.9396984924623116,2.8000737426438973,0.0020001417683456,1.4132047164246746e-07,9.512400328675522e-11,3.957077419441246e-07,9.461847560674575e-11,20,b_scan
0.949748743718593,2.77877787856646,0.0019733201232562,1.4588028814449354e-07,9.747310313680492e-11,4.0536891761481963e-07,9.749486963436427e-11,20,b_scan
0.9597989949748744,2.7481193570248776,0.0019230647946827,1.5286357087957898e-07,1.0043534301381694e-10,4.200873381181154e-07,1.0117186413871319e-10,20,b_scan
0.969849246231156,2.7286171405942525,0.0019232586836498,1.5760911503620985e-07,1.0440120838660378e-10,4.300549328016936e-07,1.0359617916329691e-10,20,b_scan
0.9798994974874372,2.700700095298548,0.0018654411865431,1.648977792403871e-07,1.0662381224866355e-10,4.453394481090325e-07,1.0817477717365836e-10,20,b_scan
0.9899497487437184,2.6457536997025453,0.0018160868205688,1.72232879526798e-07,1.1061352460998039e-10,4.5568577821844854e-07,1.1040779273215712e-10,20,b_scan
1.0,2.663171112763136,0.0018107221184574,1.754973983041349e-07,1.1135681028670796e-10,4.673796015286581e-07,1.1416248317327719e-10,20,b_scan
-1.0,2.3206406937982367,0.0034810042006713,-3.69967314079727e-07,5.353163186802185e-10,-8.585612044286478e-07,3.3959669738699903e-10,30,b_scan
-0.9899497487437184,2.333909045323446,0.0036350946245799,-3.601421916189024e-07,5.417911475115449e-10,-8.40539118621966e-07,3.3902514674509477e-10,30,b_scan
-0.9798994974874372,2.345981681769269,0.0037852211423157,-3.515171937707584e-07,5.486791440896253e-10,-8.246528974131379e-07,3.3698088949763646e-10,30,b_scan
-0.9698492462311558,2.3646182474552107,0.0040358151567154,-3.387151548002977e-07,5.610610833759171e-10,-8.009320357304002e-07,3.294633594435788e-10,30,b_scan
-0.9597989949748744,2.377260667970989,0.0042259080260327,-3.303749344000907e-07,5.70967359721131e-10,-7.853873372328312e-07,3.2683829624273587e-10,30,b_scan
-0.949748743718593,2.3967440024931137,0.0045006299757152,-3.18042556095922e-07,5.81826051178827e-10,-7.622665888604806e-07,3.2293281642599953e-10,30,b_scan
-0.9396984924623116,2.4099038499130594,0.0046833948398903,-3.099983260082975e-07,5.874348317017404e-10,-7.470661593139998e-07,3.2211061948700203e-10,30,b_scan
-0.9296482412060302,2.429924152165938,0.0049876769387521,-2.982009744910072e-07,5.979777079965124e-10,-7.246057501151171e-07,3.175283832749542e-10,30,b_scan
-0.9195979899497488,2.443583351177728,0.0052154229822502,-2.904909056893541e-07,6.06725825995339e-10,-7.098387408110452e-07,3.118752431085123e-10,30,b_scan
-0.9095477386934674,2.4646449899176424,0.0055899307622764,-2.791431390295388e-07,6.205829895329253e-10,-6.879887390790366e-07,3.088656732739653e-10,30,b_scan
-0.8994974874371859,2.478851338820921,0.0058178941006887,-2.717530593896292e-07,6.257174405019731e-10,-6.736354350966635e-07,3.063801348101885e-10,30,b_scan
-0.8894472361809045,2.500712797724972,0.0062206376359099,-2.608902813553301e-07,6.377820655802836e-10,-6.524116653873426e-07,3.001331250038273e-10,30,b_scan
-0.8793969849246231,2.515405076393193,0.0064964943541917,-2.538318945435758e-07,6.448930568609196e-10,-6.384900360854122e-07,2.963645850603005e-10,30,b_scan
-0.8693467336683417,2.537948675062997,0.006979172356864,-2.4343690985615245e-07,6.593864443987796e-10,-6.178303828308524e-07,2.9324983340513507e-10,30,b_scan
-0.8592964824120604,2.553215112430385,0.0073161602729521,-2.36697029616162e-07,6.687052636900896e-10,-6.043384330833672e-07,2.8946987505093307e-10,30,b_scan
-0.8492462311557789,2.5764478061451745,0.0078562751795029,-2.267963758975203e-07,6.826687159149433e-10,-5.843290251228425e-07,2.848361115808146e-10,30,b_scan
-0.8391959798994975,2.592133961714162,0.0082141257492799,-2.2036166198244401e-07,6.897789558657838e-10,-5.712069478844695e-07,2.818541476233333e-10,30,b_scan
-0.8291457286432161,2.615991742300358,0.0087665152201421,-2.109579118915701e-07,6.989952469577292e-10,-5.518641554812737e-07,2.7658777537214115e-10,30,b_scan
-0.8190954773869347,2.632230944001617,0.0092109904264807,-2.048302108199756e-07,7.09162288332994e-10,-5.391604191867146e-07,2.740540313791092e-10,30,b_scan
-0.8090452261306533,2.6568064679414247,0.0099159937111492,-1.9587574927032748e-07,7.24002310940185e-10,-5.204039575742789e-07,2.69363387704681e-10,30,b_scan
-0.7989949748743719,2.673402404177318,0.0103802125951345,-1.9006724636118977e-07,7.312011786547287e-10,-5.081262333773674e-07,2.6695051682251827e-10,30,b_scan
-0.7889447236180904,2.6984403533455827,0.0110920311638333,-1.8158522700582925e-07,7.399734187772693e-10,-4.899969041239476e-07,2.6398719804699087e-10,30,b_scan
-0.778894472361809,2.715488232705804,0.011628369526651,-1.760792965263363e-07,7.478164148559603e-10,-4.781412577403822e-07,2.619729377862325e-10,30,b_scan
-0.7688442211055276,2.74119645888288,0.0124742944362973,-1.680408586713509e-07,7.59001849280221e-10,-4.6063300673754564e-07,2.5540666963863933e-10,30,b_scan
-0.7587939698492463,2.7582242843575973,0.013044784776314,-1.6286475582130504e-07,7.647363701226427e-10,-4.492175245722939e-07,2.5385927982599133e-10,30,b_scan
-0.7487437185929648,2.7843682807942303,0.0139932848292152,-1.5528350713996697e-07,7.752393459226079e-10,-4.3236647181100843e-07,2.4952521457466864e-10,30,b_scan
-0.7386934673366834,2.8020653786561804,0.0146450555690269,-1.5037843438931025e-07,7.81052445560881e-10,-4.213702046988062e-07,2.4562709407216737e-10,30,b_scan
-0.728643216080402,2.8283786360958123,0.0156480618896848,-1.432631581127421e-07,7.87916364838395e-10,-4.05202455745696e-07,2.4351289862195816e-10,30,b_scan
-0.7185929648241206,2.8458976649502663,0.0163873752160544,-1.3866999388117442e-07,7.939550781692291e-10,-3.94640611785102e-07,2.4199860755941157e-10,30,b_scan
-0.7085427135678393,2.8724653312317643,0.0175780264554075,-1.3198208091961382e-07,8.034603585087857e-10,-3.79113951785416e-07,2.363688060361361e-10,30,b_scan
-0.6984924623115578,2.8897284283442874,0.0183627224383055,-1.2768258977675937e-07,8.073009366566745e-10,-3.689680094825233e-07,2.3413176244589023e-10,30,b_scan
-0.6884422110552764,2.9152734061820675,0.0195713972652461,-1.2144063003516284e-07,8.113683439928448e-10,-3.540326391715055e-07,2.3253154077481368e-10,30,b_scan
-0.6783919597989949,2.932615817975064,0.0204488373376876,-1.17416314773634e-07,8.149356726391862e-10,-3.4433694199349817e-07,2.3095783144203551e-10,30,b_scan
-0.6683417085427136,2.9580405745200387,0.0218136931670645,-1.1158768699284781e-07,8.191805178016744e-10,-3.3008090574168577e-07,2.3083848324709801e-10,30,b_scan
-0.6582914572864322,2.9742755762184125,0.0227625217020912,-1.0785950983764693e-07,8.218500260682796e-10,-3.2080390577300284e-07,2.2945712788524678e-10,30,b_scan
-0.6482412060301508,2.997698652499548,0.0242231989691772,-1.0245589774248957e-07,8.24467591327124e-10,-3.0713190660329244e-07,2.2592032443666367e-10,30,b_scan
-0.6381909547738693,3.013028773898009,0.0252476372114115,-9.899302103220545e-08,8.26237806011005e-10,-2.9826882078512574e-07,2.2180558759080734e-10,30,b_scan
-0.6281407035175879,3.0338749920099946,0.0267521606953741,-9.402443280886657e-08,8.259710541623209e-10,-2.852583753367443e-07,2.1799118101468167e-10,30,b_scan
-0.6180904522613065,3.0464298417504083,0.0277556107964368,-9.084791466792624e-08,8.246516759869074e-10,-2.767617983051651e-07,2.1631799157775047e-10,30,b_scan
-0.6080402010050251,3.0635327412213544,0.0292839338588328,-8.628233332747443e-08,8.217817022477966e-10,-2.643287531376923e-07,2.14613428614404e-10,30,b_scan
-0.5979899497487438,3.07373071140788,0.0303654876093981,-8.336924687967802e-08,8.20683818719887e-10,-2.5625461452101186e-07,2.1312001387399783e-10,30,b_scan
-0.5879396984924623,3.0856893016479474,0.0319261099003716,-7.919846941442692e-08,8.165630025327832e-10,-2.4438186977898933e-07,2.1123985823853523e-10,30,b_scan
-0.5778894472361809,3.0921525148830185,0.0329538705307399,-7.65398541095596e-08,8.129110201276531e-10,-2.366729023736541e-07,2.0858655717917238e-10,30,b_scan
-0.5678391959798995,3.0988910562344603,0.0344804436519761,-7.27265036760775e-08,8.06506130835082e-10,-2.2537151179299917e-07,2.0468331038006868e-10,30,b_scan
-0.5577889447236181,3.10121240670832,0.0354580241835787,-7.031229072343809e-08,8.013134595324725e-10,-2.1805334833560853e-07,2.0070310780407568e-10,30,b_scan
-0.5477386934673367,3.10136281181223,0.0369334756829358,-6.683805127435534e-08,7.93433139972866e-10,-2.072890466362847e-07,1.965535868260707e-10,30,b_scan
-0.5376884422110553,3.099466056937912,0.0378454052026822,-6.462334271012196e-08,7.865958654429415e-10,-2.0029785721588897e-07,1.9353360248999468e-10,30,b_scan
-0.5276381909547738,3.0938580578895376,0.0391409008694048,-6.14487140880224e-08,7.750034959453053e-10,-1.9011359922817845e-07,1.8861649572916567e-10,30,b_scan
-0.5175879396984925,3.0876178870995723,0.0399910817630488,-5.94221626172498e-08,7.672870730968113e-10,-1.8347293218716e-07,1.85705270133154e-10,30,b_scan
-0.507537688442211,3.075695578498899,0.0412581419648441,-5.6502057383703053e-08,7.555586848023367e-10,-1.737831280711465e-07,1.843591370140365e-10,30,b_scan
-0.4974874371859297,3.065963090746607,0.0421081833151499,-5.463036341412496e-08,7.479566463306235e-10,-1.6749467786178093e-07,1.8158272509127067e-10,30,b_scan
-0.4874371859296482,3.0484095960901203,0.0432991780251551,-5.1925626854102553e-08,7.352563583375893e-10,-1.5829057918504102e-07,1.7695497426882962e-10,30,b_scan
-0.4773869346733668,3.0347920551272143,0.0440258622281488,-5.019248779239184e-08,7.258596019633372e-10,-1.5232376317942042e-07,1.7492745982201828e-10,30,b_scan
-0.4673366834170854,3.0115255197910504,0.0450382670181062,-4.768060923431064e-08,7.107942760991427e-10,-1.435913715083113e-07,1.7172178091040586e-10,30,b_scan
-0.457286432160804,2.994282913891712,0.0456773416566465,-4.6072837822091813e-08,7.005703708964751e-10,-1.3795511108519333e-07,1.6877817863187635e-10,30,b_scan
-0.4472361809045225,2.966016530626023,0.0465680985541451,-4.3732133294697576e-08,6.843809674131508e-10,-1.2971023027161366e-07,1.6428290115840112e-10,30,b_scan
-0.4371859296482412,2.945467567934626,0.0471542831385327,-4.2221953229699454e-08,6.737243987034308e-10,-1.243633938929324e-07,1.6090351317829908e-10,30,b_scan
-0.4271356783919597,2.912944290113043,0.0479468426601534,-4.002098518792907e-08,6.565284012567142e-10,-1.1657890028787665e-07,1.5719088035854544e-10,30,b_scan
-0.4170854271356784,2.890092660657673,0.0484414257401608,-3.8593056272802576e-08,6.447107037030142e-10,-1.115375086863753e-07,1.5248426408233247e-10,30,b_scan
-0.4070351758793969,2.854296667312727,0.0491798820520969,-3.651142784209305e-08,6.270326604678152e-10,-1.042144468085153e-07,1.4532558901417282e-10,30,b_scan
-0.3969849246231155,2.829282798633986,0.0496317370383902,-3.515685350986987e-08,6.146796375264034e-10,-9.94686808895697e-08,1.4206843648642398e-10,30,b_scan
-0.3869346733668342,2.790049793797898,0.0503436353239185,-3.3174764200141235e-08,5.966361511542669e-10,-9.255924401589792e-08,1.3535200052768986e-10,30,b_scan
-0.3768844221105527,2.7634944052437627,0.0508749629276765,-3.188569337442737e-08,5.850858371391742e-10,-8.811593524754815e-08,1.3104816663207119e-10,30,b_scan
-0.3668341708542714,2.722493661446878,0.051657419339854,-2.9989761600361275e-08,5.671816052121737e-10,-8.164693586528655e-08,1.2492814756646406e-10,30,b_scan
-0.3567839195979899,2.694938163995239,0.0522681131748883,-2.8758077409355883e-08,5.55958268125315e-10,-7.75012403336025e-08,1.2074224108702848e-10,30,b_scan
-0.3467336683417085,2.65226197718696,0.0533089234572489,-2.694742604893556e-08,5.39948360198624e-10,-7.147163349264922e-08,1.1303175693627716e-10,30,b_scan
-0.3366834170854271,2.6084808213278863,0.0543157170112679,-2.5192383160550266e-08,5.229817084618996e-10,-6.571384831783898e-08,1.0654841420976454e-10,30,b_scan
