Repository: sadityakr/Large-MR-due-to-interlayer-hybridization-CrSBr

# Large magnetoresistance from interlayer hybridization in CrSBr: data and analysis code

Data, analysis scripts and Jupyter notebooks for the paper
([arXiv:2608.11389](https://doi.org/10.48550/arXiv.2608.11389))

> **Large bias-tunable magnetoresistance from spin-dependent interlayer
> hybridization in van der Waals antiferromagnet CrSBr-based heterostructures**

The work studies vertical tunnelling transport through a graphene / CrSBr /
graphene junction ("Device 2"). Current-voltage curves
I(V) were recorded as a function of magnetic field applied along the crystal
**b** axis and the **c** axis, at temperatures from 3 K to 160 K. The

File: output/IV_H_scans/MR_summary/MR_summary_combined_all_temps.csv (part 6 of 25)
Voltage (V),TMR_Ratio,TMR_Error,I_apar (A),I_apar_error (A),I_par (A),I_par_error (A),temperature,scan_type
-0.3266331658291457,2.578600301053445,0.0551138482338931,-2.404847093776229e-08,5.124835396479576e-10,-6.201139439998887e-08,1.0177818696762819e-10,30,b_scan
-0.3165829145728643,2.533292451681753,0.0564621971675677,-2.236604418459436e-08,4.971083373089152e-10,-5.6659730906813455e-08,9.415880529086368e-11,30,b_scan
-0.3065326633165829,2.502425149576561,0.0574775640608409,-2.1277742620517333e-08,4.874028109755436e-10,-5.3245958259799655e-08,8.983340392545467e-11,30,b_scan
-0.2964824120603014,2.45465045594246,0.0591360527256434,-1.9683031332792725e-08,4.730158794388832e-10,-4.831496183536939e-08,8.194572478702447e-11,30,b_scan
-0.2864321608040201,2.4228897858865386,0.060312541454458,-1.8646633267253146e-08,4.6308969973287816e-10,-4.5178737284399785e-08,7.658291697519193e-11,30,b_scan
-0.2763819095477386,2.375363847353153,0.0622369183198844,-1.7127438125534077e-08,4.4779981757973035e-10,-4.068389732117171e-08,6.955162332046759e-11,30,b_scan
-0.2663316582914573,2.343810022519402,0.0635055074044989,-1.6141268901913653e-08,4.364672652393877e-10,-3.7832067828485966e-08,6.500297665600818e-11,30,b_scan
-0.2562814070351759,2.2962497533753723,0.0656001981369193,-1.4705439941765272e-08,4.1935643616852944e-10,-3.3767362839554854e-08,5.7792070670147476e-11,30,b_scan
-0.2462311557788944,2.26452827037923,0.0669876225462656,-1.3779986733394238e-08,4.069530714592888e-10,-3.120516952322199e-08,5.315689257880328e-11,30,b_scan
-0.2361809045226131,2.218569327144531,0.0690865011710225,-1.2428732738494732e-08,3.864672697371551e-10,-2.7574005228901457e-08,4.6374751634457256e-11,30,b_scan
-0.2261306532663316,2.18815874486682,0.0704779347291307,-1.1558180298849952e-08,3.71774007431345e-10,-2.5291133295675922e-08,4.2244623159995646e-11,30,b_scan
-0.2160804020100502,2.1431053006546734,0.0725026342518217,-1.0300103658313793e-08,3.4804545370829784e-10,-2.2074206747424883e-08,3.6378564061634384e-11,30,b_scan
-0.2060301507537688,2.113731295988681,0.0736472543079185,-9.500479541316526e-09,3.3065942219159324e-10,-2.0081460933380932e-08,3.258272248422189e-11,30,b_scan
-0.1959798994974874,2.069763018540314,0.0746304161886681,-8.354202323513236e-09,3.0094720779136077e-10,-1.7291219018611265e-08,2.707594821024246e-11,30,b_scan
-0.185929648241206,2.042099753793098,0.0746677074546953,-7.629642561639446e-09,2.7872980517340367e-10,-1.5580491196653256e-08,2.3715805676222766e-11,30,b_scan
-0.1758793969849246,2.0027833423948502,0.0730831421002224,-6.597126143057551e-09,2.405525873086307e-10,-1.3212614346993249e-08,1.8731184947692725e-11,30,b_scan
-0.1658291457286431,1.979552461995211,0.0708579848507064,-5.949388846879257e-09,2.1280837342017663e-10,-1.1777127339206681e-08,1.5804576689903697e-11,30,b_scan
-0.1557788944723618,1.9528137191431896,0.0661180106659626,-5.033510635612424e-09,1.70309374475305e-10,-9.8295086246771e-09,1.2187393320916796e-11,30,b_scan
-0.1457286432160803,1.942806073520995,0.0619967956764793,-4.459593531615135e-09,1.422148041189735e-10,-8.664125398656828e-09,1.0104995477581535e-11,30,b_scan
-0.135678391959799,1.944068759378898,0.0554101273992117,-3.6569465956470795e-09,1.0416425752309488e-10,-7.109355631314503e-09,7.240408800229479e-12,30,b_scan
-0.1256281407035175,1.9574264798449823,0.051475006829322,-3.1647077709455747e-09,8.317028039796085e-11,-6.194682791820057e-09,5.810118145851488e-12,30,b_scan
-0.1155778894472361,1.991230868239012,0.0452788781561268,-2.503773831454697e-09,5.6897386538278086e-11,-4.985591740281653e-09,4.046444426724489e-12,30,b_scan
-0.1055276381909547,2.0110380989258627,0.0401474504672041,-2.130069293422713e-09,4.249354355753338e-11,-4.2836505024251694e-09,3.221934775350807e-12,30,b_scan
-0.0954773869346733,2.020087283586676,0.0296591426372712,-1.663616835354937e-09,2.4398090877739928e-11,-3.3606512138612173e-09,2.3327820548185016e-12,30,b_scan
-0.085427135678392,2.006624746859341,0.0213645471342427,-1.4102787384003704e-09,1.498552776328263e-11,-2.829900216443754e-09,1.894752846156191e-12,30,b_scan
-0.0753768844221105,1.95780603144771,0.0087512109332895,-1.0963470932775627e-09,4.8410192527335765e-12,-2.146434951778977e-09,1.4911681319205809e-12,30,b_scan
-0.0653266331658291,1.907722784217935,0.0033062891857699,-9.23338392272636e-10,1.4490346008692596e-12,-1.7614736884816651e-09,1.2954022205817872e-12,30,b_scan
-0.0552763819095477,1.8038941522633072,0.0155142196365715,-7.043283618258921e-10,6.029044797997499e-12,-1.270533813170922e-09,1.0580620080837665e-12,30,b_scan
-0.0452261306532663,1.7228719615825616,0.0249274113167601,-5.775974446510355e-10,8.338820134348471e-12,-9.951264424710047e-10,9.487038734344827e-13,30,b_scan
-0.0351758793969849,1.602054981282312,0.0376095034465911,-4.105252319084815e-10,9.624342019012799e-12,-6.576839927210592e-10,8.035627433600479e-13,30,b_scan
-0.0251256281407035,1.5244502496059826,0.0434687819702208,-3.134362675063822e-10,8.922113129154577e-12,-4.778179962356716e-10,7.977550279323999e-13,30,b_scan
-0.015075376884422,1.4018449557962094,0.0448749791288286,-1.8428893482534782e-10,5.870552814376027e-12,-2.583445136939703e-10,8.160129928275485e-13,30,b_scan
-0.0050251256281407,1.2794754208008987,0.0447061937045393,-1.0657047058297647e-10,3.5962938571937026e-12,-1.3635429769410366e-10,1.2355262082527328e-12,30,b_scan
0.0050251256281406,3.767536623382633,1.106416027826939,1.0848986207338937e-11,3.174702370527068e-12,4.08739528627225e-11,1.0113905119961156e-12,30,b_scan
0.015075376884422,1.8745493683896923,0.1232021717542347,8.687967795341298e-11,5.703425749793433e-12,1.6286024543347014e-10,5.153187239734373e-13,30,b_scan
0.0251256281407035,1.764735115299469,0.0689580093533127,2.1572868223077e-10,8.422021187727188e-12,3.8070398090992037e-10,6.355873688907272e-13,30,b_scan
0.0351758793969849,1.777296539988369,0.0503976913310201,3.1352374306095165e-10,8.880954016004062e-12,5.572246637464316e-10,7.280944093913122e-13,30,b_scan
0.0452261306532664,1.843151081374154,0.0295212523776548,4.795500718213245e-10,7.664717373222686e-12,8.838832334505273e-10,9.163295219911965e-13,30,b_scan
0.0552763819095476,1.9033977269759248,0.0179682298984596,6.04635615272273e-10,5.678365378548549e-12,1.1508620557579343e-09,1.1020929020643985e-12,30,b_scan
0.0653266331658291,1.9960827847906943,0.0049316660500524,8.198551918331528e-10,1.8861288009314533e-12,1.6364988344394283e-09,1.474329185177497e-12,30,b_scan
0.0753768844221105,2.057727503721725,0.0087080329351109,9.860186940132231e-10,4.083921768283965e-12,2.028957785854786e-09,1.7617600470996376e-12,30,b_scan
0.085427135678392,2.147955392230981,0.0208820433291697,1.271162184434434e-09,1.2318453682853452e-11,2.7303996684560558e-09,2.12226303323609e-12,30,b_scan
0.0954773869346734,2.207847132999708,0.0285957654735559,1.4866008827756602e-09,1.9224028596412057e-11,3.2821874969510762e-09,2.381745810745642e-12,30,b_scan
0.1055276381909549,2.299350837266143,0.0401559715048722,1.8553402630115438e-09,3.2376628141729915e-11,4.266078187169179e-09,2.933223708966596e-12,30,b_scan
0.1155778894472361,2.364918138979207,0.0477983112619857,2.1305697445705547e-09,4.3037690504317336e-11,5.0386230352952014e-09,3.407417267713232e-12,30,b_scan
0.1256281407035175,2.482230561095637,0.0580504849329705,2.590147197570907e-09,6.054997126191253e-11,6.429342531546724e-09,4.258311954560547e-12,30,b_scan
0.135678391959799,2.573339516338899,0.0641346836682695,2.924190974042892e-09,7.285425265288073e-11,7.524936186826112e-09,4.873627970691267e-12,30,b_scan
0.1457286432160804,2.7180936993514524,0.0721275519057133,3.462861267468491e-09,9.186342920711459e-11,9.412381392834293e-09,6.091699556378353e-12,30,b_scan
0.1557788944723619,2.811487896001552,0.0761089713650547,3.855063686226391e-09,1.0433029055434203e-10,1.0838464892140625e-08,6.918586103066365e-12,30,b_scan
0.1658291457286431,2.935977665998132,0.0801688832201195,4.481730176977859e-09,1.2234531811680015e-10,1.3158259704636851e-08,8.138327325074774e-12,30,b_scan
0.1758793969849246,3.006436116465774,0.0818069210587627,4.928039528179089e-09,1.340601986967104e-10,1.4815836020888566e-08,9.170597466267536e-12,30,b_scan
0.185929648241206,3.0950054284570263,0.0830783762704424,5.639483322000965e-09,1.5133922003192858e-10,1.7454231495285853e-08,1.0752884555382766e-11,30,b_scan
0.1959798994974875,3.143280916035706,0.083276803720308,6.141399877015307e-09,1.6266301467678398e-10,1.9304145031166245e-08,1.1991600327429306e-11,30,b_scan
0.2060301507537689,3.206107570339841,0.0829230235699762,6.939511233373141e-09,1.79434246830807e-10,2.2248819499776e-08,1.3558636832509047e-11,30,b_scan
0.2160804020100502,3.243127911312408,0.0823205605448295,7.498431841516919e-09,1.9027901093317727e-10,2.431837359629721e-08,1.47369324280266e-11,30,b_scan
0.2261306532663316,3.295599857015997,0.0812949263568601,8.376471622324994e-09,2.0656579643655519e-10,2.7605498680832812e-08,1.6766231857429008e-11,30,b_scan
0.2361809045226131,3.3278496000637943,0.0805989166400922,8.984519920712791e-09,2.1753351606119168e-10,2.9899131024909254e-08,1.8000011950307826e-11,30,b_scan
0.2462311557788945,3.372719840931289,0.0796148008883627,9.928035740606823e-09,2.3428306110970247e-10,3.3484483123819616e-08,1.977707998921349e-11,30,b_scan
0.256281407035176,3.4003457632433896,0.0788210107117773,1.0577113252710346e-08,2.4510175388562184e-10,3.5965842236199136e-08,2.11392618272724e-11,30,b_scan
0.2663316582914572,3.437889949356848,0.077474768442984,1.1579940491915345e-08,2.608735326569377e-10,3.981056103130615e-08,2.3149341768654644e-11,30,b_scan
0.2763819095477386,3.460318022046104,0.0766086789728688,1.2269387380984716e-08,2.715416894755018e-10,4.245598227388646e-08,2.45613328955929e-11,30,b_scan
0.2864321608040201,3.4921422497757373,0.0750695543087547,1.3327697400253812e-08,2.8639718864114606e-10,4.654221518365259e-08,2.700735189583237e-11,30,b_scan
0.2964824120603015,3.5120464601030568,0.0739946378121763,1.4046490008540892e-08,2.9583216164565154e-10,4.9331925511369e-08,2.8420699227058823e-11,30,b_scan
0.306532663316583,3.5400033257064787,0.0725194827245023,1.5149425914813717e-08,3.102285143986494e-10,5.3629018120984484e-08,3.0323337601472193e-11,30,b_scan
0.3165829145728642,3.5577358132342494,0.0713831584027502,1.5895952294856298e-08,3.1881248491697993e-10,5.655359876487341e-08,3.2048746250388445e-11,30,b_scan
0.3266331658291457,3.584040620242646,0.0697194031315385,1.7039045192917093e-08,3.313193572355819e-10,6.106863010156507e-08,3.4117665317583786e-11,30,b_scan
0.3366834170854271,3.6114883182328814,0.0680525039236413,1.8191513524676764e-08,3.4264072344152275e-10,6.569843858534562e-08,3.639418946086615e-11,30,b_scan
0.3467336683417086,3.62982936061975,0.0669030795649594,1.8978869905316697e-08,3.496520236619768e-10,6.889005921370112e-08,3.796378732927092e-11,30,b_scan
0.35678391959799,3.6575174482926185,0.0653136849127707,2.0179444106543908e-08,3.601830459372038e-10,7.380666891653e-08,4.0359219669281125e-11,30,b_scan
0.3668341708542713,3.676343047929814,0.0644045995842056,2.099024371503008e-08,3.675421475969703e-10,7.716733655610334e-08,4.214883764832441e-11,30,b_scan
0.3768844221105527,3.7056330467967658,0.063159000215052,2.224405930926806e-08,3.7893943038666277e-10,8.242832127133099e-08,4.440949256869664e-11,30,b_scan
0.3869346733668342,3.725580779502784,0.0623169935292768,2.3102073871185345e-08,3.8622499995410924e-10,8.60686423811416e-08,4.613318679680013e-11,30,b_scan
0.3969849246231156,3.755269909266445,0.0609338176824229,2.4427982702051664e-08,3.96163520150701e-10,9.173366838509585e-08,4.846753131042931e-11,30,b_scan
0.4070351758793971,3.7753644019342993,0.0600598441192741,2.5346015954248322e-08,4.029949567510139e-10,9.569044636452793e-08,5.01092389743392e-11,30,b_scan
0.4170854271356783,3.805647062798186,0.0588927585143973,2.6764301668213285e-08,4.139496532947429e-10,1.0185548603148049e-07,5.258123545923862e-11,30,b_scan
0.4271356783919597,3.825620536975588,0.0580442798457246,2.7752140597365305e-08,4.2082970874174257e-10,1.061691590143147e-07,5.4382463897103156e-11,30,b_scan
0.4371859296482412,3.8537960622756176,0.0566539988086165,2.9311898950580424e-08,4.3064550004026247e-10,1.1296208075356765e-07,5.8090981291864954e-11,30,b_scan
0.4472361809045226,3.8712151489999513,0.0557212550106266,3.0410399816672445e-08,4.37446014023549e-10,1.1772520045744769e-07,5.987050706012808e-11,30,b_scan
0.4572864321608041,3.8950869216030126,0.0541323520494299,3.21590882651422e-08,4.466445171848551e-10,1.2526244411223229e-07,6.265482060091421e-11,30,b_scan
0.4673366834170853,3.9091776224997377,0.0529442911135714,3.3394772235949176e-08,4.51974167449613e-10,1.3054609633324805e-07,6.554211972463626e-11,30,b_scan
0.4773869346733668,3.9266829488447073,0.0511631453821474,3.538342399388913e-08,4.6068987255126316e-10,1.3893948766854713e-07,6.975006894744761e-11,30,b_scan
0.4874371859296482,3.935250726479288,0.0498545139615312,3.680038147193984e-08,4.658478317364686e-10,1.4481872792216613e-07,7.260288683124366e-11,30,b_scan
0.4974874371859297,3.943555792578024,0.0477803999865184,3.9083266340662416e-08,4.731319022940807e-10,1.54127041370589e-07,7.7093958415916e-11,30,b_scan
0.5075376884422111,3.9460350135769575,0.0463359465542491,4.070993570026175e-08,4.775995813784383e-10,1.6064283167369945e-07,8.027182071443914e-11,30,b_scan
0.5175879396984926,3.9458931593839273,0.0441343312443282,4.330971231672671e-08,4.839363238211451e-10,1.7089549756545773e-07,8.484919612751797e-11,30,b_scan
0.5276381909547738,3.942251616318877,0.0425942525365149,4.516372578910504e-08,4.874538954705877e-10,1.7804677099108185e-07,8.876985594041734e-11,30,b_scan
0.5376884422110553,3.9323202255056726,0.0403661454811818,4.812476812972477e-08,4.93434434995983e-10,1.892419990642875e-07,9.386762925361208e-11,30,b_scan
0.5477386934673367,3.923068042996092,0.0388231934351382,5.022314328989649e-08,4.964040299067606e-10,1.9702880845940659e-07,9.663276248817126e-11,30,b_scan
0.5577889447236182,3.90531428816886,0.0364935723523691,5.356014131185706e-08,4.998159040749272e-10,2.091691851415387e-07,1.0198991953637343e-10,30,b_scan
0.5678391959798996,3.891079638286497,0.0350077128830799,5.590495755457549e-08,5.022262860698014e-10,2.175306420198796e-07,1.0654342948156436e-10,30,b_scan
0.5778894472361809,3.8668103530299938,0.0328770045574321,5.962486643142294e-08,5.061078036218681e-10,2.305580508150567e-07,1.13077552146867e-10,30,b_scan
0.5879396984924623,3.848520632080713,0.0314991908340217,6.223161311008364e-08,5.084318543550441e-10,2.3949964702182146e-07,1.1767049052305265e-10,30,b_scan
0.5979899497487438,3.8174747113376,0.029463233115311,6.636235455340152e-08,5.111611185603949e-10,2.533366102924299e-07,1.2351022872364003e-10,30,b_scan
0.6080402010050252,3.794880620364105,0.0280838336709292,6.925806482798637e-08,5.114417647086862e-10,2.628260880196463e-07,1.2731898224827278e-10,30,b_scan
0.6180904522613067,3.757987792404888,0.0260638050191091,7.382235938079797e-08,5.1074536050463e-10,2.774235253595652e-07,1.3464276662631748e-10,30,b_scan
0.6281407035175879,3.731541521252646,0.0247663279592621,7.703857331305921e-08,5.099362646370986e-10,2.874726350557465e-07,1.3960427638443788e-10,30,b_scan
0.6381909547738693,3.690278293393114,0.0229401743513259,8.205619416822154e-08,5.085404055245205e-10,3.028101921774386e-07,1.467342914887088e-10,30,b_scan
0.6482412060301508,3.66124634112737,0.0217415659360072,8.558958427191077e-08,5.065678165730653e-10,3.133645522541461e-07,1.5155673649871618e-10,30,b_scan
0.6582914572864322,3.616461782672551,0.0200086634129489,9.11107580540537e-08,5.021717426226156e-10,3.294985744928105e-07,1.5868507969459298e-10,30,b_scan
0.6683417085427137,3.585967950251896,0.0189429130813155,9.49267012927264e-08,4.993752304144987e-10,3.404041084588521e-07,1.6345779249364515e-10,30,b_scan
0.6783919597989949,3.539079835365816,0.0173961376514733,1.0094383319482632e-07,4.938146199463527e-10,3.572482845643403e-07,1.7138540345426118e-10,30,b_scan
0.6884422110552764,3.507212931107776,0.016397563642556,1.0512594788227505e-07,4.888933643129903e-10,3.686990838076771e-07,1.7743608955307335e-10,30,b_scan
0.6984924623115578,3.458322030087289,0.0149916014487809,1.1166991081805437e-07,4.811113764692955e-10,3.861905126799603e-07,1.85175132183948e-10,30,b_scan
0.7085427135678393,3.424791859398686,0.0141184576815422,1.1625067923592045e-07,4.759862369418122e-10,3.981343798967481e-07,1.9078687126819114e-10,30,b_scan
0.7185929648241207,3.373862307608876,0.0128247659292115,1.2338170399158457e-07,4.652708059824853e-10,4.1627288054576273e-07,1.9914624550719239e-10,30,b_scan
0.728643216080402,3.339197608100574,0.0120416929470227,1.2835635388456058e-07,4.5877500630577214e-10,4.286072298758355e-07,2.052410766737169e-10,30,b_scan
0.7386934673366834,3.286356470787068,0.010957386165576,1.361488656910707e-07,4.4918501537284727e-10,4.474337057541696e-07,2.1554630408684216e-10,30,b_scan
0.7487437185929648,3.2505519214641736,0.0102390849292891,1.4158104934576228e-07,4.407620747449829e-10,4.602165519937816e-07,2.2097198522661103e-10,30,b_scan
0.7587939698492463,3.1966003977103687,0.0092554508598485,1.5007890430310354e-07,4.2847440703085724e-10,4.797422851832372e-07,2.3126093493692607e-10,30,b_scan
0.7688442211055277,3.160856920236369,0.0086654724975043,1.559472089925919e-07,4.2080023325977406e-10,4.929268147357815e-07,2.3880136513170967e-10,30,b_scan
0.778894472361809,3.1073618609420057,0.0078459832070563,1.6512416141731113e-07,4.0920883994885075e-10,5.131005215081841e-07,2.482229797697958e-10,30,b_scan
0.7889447236180904,3.0721172413955724,0.0073309733063635,1.7145181487917028e-07,4.006878434391988e-10,5.26720076558861e-07,2.540803502074639e-10,30,b_scan
0.7989949748743719,3.020257362998297,0.0066505158535321,1.8128241004666826e-07,3.894304647149236e-10,5.475195337255263e-07,2.648081810264533e-10,30,b_scan
0.8090452261306533,2.9864973379438213,0.0062333000949426,1.8804188809169944e-07,3.8186311682197416e-10,5.615865982077902e-07,2.707046597267081e-10,30,b_scan
0.8190954773869348,2.937098641708772,0.0056730067315172,1.9850297788564077e-07,3.712768601179899e-10,5.830228267230618e-07,2.8103612541085063e-10,30,b_scan
0.829145728643216,2.9050016759545545,0.0053166716584887,2.0568523105719322e-07,3.6307622924179975e-10,5.975159409402461e-07,2.8879933093204203e-10,30,b_scan
0.8391959798994975,2.8583232679279944,0.0048484269231511,2.1675724325578645e-07,3.5227748728676387e-10,6.195622718899428e-07,3.0093776253399667e-10,30,b_scan
0.8492462311557789,2.828127934283455,0.0045859645988619,2.243488142707529e-07,3.4708376274073046e-10,6.344871486624867e-07,3.0823832152379126e-10,30,b_scan
0.8592964824120604,2.7844429283209857,0.0041887840725378,2.360373965867008e-07,3.3610921006476037e-10,6.57232659745135e-07,3.188749744992644e-10,30,b_scan
0.8693467336683418,2.756354837609494,0.0039512178509281,2.440005898241033e-07,3.291538875669669e-10,6.725522061412372e-07,3.2612605187117304e-10,30,b_scan
0.879396984924623,2.7154516969076496,0.0036478140497251,2.562912734943611e-07,3.2122123405273957e-10,6.959465735128853e-07,3.3645897294212785e-10,30,b_scan
0.8894472361809045,2.6892458749074715,0.0034609888381835,2.646528024796236e-07,3.156785984802672e-10,7.117164573510296e-07,3.4393137370815124e-10,30,b_scan
0.8994974874371859,2.6514039085341614,0.0031831144494551,2.7748499944801e-07,3.0517165484951224e-10,7.357248120960533e-07,3.54207570335669e-10,30,b_scan
0.9095477386934674,2.62707169371916,0.0030202736862131,2.862244727786459e-07,2.9899123806930235e-10,7.519322104864706e-07,3.6104546352968845e-10,30,b_scan
0.9195979899497488,2.5920169906070423,0.0028127271247601,2.99575938883381e-07,2.9141319472474624e-10,7.765059235627804e-07,3.734527871721688e-10,30,b_scan
0.92964824120603,2.5693772971732014,0.0026824081492242,3.087202840173636e-07,2.8581184034708875e-10,7.932188889310766e-07,3.8274029891501305e-10,30,b_scan
0.9396984924623116,2.536992134244351,0.0024963009217173,3.226040485760204e-07,2.767981385423731e-10,8.184439337127463e-07,3.9421003036867777e-10,30,b_scan
0.949748743718593,2.5159628729008894,0.0023877926623418,3.321204444381653e-07,2.7167037522495856e-10,8.356027075377664e-07,4.0213764687560616e-10,30,b_scan
0.9597989949748744,2.485783587251188,0.0022368889285481,3.465969584404338e-07,2.6413663178179787e-10,8.615650306824122e-07,4.122893952834634e-10,30,b_scan
0.969849246231156,2.4664909447620875,0.002160828211844,3.563919608063179e-07,2.617823915722437e-10,8.790375441147879e-07,4.197011925622071e-10,30,b_scan
0.9798994974874372,2.438660837974716,0.0020432340487291,3.71370188609548e-07,2.5554744699711044e-10,9.056459353533884e-07,4.3289893988564415e-10,30,b_scan
0.9899497487437184,2.4194292922541,0.0022067582091348,3.81714403066453e-07,2.9668884674749407e-10,9.235310080542648e-07,4.407875195668942e-10,30,b_scan
1.0,2.4015220434625006,0.0018989346767812,3.929564951985936e-07,2.476278961993224e-10,9.436936853411888e-07,4.5073677414757445e-10,30,b_scan
-1.0,9.01749917266276,0.141390693408799,-5.4479027697328475e-09,8.531660880814547e-11,-4.912645871881312e-08,3.804879698760156e-11,3,b_scan
-0.9899497487437184,9.226805949556102,0.1357046866668836,-4.9041188055762076e-09,7.201644067791852e-11,-4.5249352572620514e-08,3.701535170287654e-11,3,b_scan
-0.9798994974874372,9.43826349254581,0.1301364045909182,-4.4100921311586495e-09,6.067017863788981e-11,-4.162361156027824e-08,3.849393973955575e-11,3,b_scan
-0.9698492462311558,9.551228544495055,0.1272442512533952,-4.178665461014923e-09,5.5520928689199195e-11,-3.9911388829141326e-08,3.8807290715714496e-11,3,b_scan
-0.9597989949748744,9.781233484424837,0.1214819799668883,-3.748050128436904e-09,4.638781320598926e-11,-3.6660553417569845e-08,3.802449286772168e-11,3,b_scan
-0.949748743718593,10.007642860118672,0.1167718248547206,-3.3602765633730915e-09,3.904589901457502e-11,-3.3628447757464827e-08,3.570888303819358e-11,3,b_scan
-0.9396984924623116,10.12090706183971,0.1148290601639056,-3.180347755168082e-09,3.591356764232375e-11,-3.218800405438671e-08,3.5386437381825626e-11,3,b_scan
-0.9296482412060302,10.355277354377629,0.1124887009897286,-2.8428793748478122e-09,3.068850429369369e-11,-2.943880441158878e-08,3.5743590973361317e-11,3,b_scan
-0.9195979899497488,10.605246738226567,0.1089229681793112,-2.534309295979148e-09,2.5796882356048764e-11,-2.687697539484013e-08,3.678701783907624e-11,3,b_scan
-0.9095477386934674,10.728926284111123,0.1065702428572901,-2.3922789719239647e-09,2.350206129246148e-11,-2.5666584740801364e-08,3.763992290860698e-11,3,b_scan
-0.8994974874371859,10.976926450046024,0.1033284594087269,-2.1274536465051566e-09,1.9712810517644208e-11,-2.3352902203569323e-08,3.873966589485009e-11,3,b_scan
-0.8894472361809045,11.22725277067648,0.1034248712488623,-1.8889450098819275e-09,1.7061560597813758e-11,-2.120766309585238e-08,3.8391960078725645e-11,3,b_scan
-0.8793969849246231,11.351188661194657,0.1033224684097947,-1.7793038118854522e-09,1.5842819669230813e-11,-2.019721325429458e-08,3.8175068377802816e-11,3,b_scan
-0.8693467336683417,11.61317272467093,0.0999515017223454,-1.5731690226294432e-09,1.3132240972022502e-11,-1.826948358489748e-08,3.829136323711446e-11,3,b_scan
-0.8592964824120604,11.90196239871571,0.0995483764822512,-1.3863421104406983e-09,1.1134264867310182e-11,-1.6500191670221378e-08,3.8533006091003915e-11,3,b_scan
-0.8492462311557789,12.049598355114789,0.1007445644688346,-1.3005296250015799e-09,1.0395136784667047e-11,-1.5670859630197092e-08,3.843444632531929e-11,3,b_scan
-0.8391959798994975,12.349747913197762,0.1063208039006827,-1.1413382518299423e-09,9.341728164637663e-12,-1.4095239693789614e-08,3.762398943845982e-11,3,b_scan
-0.8291457286432161,12.667325296066108,0.116548072235526,-9.996784714762875e-10,8.722816811724979e-12,-1.266325238966428e-08,3.695440506646357e-11,3,b_scan
-0.8190954773869347,12.836778667961768,0.1211850838307713,-9.344119165218858e-10,8.340585985028912e-12,-1.1994838957097416e-08,3.6869859978098255e-11,3,b_scan
-0.8090452261306533,13.17295058778306,0.129889067446548,-8.152529754577703e-10,7.545014807351376e-12,-1.0739287162248329e-08,3.6535151258274464e-11,3,b_scan
-0.7989949748743719,13.502428180408796,0.1406827571614071,-7.10438868665538e-10,6.904019315204659e-12,-9.592649800727305e-09,3.604362822380519e-11,3,b_scan
-0.7889447236180904,13.668114637570197,0.1456111083718188,-6.626883914126683e-10,6.566427317196072e-12,-9.057700902815342e-09,3.544093572835745e-11,3,b_scan
-0.778894472361809,13.981649950742284,0.153867985918306,-5.762565688647967e-10,5.861101808022875e-12,-8.057017627683405e-09,3.385942222588845e-11,3,b_scan
-0.7688442211055276,14.286763974033528,0.1653896140857611,-5.003806882273452e-10,5.332140362440471e-12,-7.148820789868538e-09,3.233579406832316e-11,3,b_scan
-0.7587939698492463,14.426330686205594,0.1684550456741526,-4.66358604264408e-10,4.981845645036165e-12,-6.727843443475641e-09,3.172514017285558e-11,3,b_scan
-0.7487437185929648,14.686946263137829,0.1730629010891011,-4.0484963581115056e-10,4.2932281992862656e-12,-5.946004845809288e-09,3.054780918974864e-11,3,b_scan
-0.7386934673366834,14.878211977298577,0.1831213900618152,-3.5244734897510967e-10,3.870383653129873e-12,-5.2437863688886075e-09,2.914675821440643e-11,3,b_scan
-0.728643216080402,14.96143082719275,0.1910301772791911,-3.289012702383641e-10,3.7422042278993504e-12,-4.920833603647114e-09,2.8511043244760444e-11,3,b_scan
-0.7185929648241206,15.106203068271569,0.2077011748856416,-2.8620549007649467e-10,3.49446858817102e-12,-4.323478252349711e-09,2.7333948989317324e-11,3,b_scan
-0.7085427135678393,15.167214577955193,0.2171471848990927,-2.4963897625000656e-10,3.136738953881324e-12,-3.786327919804911e-09,2.598295022924985e-11,3,b_scan
-0.6984924623115578,15.147395089893733,0.218264611657065,-2.3363739315141037e-10,2.9249265824127284e-12,-3.5389979018372443e-09,2.524940388581556e-11,3,b_scan
-0.6884422110552764,14.993435364436332,0.2179755614209169,-2.0568726551135926e-10,2.5365658276289266e-12,-3.08395872073222e-09,2.374317806833001e-11,3,b_scan
-0.6783919597989949,14.720848577285762,0.22851326788366,-1.8194557452976182e-10,2.384590580139124e-12,-2.678393251959885e-09,2.2280275021194655e-11,3,b_scan
-0.6683417085427136,14.582834789785396,0.2386133486815519,-1.7094856937192355e-10,2.3761143809895584e-12,-2.492914744700929e-09,2.1522497725250255e-11,3,b_scan
-0.6582914572864322,14.27009526372996,0.2467107198141976,-1.5087232191279187e-10,2.2060766032247938e-12,-2.152962406355674e-09,1.985989146543008e-11,3,b_scan
-0.6482412060301508,13.86023002358884,0.2373356258213387,-1.3380221993090967e-10,1.89145500819024e-12,-1.8545295459092315e-09,1.792113099004603e-11,3,b_scan
-0.6381909547738693,13.63015464434557,0.2329700518416618,-1.2619588737889755e-10,1.7644838797878734e-12,-1.720069460454791e-09,1.6909771157544296e-11,3,b_scan
-0.6281407035175879,13.075729179265933,0.2359230760187993,-1.1292718124604468e-10,1.6805666598974053e-12,-1.4766052389511584e-09,1.506381162195597e-11,3,b_scan
-0.6180904522613065,12.401894847270242,0.2455053916446921,-1.0198105025501612e-10,1.7013047358536684e-12,-1.2647582616768922e-09,1.3478184684555824e-11,3,b_scan
-0.6080402010050251,12.034912749547525,0.2367478690515132,-9.719579540128524e-11,1.594364534560441e-12,-1.1697429172773403e-09,1.2701204522644742e-11,3,b_scan
-0.5979899497487438,11.2706374674145,0.2217309774997937,-8.845985927483527e-11,1.4349417074114974e-12,-9.969990043051726e-10,1.1097924913778554e-11,3,b_scan
-0.5879396984924623,10.468385183695634,0.2137976922496411,-8.108368119430918e-11,1.3730085767349166e-12,-8.488152068540062e-10,9.691817004701738e-12,3,b_scan
-0.5778894472361809,10.047692050841816,0.2169040066752069,-7.793087773110824e-11,1.4195505507811972e-12,-7.830254606939819e-10,9.071378499309603e-12,3,b_scan
-0.5678391959798995,9.118384836221216,0.2075034942157796,-7.291312289908859e-11,1.409730645605292e-12,-6.648499142045833e-10,7.979433093124115e-12,3,b_scan
-0.5577889447236181,8.24188575388172,0.1884104230870837,-6.840940001263082e-11,1.3128650803694125e-12,-5.638224593956976e-10,7.0031836452753295e-12,3,b_scan
-0.5477386934673367,7.794611718838913,0.1795872475672409,-6.652791845014054e-11,1.2831159342056657e-12,-5.18559292781425e-10,6.535787307456663e-12,3,b_scan
-0.5376884422110553,6.914926897259515,0.1665170570648406,-6.329753364630131e-11,1.2840025280550434e-12,-4.3769781794099805e-10,5.679904090610093e-12,3,b_scan
-0.5276381909547738,6.121976281711872,0.1551890651898747,-6.025883590847141e-11,1.296668366338755e-12,-3.6890316419522965e-10,4.943297897857616e-12,3,b_scan
-0.5175879396984925,5.741348640651175,0.1515955742418241,-5.897068778340657e-11,1.3344539319098796e-12,-3.3857127814352605e-10,4.606361829822005e-12,3,b_scan
-0.507537688442211,5.004968720645767,0.1330635248916259,-5.6966279061395086e-11,1.2889399863505856e-12,-2.8511444483386037e-10,3.980161170409622e-12,3,b_scan
-0.4974874371859297,4.315582282573645,0.115404910369282,-5.5796584113111976e-11,1.268847784149826e-12,-2.4079474982667616e-10,3.388026256862456e-12,3,b_scan
-0.4874371859296482,4.012275572812189,0.1077766528517709,-5.5202140991913485e-11,1.2639079517298682e-12,-2.2148620186878886e-10,3.111276583632572e-12,3,b_scan
-0.4773869346733668,3.4945556895153373,0.0966802834495653,-5.3739449194901e-11,1.2851329661253217e-12,-1.8779549793546167e-10,2.6124489837045363e-12,3,b_scan
-0.4673366834170854,3.05760551278409,0.0901103102042674,-5.2519896889548765e-11,1.3683709651294189e-12,-1.6058512626033628e-10,2.2117890841628857e-12,3,b_scan
-0.457286432160804,2.848704128369618,0.0840827419987736,-5.226129648066422e-11,1.3651740699089754e-12,-1.4887697103841675e-10,2.0458479846836e-12,3,b_scan
-0.4472361809045225,2.4920677509343085,0.0702403161768987,-5.1539504605189126e-11,1.2647797656215668e-12,-1.2843993732572212e-10,1.7807060538720322e-12,3,b_scan
-0.4371859296482412,2.2092259859884704,0.0610641900040107,-5.045752078130336e-11,1.1962634679246524e-12,-1.1147206609860863e-10,1.5839799719776408e-12,3,b_scan
-0.4271356783919597,2.086999764807958,0.0595865406514655,-4.9894409561542526e-11,1.2329583901385897e-12,-1.0412962102017119e-10,1.4891821408670362e-12,3,b_scan
-0.4170854271356784,1.851699641713544,0.0574535167008429,-4.952035951465238e-11,1.3694541174457564e-12,-9.169683197080767e-11,1.2900889888637125e-12,3,b_scan
-0.4070351758793969,1.6483422954227112,0.050951609676811,-4.9621247989009376e-11,1.3755476332946113e-12,-8.179280181194332e-11,1.118584067258884e-12,3,b_scan
-0.3969849246231155,1.572026723264622,0.047760839623754,-4.9394406033140384e-11,1.3390512471125342e-12,-7.764932626387996e-11,1.0650406970177333e-12,3,b_scan
-0.3869346733668342,1.444044234384875,0.0433949277410465,-4.912835219104821e-11,1.2965347039263493e-12,-7.094351372631269e-11,1.0196839549998512e-12,3,b_scan
-0.3768844221105527,1.3409863733398886,0.0424230909412763,-4.8761351156273856e-11,1.3794897982477698e-12,-6.538830744620447e-11,9.25792036923215e-13,3,b_scan
-0.3668341708542714,1.2975288183859417,0.042178601521745,-4.8554172986923097e-11,1.4239493098566781e-12,-6.300043870342895e-11,8.8340546476392e-13,3,b_scan
-0.3567839195979899,1.2354710581964192,0.038398084089841,-4.805547830531539e-11,1.3211114504892069e-12,-5.937115263400307e-11,8.607229399821628e-13,3,b_scan
-0.3467336683417085,1.1857383529882866,0.0356663534086871,-4.7957730169058576e-11,1.2613031666084957e-12,-5.6865319983716174e-11,8.300521554165273e-13,3,b_scan
-0.3366834170854271,1.1378920723237589,0.0329881389562131,-4.7904929474298176e-11,1.2105616742298617e-12,-5.451063947403266e-11,7.745036838215638e-13,3,b_scan
-0.3266331658291457,1.11634548309613,0.0329404841305008,-4.7912803498108095e-11,1.2411426154483716e-12,-5.3487241767585433e-11,7.557824592518873e-13,3,b_scan
-0.3165829145728643,1.089868228111168,0.0353622743937833,-4.7658071817127006e-11,1.382442005397477e-12,-5.1941018286527005e-11,7.550796272146435e-13,3,b_scan
-0.3065326633165829,1.0664985306777404,0.032617009927482,-4.763952745783864e-11,1.273851194409909e-12,-5.0807486035966776e-11,7.541824522810033e-13,3,b_scan
-0.2964824120603014,1.0545439773774448,0.0309226739696014,-4.775225994613589e-11,1.2088391755055284e-12,-5.03568581323598e-11,7.452382387852089e-13,3,b_scan
-0.2864321608040201,1.0375345224807957,0.0319635422251075,-4.755451837479229e-11,1.283159309123857e-12,-4.933945451379433e-11,7.334947300753423e-13,3,b_scan
-0.2763819095477386,1.0280476650748107,0.0331423671045963,-4.7229178058788416e-11,1.3381539600377842e-12,-4.855384622673992e-11,7.467332274464271e-13,3,b_scan
-0.2663316582914573,1.0269131954517594,0.0339374099780758,-4.716406353024711e-11,1.3815740107834664e-12,-4.8433399190335854e-11,7.410356708423775e-13,3,b_scan
-0.2562814070351759,1.0265361092369023,0.0336270220390193,-4.7087497633350726e-11,1.373993009413066e-12,-4.8337016614241706e-11,7.195941053867841e-13,3,b_scan
-0.2462311557788944,1.0190080050626646,0.0311496753212699,-4.7133499216743797e-11,1.2600377987675585e-12,-4.802941300847676e-11,7.120144173571623e-13,3,b_scan
-0.2361809045226131,1.0122826234756577,0.0301768807640202,-4.714962063453328e-11,1.2170842622942961e-12,-4.7728741671807346e-11,7.117126907726827e-13,3,b_scan
-0.2261306532663316,1.0084177865137198,0.0319249703215089,-4.687822147929176e-11,1.3023004486560874e-12,-4.7272832339847305e-11,7.177113670159002e-13,3,b_scan
-0.2160804020100502,1.007122431315959,0.0349197525573371,-4.671297280751721e-11,1.4453290787852877e-12,-4.7045682747903006e-11,7.362010116539847e-13,3,b_scan
-0.2060301507537688,1.0107106660505198,0.0345264410338368,-4.653911747947292e-11,1.4094072411042648e-12,-4.703758242508147e-11,7.434341625230215e-13,3,b_scan
-0.1959798994974874,1.0162993450151472,0.0318730154872342,-4.6464530372633245e-11,1.2654019520499965e-12,-4.7221871784143575e-11,7.344321182713078e-13,3,b_scan
-0.185929648241206,1.012919748830851,0.0321740006756352,-4.6484632375675807e-11,1.284937476324185e-12,-4.7085202150463984e-11,7.367540866657628e-13,3,b_scan
-0.1758793969849246,1.0077368681489198,0.0327262821418798,-4.6515478277699394e-11,1.3274143787910677e-12,-4.687536240001791e-11,7.26589815237574e-13,3,b_scan
-0.1658291457286431,0.9985396997634352,0.0332588913739679,-4.6520269051382913e-11,1.3799456807107078e-12,-4.645233549148212e-11,7.03686125808958e-13,3,b_scan
-0.1557788944723618,0.99986693791526,0.033503363057055,-4.637188603969051e-11,1.3793916250335297e-12,-4.636571569986074e-11,7.151936433034004e-13,3,b_scan
-0.1457286432160803,1.002442990294665,0.0325547404627518,-4.62037322298602e-11,1.3172893911337713e-12,-4.6316607499275045e-11,7.202281996113414e-13,3,b_scan
-0.135678391959799,1.000928421140855,0.031438739666045,-4.63027835496415e-11,1.274753774398481e-12,-4.634577203276941e-11,7.007495354206073e-13,3,b_scan
-0.1256281407035175,1.0009294496019383,0.0335008694379609,-4.6447925175044125e-11,1.3891205780246172e-12,-4.649109618060893e-11,6.985943658103168e-13,3,b_scan
-0.1155778894472361,1.0023454183743787,0.0344447657348408,-4.6441954227979275e-11,1.4385478456088476e-12,-4.6550880040767636e-11,6.927081995798288e-13,3,b_scan
-0.1055276381909547,0.999423429528102,0.0322870397156303,-4.661416414044591e-11,1.3356070233049176e-12,-4.658728778983032e-11,6.9522352796108e-13,3,b_scan
-0.0954773869346733,1.0046685894806808,0.0313914824728143,-4.6170221044354806e-11,1.2404724836923977e-12,-4.638577085264319e-11,7.398966110524923e-13,3,b_scan
-0.085427135678392,1.0049106724304355,0.032411481228229,-4.604006938747715e-11,1.2905577287961265e-12,-4.6266157086913577e-11,7.381081935131159e-13,3,b_scan
-0.0753768844221105,1.0037042163893724,0.0336074375296831,-4.6135581743166544e-11,1.3723848042811872e-12,-4.6306477921192806e-11,7.117773020242485e-13,3,b_scan
-0.0653266331658291,1.0055945556240924,0.0346777487693592,-4.603860243250819e-11,1.424149926674172e-12,-4.629616795467233e-11,7.056203974400201e-13,3,b_scan
-0.0552763819095477,1.0026842740293105,0.0345924705021256,-4.599378549333574e-11,1.4158371668846218e-12,-4.6117245417245175e-11,7.183543360208399e-13,3,b_scan
-0.0452261306532663,1.00410326139563,0.0329127626151559,-4.6043141044302553e-11,1.3221062079067314e-12,-4.623206808748319e-11,7.308346737059315e-13,3,b_scan
-0.0351758793969849,0.9964009933903702,0.0304827814625002,-4.6176703593407325e-11,1.2236148226040148e-12,-4.601051333196374e-11,7.034531764651803e-13,3,b_scan
-0.0251256281407035,0.994644410385859,0.0309275627274159,-4.611035204015311e-11,1.2502669636811549e-12,-4.5863403917662485e-11,6.98024006723586e-13,3,b_scan
-0.015075376884422,0.9938489709036372,0.0396451325383807,-4.6856461004141945e-11,1.664014212330948e-12,-4.656824554915288e-11,8.460538461726525e-13,3,b_scan
-0.0050251256281407,0.9974948357914826,0.069597261912256,-4.672512855394485e-11,2.876209075959677e-12,-4.660807443425313e-11,1.5309925216573785e-12,3,b_scan
0.0050251256281406,0.9997965104600312,0.0721928887007693,-4.456386513179872e-11,2.823515709039908e-12,-4.455479685138382e-11,1.5431595771002546e-12,3,b_scan
0.015075376884422,1.002663295988615,0.0406172384040959,-4.474752661171165e-11,1.5847920150814293e-12,-4.4866702519837066e-11,8.822815848953966e-13,3,b_scan
0.0251256281407035,0.997956249462926,0.0332669271277902,-4.5519547070725356e-11,1.336784326793227e-12,-4.5426516471952187e-11,7.165160560200425e-13,3,b_scan
0.0351758793969849,0.9975805326818362,0.0319835140154415,-4.5584060233537576e-11,1.2815117190033732e-12,-4.5473771089573325e-11,7.008918693627997e-13,3,b_scan
0.0452261306532664,1.000061040283952,0.0311793811829583,-4.554093837077984e-11,1.2418793540124385e-12,-4.5543718202589437e-11,6.883110445209478e-13,3,b_scan
0.0552763819095476,0.9967912427277488,0.031929434516443,-4.558699682347636e-11,1.2760504882981365e-12,-4.5440719215898937e-11,7.076746672020219e-13,3,b_scan
0.0653266331658291,0.9954653800982428,0.0323989725589827,-4.561264903384961e-11,1.2993607399779529e-12,-4.5405813007768836e-11,7.147310663784449e-13,3,b_scan
0.0753768844221105,1.0000217424049251,0.0334244663425041,-4.536322815783983e-11,1.3231490917727465e-12,-4.5364214463515136e-11,7.403980153029342e-13,3,b_scan
0.085427135678392,0.9911743950933454,0.0346584132497078,-4.553169473518309e-11,1.4234876196500956e-12,-4.512984998671996e-11,7.067911797811582e-13,3,b_scan
0.0954773869346734,0.9941173919830776,0.0345997388491023,-4.5544345554157695e-11,1.4174830131751929e-12,-4.527642602187533e-11,7.053567642093257e-13,3,b_scan
0.1055276381909549,1.0033859991219596,0.0333369833404407,-4.529798501797744e-11,1.3157885733516374e-12,-4.5451363955474846e-11,7.330434584893648e-13,3,b_scan
0.1155778894472361,0.9972722185330491,0.0330888392554079,-4.53147531256423e-11,1.3161097625855956e-12,-4.519114438188672e-11,7.249345633417842e-13,3,b_scan
0.1256281407035175,0.9992082745292084,0.0335176775506361,-4.521395629679941e-11,1.3378298252609501e-12,-4.517815925596398e-11,7.139215119618245e-13,3,b_scan
0.135678391959799,0.9962676785745144,0.0334302288009094,-4.524846819028511e-11,1.3384300561038829e-12,-4.5079586362988096e-11,7.142216264832014e-13,3,b_scan
0.1457286432160804,0.9973018926550676,0.033336975635936,-4.5237978289988494e-11,1.314514032788484e-12,-4.5115921368494396e-11,7.454678799624464e-13,3,b_scan
0.1557788944723619,1.0010087501512963,0.0329106076981171,-4.514183485424771e-11,1.2858770153108226e-12,-4.518737168698673e-11,7.418385511151204e-13,3,b_scan
0.1658291457286431,0.994908457898258,0.0322558655368301,-4.509711721307367e-11,1.2688766697910313e-12,-4.486750334211611e-11,7.227047080093713e-13,3,b_scan
0.1758793969849246,0.9867647262088668,0.0331959322658756,-4.501503055137113e-11,1.329765130454888e-12,-4.441924429730751e-11,7.149840449394727e-13,3,b_scan
0.185929648241206,0.9904129477466116,0.0336490749500469,-4.487442441956024e-11,1.3480401169996212e-12,-4.444421096780918e-11,7.053456638796208e-13,3,b_scan
0.1959798994974875,0.996585423794112,0.0338829350131491,-4.4623457426612076e-11,1.3481330377377534e-12,-4.447108723065871e-11,6.935361170731987e-13,3,b_scan
0.2060301507537689,0.9944261192385392,0.032678729036652,-4.440191567830633e-11,1.2635420785710686e-12,-4.415442469473502e-11,7.256757804240501e-13,3,b_scan
0.2160804020100502,0.9936871714691496,0.0340061013956062,-4.4341626204204385e-11,1.3231271273670116e-12,-4.4061705121198177e-11,7.383006401327285e-13,3,b_scan
