Repository: sadityakr/Large-MR-due-to-interlayer-hybridization-CrSBr

# Large magnetoresistance from interlayer hybridization in CrSBr: data and analysis code

Data, analysis scripts and Jupyter notebooks for the paper
([arXiv:2608.11389](https://doi.org/10.48550/arXiv.2608.11389))

> **Large bias-tunable magnetoresistance from spin-dependent interlayer
> hybridization in van der Waals antiferromagnet CrSBr-based heterostructures**

The work studies vertical tunnelling transport through a graphene / CrSBr /
graphene junction ("Device 2"). Current-voltage curves
I(V) were recorded as a function of magnetic field applied along the crystal
**b** axis and the **c** axis, at temperatures from 3 K to 160 K. The

File: output/IV_H_scans/MR_summary/MR_summary_combined_all_temps.csv (part 7 of 25)
Voltage (V),TMR_Ratio,TMR_Error,I_apar (A),I_apar_error (A),I_par (A),I_par_error (A),temperature,scan_type
0.2261306532663316,0.9860700220825374,0.0343490212333352,-4.4375650318100546e-11,1.3700438238391666e-12,-4.375749848909636e-11,7.058883852496127e-13,3,b_scan
0.2361809045226131,0.9753981738518138,0.033004583612464,-4.461379929784816e-11,1.342801149304006e-12,-4.351621836371243e-11,6.727939095131954e-13,3,b_scan
0.2462311557788945,0.975968351155868,0.0321839693732512,-4.451321545709077e-11,1.2937065402629617e-12,-4.3443489494302776e-11,6.768871836817543e-13,3,b_scan
0.256281407035176,0.9732532559732948,0.0319357913898354,-4.431070483565308e-11,1.2577771164199977e-12,-4.3125537755770976e-11,7.09924345971169e-13,3,b_scan
0.2663316582914572,0.9548351672840876,0.0316754711159577,-4.4496627353147895e-11,1.2525692406936124e-12,-4.248694462232068e-11,7.457510992857964e-13,3,b_scan
0.2763819095477386,0.9537443216798508,0.0324191794214987,-4.432409176029688e-11,1.297941534105325e-12,-4.2273850829999805e-11,7.296711878335523e-13,3,b_scan
0.2864321608040201,0.9410289532792628,0.0318799874186598,-4.4276489289953756e-11,1.3034615551225868e-12,-4.166545837140567e-11,6.984930660628932e-13,3,b_scan
0.2964824120603015,0.9152919409840962,0.0295645450287519,-4.418510914573891e-11,1.2178973625758433e-12,-4.0442274312597504e-11,6.81047799739664e-13,3,b_scan
0.306532663316583,0.8999137701002586,0.0290959059911335,-4.4099287051319336e-11,1.2151234263983158e-12,-3.968555566908629e-11,6.712763410695138e-13,3,b_scan
0.3165829145728642,0.8732217347758772,0.0288942270362744,-4.3939447178379356e-11,1.2492680369182714e-12,-3.8368880290197447e-11,6.494907930091326e-13,3,b_scan
0.3266331658291457,0.8383607475614145,0.0306289391275063,-4.353856356283831e-11,1.3960721489697574e-12,-3.6501022696291286e-11,6.391122788299399e-13,3,b_scan
0.3366834170854271,0.7762353956776943,0.0281508299510759,-4.366486586313978e-11,1.3742975125007845e-12,-3.3894214430487747e-11,6.106733859800017e-13,3,b_scan
0.3467336683417086,0.7404128777595105,0.0261262918159871,-4.376237436296194e-11,1.3151300739139352e-12,-3.240222553966968e-11,5.992310274099703e-13,3,b_scan
0.35678391959799,0.6603068778355528,0.0226321503122693,-4.350558496739356e-11,1.1897327194504069e-12,-2.8727036978229e-11,5.935795378763415e-13,3,b_scan
0.3668341708542713,0.5496834735130606,0.021029301309395,-4.2997477341130303e-11,1.2895975693951477e-12,-2.3635002697171623e-11,5.613312610753017e-13,3,b_scan
0.3768844221105527,0.4875085519362906,0.0196731320711025,-4.266560911667402e-11,1.3028671406415498e-12,-2.079984931794955e-11,5.4873378025241e-13,3,b_scan
0.3869346733668342,0.3385283107030263,0.0162198788788088,-4.2629529771167423e-11,1.3359032502922785e-12,-1.4431302699497678e-11,5.230442826565197e-13,3,b_scan
0.3969849246231156,0.1412165670314163,0.0124881054516263,-4.2403527901851936e-11,1.2695867388461205e-12,-5.9880806403204064e-12,4.982656014335147e-13,3,b_scan
0.4070351758793971,0.0201057501862148,0.0121572908336561,-4.201397226828761e-11,1.2778196231586385e-12,-8.447224307567475e-13,5.101295419131354e-13,3,b_scan
0.4170854271356783,0.285534057461922,0.0152328658733553,-4.126963566284746e-11,1.2670261901766209e-12,1.1783886520788076e-11,5.141232833062399e-13,3,b_scan
0.4271356783919597,0.6801145718609677,0.0248948969236591,-4.0933062893445397e-11,1.3503594503925366e-12,2.7839172544733683e-11,4.415356279290569e-13,3,b_scan
0.4371859296482412,0.9164587169579856,0.0328589292181743,-4.0694958209147335e-11,1.377404265226704e-12,3.729524918701401e-11,4.411314531496999e-13,3,b_scan
0.4472361809045226,1.497685531087963,0.0507790156474763,-4.004013561528034e-11,1.3117229294546084e-12,5.996753177380521e-11,5.238761518009439e-13,3,b_scan
0.4572864321608041,2.264659447360954,0.0728593291675603,-3.9211873131098946e-11,1.2343065081602725e-12,8.880153893506238e-11,5.903860266483068e-13,3,b_scan
0.4673366834170853,2.733314061328615,0.0892922578123396,-3.866102911726015e-11,1.2399439647184145e-12,1.056727345116422e-10,6.56372825677136e-13,3,b_scan
0.4773869346733668,3.8924284647850698,0.1417746773873514,-3.720480661101583e-11,1.3403854029845574e-12,1.4481704827954176e-10,7.756729220083184e-13,3,b_scan
0.4874371859296482,5.311918911774121,0.205932471586886,-3.6284891977670695e-11,1.396503645890075e-12,1.9274240390787004e-10,8.97728160339697e-13,3,b_scan
0.4974874371859297,6.172868147942946,0.2361476381353343,-3.576646114236891e-11,1.3595386733919045e-12,2.2078164875036806e-10,9.52784711545857e-13,3,b_scan
0.5075376884422111,8.399500466140863,0.298181061348378,-3.407217935660873e-11,1.2024629013190281e-12,2.861892863882701e-10,1.0987710251593122e-12,3,b_scan
0.5175879396984926,11.505656298984354,0.4627332961596272,-3.179344443062019e-11,1.2738038458916834e-12,3.6580444417957416e-10,1.2816871577011377e-12,3,b_scan
0.5276381909547738,13.329933627075288,0.5523208024915562,-3.0882075488371366e-11,1.2753749940464985e-12,4.116560165263191e-10,1.3828531773909368e-12,3,b_scan
0.5376884422110553,18.171079402782727,0.8702267402756582,-2.8538736567137526e-11,1.3638977075167217e-12,5.185796482165547e-10,1.6013122792424026e-12,3,b_scan
0.5477386934673367,25.42099157432644,1.3668424048407988,-2.5588694974161972e-11,1.3737370611190002e-12,6.504899993361806e-10,1.9419903223000385e-12,3,b_scan
0.5577889447236182,30.351256852795867,1.7088969308033086,-2.3915124344890167e-11,1.3446698882355377e-12,7.25854081658313e-10,2.139894504184274e-12,3,b_scan
0.5678391959798996,46.12241231831329,3.33167566192414,-1.9469894974612495e-11,1.4053049051438074e-12,8.979985238133336e-10,2.5798715570906585e-12,3,b_scan
0.5778894472361809,79.37166882839487,8.590616150915793,-1.3879368153137564e-11,1.5016910849072537e-12,1.1016286125982052e-09,3.111147845168052e-12,3,b_scan
0.5879396984924623,113.31092554185734,16.123286805765325,-1.0720164926300432e-11,1.5251070669686448e-12,1.214711809760459e-09,3.3773915587624915e-12,3,b_scan
0.5979899497487438,416.6391516534494,179.16204044872225,-3.5147953333051725e-12,1.511392986397692e-12,1.46440134590377e-09,3.953728855794445e-12,3,b_scan
0.6080402010050252,315.1140689226788,85.48611816884655,5.551924863380123e-12,1.5060925498189958e-12,1.749489634052698e-09,4.523112895924982e-12,3,b_scan
0.6180904522613067,179.72013310969692,26.697233059499563,1.061024255637582e-11,1.575908559636121e-12,1.906874204558033e-09,4.85576370760546e-12,3,b_scan
0.6281407035175879,100.09666486186347,8.123632689687634,2.253107087391897e-11,1.8277374712373507e-12,2.255285050245561e-09,5.535320981321531e-12,3,b_scan
0.6381909547738693,70.60709957021041,3.677019957497174,3.753823683756712e-11,1.95258478432156e-12,2.650466026080242e-09,6.695695946299601e-12,3,b_scan
0.6482412060301508,61.898487362864486,2.6425655407119333,4.6286982672009025e-11,1.9725451986521506e-12,2.865094211988478e-09,7.313206424597651e-12,3,b_scan
0.6582914572864322,50.06266045561109,1.4971967581062402,6.662818096399629e-11,1.9856787565915848e-12,3.335584000375557e-09,8.314852987162052e-12,3,b_scan
0.6683417085427137,41.96259179172912,0.9115257558905256,9.205958771413695e-11,1.987051001349649e-12,3.863058899763211e-09,9.441830328147002e-12,3,b_scan
0.6783919597989949,38.97750991845894,0.7405306739418677,1.0642747319566295e-10,2.005358174573608e-12,4.148277892080476e-09,1.0092992295899334e-11,3,b_scan
0.6884422110552764,34.38536719951349,0.553766699405651,1.3875441986972412e-10,2.2089293902612416e-12,4.771121677775934e-09,1.1613539175083864e-11,3,b_scan
0.6984924623115578,30.68199403914069,0.4268257474717288,1.7836720533521818e-10,2.4416463241142496e-12,5.472661530873349e-09,1.3558914061164489e-11,3,b_scan
0.7085427135678393,29.07456278101982,0.368233091349253,2.0131649579732211e-10,2.499564623613938e-12,5.8531890959141565e-09,1.4628399769508338e-11,3,b_scan
0.7185929648241207,26.31193006433328,0.2909057343284443,2.539672422030893e-10,2.735223313640249e-12,6.682368315479276e-09,1.669714552124367e-11,3,b_scan
0.728643216080402,24.026564608407583,0.2725070565078012,3.1667551604899185e-10,3.5047961325383424e-12,7.608624746251916e-09,1.886877954127985e-11,3,b_scan
0.7386934673366834,23.07258513557581,0.2689028417722658,3.5133377481400366e-10,4.003759087014162e-12,8.106178430399321e-09,1.9797375443372358e-11,3,b_scan
0.7487437185929648,21.40226821879928,0.2504304031155792,4.2908411030898653e-10,4.920107326734393e-12,9.183373217257792e-09,2.1408692823267875e-11,3,b_scan
0.7587939698492463,19.947576673877983,0.225228987363752,5.199286032686741e-10,5.7498335220895016e-12,1.0371315678644169e-08,2.362438762591453e-11,3,b_scan
0.7688442211055277,19.33049607380424,0.2139505647104894,5.694617878156428e-10,6.173361254018913e-12,1.1007978853551828e-08,2.45670211748974e-11,3,b_scan
0.778894472361809,18.25228544861504,0.1999243996865427,6.782208861481633e-10,7.301158613999898e-12,1.2379081211188914e-08,2.5029049604682463e-11,3,b_scan
0.7889447236180904,17.296071013399317,0.1839194313823905,8.026933951622309e-10,8.414139514682556e-12,1.3883441964712546e-08,2.480832611213577e-11,3,b_scan
0.7989949748743719,16.83835202140702,0.1742939081442173,8.72120323093404e-10,8.907312969248825e-12,1.4685069005269962e-08,2.47033857462089e-11,3,b_scan
0.8090452261306533,15.961759496395974,0.1584787510473549,1.0267548689796303e-09,1.007377567474693e-11,1.638881428040642e-08,2.4946463209953224e-11,3,b_scan
0.8190954773869348,15.08271922643609,0.1375544268846187,1.2090151202443183e-09,1.0902276076134504e-11,1.823523559916092e-08,2.4865481549730424e-11,3,b_scan
0.829145728643216,14.663936904833657,0.1283024797806962,1.3101549562555031e-09,1.1338947413274652e-11,1.92120296140858e-08,2.4685940408253912e-11,3,b_scan
0.8391959798994975,13.897576731530428,0.1152362270769803,1.5318098299259355e-09,1.2576808987766223e-11,2.1288444649508263e-08,2.467288323884364e-11,3,b_scan
0.8492462311557789,13.197877897577785,0.0982378577471153,1.7843601717709819e-09,1.3153984139769802e-11,2.3549767672334345e-08,2.4261154891657693e-11,3,b_scan
0.8592964824120604,12.890732359396043,0.0901975823478188,1.919873414400193e-09,1.3306191000468148e-11,2.474857434895274e-08,2.3786115382402827e-11,3,b_scan
0.8693467336683418,12.32578584363504,0.0816026307212392,2.214944888763814e-09,1.4543667761182364e-11,2.7300936354356813e-08,2.3107606841769105e-11,3,b_scan
0.879396984924623,11.788103949231234,0.0734365921822287,2.550786159573377e-09,1.5766365491455835e-11,3.00689324013113e-08,2.3385587195618755e-11,3,b_scan
0.8894472361809045,11.525836365746896,0.0689768499787312,2.7356299080680686e-09,1.6241897083469668e-11,3.153042267763578e-08,2.3695386760765023e-11,3,b_scan
0.8994974874371859,11.01175884197697,0.0609881761264212,3.143978686221369e-09,1.7264279550272088e-11,3.46207350969853e-08,2.4990058641506935e-11,3,b_scan
0.9095477386934674,10.53747267992245,0.0527771829740672,3.600681284229101e-09,1.7859962895828594e-11,3.794208066167224e-08,2.6344558379304863e-11,3,b_scan
0.9195979899497488,10.318352614000784,0.0500201864025928,3.846593389221638e-09,1.8456580112896185e-11,3.969050695267323e-08,2.743374929283636e-11,3,b_scan
0.92964824120603,9.91610281786879,0.0480678918061135,4.376187145228876e-09,2.0993683356492368e-11,4.339472168232523e-08,3.019594386032504e-11,3,b_scan
0.9396984924623116,9.56923205169964,0.0473910153419587,4.949836220864608e-09,2.429543727287372e-11,4.736613141536143e-08,3.1236877792476296e-11,3,b_scan
0.949748743718593,9.417828869980037,0.046676247474863,5.250299701713645e-09,2.579963623196535e-11,4.944642410684633e-08,3.192016844739314e-11,3,b_scan
0.9597989949748744,9.12249868577694,0.0417692508618332,5.8995725652641815e-09,2.6761054436038228e-11,5.381884297326816e-08,3.3538759214724825e-11,3,b_scan
0.969849246231156,8.824335037471156,0.0363880002787848,6.626815529199386e-09,2.7051643207340667e-11,5.84772404611721e-08,3.4103664447428713e-11,3,b_scan
0.9798994974874372,8.686833637212537,0.0336651026443527,7.0108361886506574e-09,2.6860429502242878e-11,6.090196762855747e-08,3.5522177464742425e-11,3,b_scan
0.9899497487437184,8.422771874872439,0.0299687824553943,7.835480208951818e-09,2.750811399710452e-11,6.599646233007898e-08,3.818332180912176e-11,3,b_scan
1.0,8.174298830656797,0.0264618093762245,8.736440801436109e-09,2.7817802647171288e-11,7.141427782728152e-08,4.16947267070069e-11,3,b_scan
-0.7487437185929648,2.604761181065468,0.0141442105453248,-2.757127686509873e-07,1.4806966666181803e-09,-7.181659169061757e-07,5.767057090692454e-10,40,b_scan
-0.7386934673366834,2.6023935536027265,0.0146551319394229,-2.6734858879518445e-07,1.489191782583046e-09,-6.957462440453742e-07,5.75965112026887e-10,40,b_scan
-0.728643216080402,2.642311702463797,0.0157073792794572,-2.5517816403040737e-07,1.5015842515318552e-09,-6.742602490307718e-07,5.685359781038594e-10,40,b_scan
-0.7185929648241206,2.642387608746793,0.0162466884589676,-2.473011222657591e-07,1.509937253841619e-09,-6.534654211042175e-07,4.733844791017618e-10,40,b_scan
-0.7085427135678393,2.682817603182419,0.0174343731829145,-2.3585278272354506e-07,1.518032466042142e-09,-6.32749997250285e-07,5.674416898059073e-10,40,b_scan
-0.6984924623115578,2.681253732425668,0.0180651894941728,-2.2845021910641369e-07,1.5231025554339267e-09,-6.125330026525334e-07,5.953807779089102e-10,40,b_scan
-0.6884422110552764,2.7211207963495947,0.0192997380738151,-2.176838311754941e-07,1.529693940362355e-09,-5.92344000040691e-07,5.69358378351866e-10,40,b_scan
-0.6783919597989949,2.7184248364907893,0.0199425987567592,-2.1075169740162442e-07,1.5319084838628755e-09,-5.72912648549167e-07,5.680060206161954e-10,40,b_scan
-0.6683417085427136,2.761401602250917,0.0213584822841934,-2.0067769606514658e-07,1.535336727546794e-09,-5.541517114503183e-07,6.295748244775752e-10,40,b_scan
-0.6582914572864322,2.757106156458845,0.0220499248979221,-1.942173471679105e-07,1.535361400031871e-09,-5.354778435677508e-07,6.480904406334042e-10,40,b_scan
-0.6482412060301508,2.7962298513664536,0.0234590876059421,-1.8483382801143008e-07,1.5332130976988246e-09,-5.168378674278938e-07,6.488134102131059e-10,40,b_scan
-0.6381909547738693,2.786633876055638,0.0240880308591353,-1.788056748888174e-07,1.528306137461247e-09,-4.982659508761695e-07,6.428677372217882e-10,40,b_scan
-0.6281407035175879,2.8248987776718715,0.025518338764914,-1.701192480689255e-07,1.5204807953383971e-09,-4.805696559283655e-07,6.299960743995114e-10,40,b_scan
-0.6180904522613065,2.8124736373317325,0.0262200874863278,-1.6455370003147074e-07,1.517906302933663e-09,-4.628029432639054e-07,6.252272536812396e-10,40,b_scan
-0.6080402010050251,2.8476673527613623,0.027754274635427,-1.5652876574745388e-07,1.5107412510770703e-09,-4.457418559870554e-07,6.044374908995907e-10,40,b_scan
-0.5979899497487438,2.831858690668706,0.028404495690164,-1.514027170254614e-07,1.503838191471545e-09,-4.287510999994077e-07,5.985749401154095e-10,40,b_scan
-0.5879396984924623,2.862474372089887,0.0299007778727827,-1.4401682440999638e-07,1.490703661820355e-09,-4.122444690233839e-07,5.790829820474208e-10,40,b_scan
-0.5778894472361809,2.845674318119601,0.0305194334988897,-1.3929749404756632e-07,1.4820051462569e-09,-3.963953013895775e-07,5.364083318996927e-10,40,b_scan
-0.5678391959798995,2.8724714715778044,0.032040529757305,-1.325138209020209e-07,1.467380005425909e-09,-3.806421701308255e-07,5.105315765618095e-10,40,b_scan
-0.5577889447236181,2.8502393537486985,0.0326268966510931,-1.2819660437832524e-07,1.458325869137972e-09,-3.653910068160553e-07,4.663515240433634e-10,40,b_scan
-0.5477386934673367,2.874394550148385,0.0341427370914386,-1.2196627719738366e-07,1.4428183915578775e-09,-3.505792024780469e-07,3.7625978568488495e-10,40,b_scan
-0.5376884422110553,2.846623181058852,0.0346090489329143,-1.1799642277153453e-07,1.429927724084712e-09,-3.358913523434708e-07,3.290534650188103e-10,40,b_scan
-0.5276381909547738,2.8643813634663555,0.0360650240993764,-1.1229871483214207e-07,1.4096573087445101e-09,-3.216663459064104e-07,3.1488871600733605e-10,40,b_scan
-0.5175879396984925,2.833618218581168,0.0365138192622132,-1.0864729029007465e-07,1.3954825042190591e-09,-3.078649411654324e-07,3.1920504999239625e-10,40,b_scan
-0.507537688442211,2.8480479260892424,0.0380517289907232,-1.0338325709092296e-07,1.3749944704190107e-09,-2.944404709501541e-07,3.74449379353019e-10,40,b_scan
-0.4974874371859297,2.81178386871023,0.0384517200252455,-1.0000695455209808e-07,1.3599240733256682e-09,-2.8119794156842645e-07,4.0726124757899774e-10,40,b_scan
-0.4874371859296482,2.8211644137911147,0.0398745037670118,-9.51270084462161e-08,1.3355397537643772e-09,-2.683689310188717e-07,4.3793030307122675e-10,40,b_scan
-0.4773869346733668,2.7869206260271744,0.0403552989831119,-9.19942065173234e-08,1.3201026885878021e-09,-2.563805516181321e-07,4.97105617143669e-10,40,b_scan
-0.4673366834170854,2.7921353065338272,0.0417614747366645,-8.744714244730984e-08,1.2954577237068722e-09,-2.4416425388262665e-07,5.031580509286836e-10,40,b_scan
-0.457286432160804,2.747017059722929,0.0419432980802411,-8.452453103905473e-08,1.277609925992495e-09,-2.3219032872936362e-07,5.013016403625832e-10,40,b_scan
-0.4472361809045225,2.747151975087566,0.0432317261077215,-8.0269281943463e-08,1.250680706806872e-09,-2.205119164298451e-07,4.871923251080655e-10,40,b_scan
-0.4371859296482412,2.6970163275329124,0.0433350239230183,-7.751549863220171e-08,1.2330059037256186e-09,-2.0906056544790322e-07,4.746187747417784e-10,40,b_scan
-0.4271356783919597,2.693748474882512,0.0445349952370247,-7.351105703231606e-08,1.203386428794459e-09,-1.9802029776780282e-07,4.579949012741336e-10,40,b_scan
-0.4170854271356784,2.639706224563315,0.0444798965759097,-7.091790347470297e-08,1.183289170617756e-09,-1.8720243123515378e-07,4.403363424833544e-10,40,b_scan
-0.4070351758793969,2.634258848897672,0.0456445388138218,-6.712842101381911e-08,1.1526594695858594e-09,-1.7683363706818145e-07,4.1064720199531175e-10,40,b_scan
-0.3969849246231155,2.5788328679663017,0.0454747932079681,-6.466665163345511e-08,1.1307933092106696e-09,-1.6676448669368077e-07,3.793882433870518e-10,40,b_scan
-0.3869346733668342,2.5724612023515103,0.0465866548989312,-6.106177105875855e-08,1.0987973786566838e-09,-1.570790369955267e-07,3.1994800363108456e-10,40,b_scan
-0.3768844221105527,2.515878984363724,0.0463001093062581,-5.8717715123530784e-08,1.075941945240765e-09,-1.4772666548914706e-07,2.51917494676366e-10,40,b_scan
-0.3668341708542714,2.5058705312552223,0.0473236630230112,-5.5281292802413387e-08,1.0404990680749595e-09,-1.3852776256325914e-07,2.138775099555728e-10,40,b_scan
-0.3567839195979899,2.4443897712453007,0.0469934261580738,-5.305231026429007e-08,1.017493376758846e-09,-1.2968052455096272e-07,1.7227731905429914e-10,40,b_scan
-0.3467336683417085,2.43257098163921,0.0480312368545711,-4.9771667210990944e-08,9.803840425100242e-10,-1.2107311336526033e-07,1.6557680076837508e-10,40,b_scan
-0.3366834170854271,2.4212162427922217,0.0491773013007995,-4.659005895134295e-08,9.44050079072051e-10,-1.1280460748563866e-07,1.5755996643817382e-10,40,b_scan
-0.3266331658291457,2.35513826880614,0.0487723834102555,-4.4518932000373444e-08,9.197746751033995e-10,-1.0484824044045773e-07,1.4870113655967043e-10,40,b_scan
-0.3165829145728643,2.3478799606952974,0.0502226970045057,-4.1477962165618536e-08,8.835572603476554e-10,-9.738527617913348e-08,1.8962644752221886e-10,40,b_scan
-0.3065326633165829,2.285826870317644,0.0500376340110817,-3.950807376367904e-08,8.594692164760034e-10,-9.030861660350908e-08,2.2011714746501039e-10,40,b_scan
-0.2964824120603014,2.27941745550126,0.0516824440804413,-3.661775219551915e-08,8.241145079323241e-10,-8.346714353568594e-08,2.2971955441823363e-10,40,b_scan
-0.2864321608040201,2.2221869890188795,0.0517304223995868,-3.4735437163944785e-08,8.005439520220565e-10,-7.718863652360094e-08,2.531417141873724e-10,40,b_scan
-0.2763819095477386,2.220758550160429,0.0537190119074524,-3.1972922092615475e-08,7.652278196854212e-10,-7.10041401107891e-08,2.4915348666588765e-10,40,b_scan
-0.2663316582914573,2.157317316538673,0.0535946115896064,-3.0181322235101155e-08,7.419971966120177e-10,-6.511068909381741e-08,2.3275049032269312e-10,40,b_scan
-0.2562814070351759,2.155932235192007,0.0557476464950446,-2.757306288788596e-08,7.060371637919634e-10,-5.944565510296973e-08,2.1396892284971588e-10,40,b_scan
-0.2462311557788944,2.089407648111452,0.0554788076705776,-2.5884176390890292e-08,6.81169700024455e-10,-5.408259611619209e-08,1.9117347478570976e-10,40,b_scan
-0.2361809045226131,2.094257132669428,0.0578708444201828,-2.3430569790181308e-08,6.429394184742699e-10,-4.906963790559601e-08,1.5994451276530118e-10,40,b_scan
-0.2261306532663316,2.026264937403526,0.0574486752079354,-2.185536037688184e-08,6.156409102893697e-10,-4.4284750425994e-08,1.424752930269228e-10,40,b_scan
-0.2160804020100502,2.039481659523613,0.0598067985852357,-1.9578109496938183e-08,5.723895721591755e-10,-3.9929195247150495e-08,9.080100228446856e-11,40,b_scan
-0.2060301507537688,1.972296263223273,0.0589784241493422,-1.813389506657968e-08,5.41432693574172e-10,-3.5765413477498035e-08,5.925741869830521e-11,40,b_scan
-0.1959798994974874,1.9835518864407689,0.060568912722461,-1.6055639242833476e-08,4.899595593329211e-10,-3.184719350813478e-08,3.4506764888975294e-11,40,b_scan
-0.185929648241206,1.9115467915112767,0.0587063389341953,-1.4742576106105009e-08,4.5251937043709536e-10,-2.8181124054235843e-08,2.8540789829467407e-11,40,b_scan
-0.1758793969849246,1.925585087466469,0.0588367142822247,-1.2868059724612497e-08,3.9300887936730216e-10,-2.47785439103417e-08,2.2764612499235828e-11,40,b_scan
-0.1658291457286431,1.852326565696404,0.0556765171043641,-1.1688634725282765e-08,3.5120008169399427e-10,-2.1651168618362752e-08,1.7864004285952003e-11,40,b_scan
-0.1557788944723618,1.8762286274188145,0.0534304452554743,-1.0014539389464933e-08,2.8509494697216805e-10,-1.8789565492927444e-08,1.3800530944828832e-11,40,b_scan
-0.1457286432160803,1.8043218675870067,0.0485598983736489,-8.967846280209269e-09,2.4128090149554627e-10,-1.6180881148540382e-08,1.0611096834224736e-11,40,b_scan
-0.135678391959799,1.842702769923486,0.0438531456096631,-7.507062963385432e-09,1.7859551632751542e-10,-1.3833285716620349e-08,8.504697428494962e-12,40,b_scan
-0.1256281407035175,1.7741410920108056,0.0378513911374791,-6.6068635764801355e-09,1.409009336522508e-10,-1.1721508160342885e-08,7.101149519331562e-12,40,b_scan
-0.1155778894472361,1.835595503322055,0.0316136116334708,-5.3825795431678894e-09,9.181238472987431e-11,-9.880238805712261e-09,2.3513305469830468e-11,40,b_scan
-0.1055276381909547,1.7769832977511262,0.0254875790304003,-4.664928376452182e-09,6.458481052783457e-11,-8.289499810160807e-09,3.107098091445879e-11,40,b_scan
-0.0954773869346733,1.837283685615064,0.0174746267285609,-3.734690677563618e-09,3.135695885794024e-11,-6.861686252706303e-09,3.0660582926004495e-11,40,b_scan
-0.085427135678392,1.7607927150785383,0.0119117139748619,-3.210447208213265e-09,1.428852061894781e-11,-5.652932056366151e-09,2.880041064360393e-11,40,b_scan
-0.0753768844221105,1.8122433661848427,0.0098717066034872,-2.537855915321634e-09,5.990751761095889e-12,-4.5992125468745935e-09,2.2578381645680727e-11,40,b_scan
-0.0653266331658291,1.7001120159326932,0.0137479120167406,-2.153961840057529e-09,1.4614165218974737e-11,-3.661976406142299e-09,1.6111770471550985e-11,40,b_scan
-0.0552763819095477,1.7316584608264176,0.0256667768349331,-1.6499238244343979e-09,2.352239563857655e-11,-2.857104550300905e-09,1.1585116798246266e-11,40,b_scan
-0.0452261306532663,1.6068788619485523,0.0316889102324319,-1.3535824669115415e-09,2.6423385092352896e-11,-2.1750430539843323e-09,6.088927248939409e-12,40,b_scan
-0.0351758793969849,1.6579282244255995,0.0452500771776131,-9.576979761092962e-10,2.6081928275984e-11,-1.587794505066877e-09,2.8518983287770814e-12,40,b_scan
-0.0251256281407035,1.5006301046087993,0.0478645594936752,-7.202118016812137e-10,2.291771272445924e-11,-1.0807715112973715e-09,2.3706599928612588e-12,40,b_scan
-0.015075376884422,1.6152445944275755,0.0584335912182388,-3.962528016317759e-10,1.4268625658024548e-11,-6.400451958625081e-10,2.2250160176564e-12,40,b_scan
-0.0050251256281407,1.2269197946477046,0.0448972099291586,-1.9815556232443376e-10,6.891548700739302e-12,-2.431209818353948e-10,2.7670652076842755e-12,40,b_scan
0.0050251256281406,1.4324075593438523,0.0972996010319879,9.886537571577712e-11,6.457746611933989e-12,1.4161551153264928e-10,2.6402939118142346e-12,40,b_scan
0.015075376884422,1.7962716720207572,0.0837338447512614,2.976805899181357e-10,1.3822713302733828e-11,5.34715210980375e-10,2.1922502420434165e-12,40,b_scan
0.0251256281407035,1.5719797272176037,0.0572822376502781,6.217091499381486e-10,2.2595179709903547e-11,9.77314179928459e-10,2.582050107000992e-12,40,b_scan
0.0351758793969849,1.73080795726743,0.0528831940970046,8.581005336235514e-10,2.615909316908389e-11,1.48520723173107e-09,3.0517335572130408e-12,40,b_scan
0.0452261306532664,1.6663770853677349,0.0375031622539864,1.2465485716182087e-09,2.7975026826400925e-11,2.0772199755424638e-09,3.5181757569266285e-12,40,b_scan
0.0552763819095476,1.8129791727204647,0.0320892539345385,1.5312697805910802e-09,2.7005756989537408e-11,2.776160220027866e-09,4.160222196635739e-12,40,b_scan
0.0653266331658291,1.7979543011764316,0.0198598535194453,2.001579364711049e-09,2.1939934184946103e-11,3.5987482279282203e-09,4.907348674935543e-12,40,b_scan
0.0753768844221105,1.947097579890107,0.0138953387547884,2.350724959910476e-09,1.6500002013269023e-11,4.5770908804289566e-09,5.89858105542404e-12,40,b_scan
0.085427135678392,1.932717100802377,0.0078822971417072,2.928973435893146e-09,6.001775007839044e-12,5.660877047346578e-09,1.9961401678217888e-11,40,b_scan
0.0954773869346734,2.0569596075330114,0.0099304876426719,3.3532144036481072e-09,5.949413652677002e-12,6.897426583702051e-09,3.096878463562061e-11,40,b_scan
0.1055276381909549,2.0476268371462014,0.0146349170725733,4.0590044685796105e-09,2.3243356417028693e-11,8.311326481959964e-09,3.554683126465864e-11,40,b_scan
0.1155778894472361,2.175901558836068,0.018759301526191,4.571261508723746e-09,3.7427162369437095e-11,9.946615042679313e-09,2.686212487232667e-11,40,b_scan
0.1256281407035175,2.204799176636632,0.0253603539202888,5.414758921233544e-09,6.175262345782745e-11,1.1938456011221576e-08,1.7872734394935396e-11,40,b_scan
0.135678391959799,2.3669103901159776,0.0312994438266354,6.0262820456027015e-09,7.940602126253212e-11,1.42636695875064e-08,1.591164288424216e-11,40,b_scan
0.1457286432160804,2.408966167854122,0.0369029591618838,7.008297949313466e-09,1.0707591554585039e-10,1.6882752654137562e-08,1.880643639855346e-11,40,b_scan
0.1557788944723619,2.562724492988344,0.0420841835604864,7.716559835528512e-09,1.2643943020292506e-10,1.9775416892119026e-08,2.15482085264296e-11,40,b_scan
0.1658291457286431,2.5873693864714,0.0456372277820852,8.844166343359454e-09,1.5570506685451775e-10,2.2883125245668963e-08,2.4703833585508628e-11,40,b_scan
0.1758793969849246,2.717779091173954,0.0494735962616121,9.646124696471584e-09,1.7530494378412407e-10,2.6216036010927168e-08,2.7419732465331928e-11,40,b_scan
0.185929648241206,2.72616436071298,0.0511815158329267,1.0925175540292406e-08,2.0481700923724204e-10,2.978382419247833e-08,2.9941602168498225e-11,40,b_scan
0.1959798994974875,2.8397386423691,0.053991092418689,1.1825750958587464e-08,2.2453114039274526e-10,3.358204197213425e-08,3.3424039969324174e-11,40,b_scan
0.2060301507537689,2.839165259298736,0.0545767819375975,1.3260129554563392e-08,2.5457123104452835e-10,3.764769916511679e-08,3.6586396942715546e-11,40,b_scan
0.2160804020100502,2.942453052805475,0.056699609087289,1.4262210885740038e-08,2.745121529677162e-10,4.1965885960501256e-08,3.8618486566002505e-11,40,b_scan
0.2261306532663316,2.9392172222414943,0.0564532141952863,1.583945065249278e-08,3.038960966353297e-10,4.6555586148651063e-08,4.1665735265325015e-11,40,b_scan
0.2361809045226131,3.0348062858069764,0.0580993069476812,1.6933427774436186e-08,3.238640992694075e-10,5.1389673050117375e-08,4.335194813912697e-11,40,b_scan
0.2462311557788945,3.027963351911994,0.0576397224652212,1.863665823543287e-08,3.5444303679323394e-10,5.6431118138999584e-08,4.567037472741659e-11,40,b_scan
0.256281407035176,3.114076149977377,0.0589790434978894,1.981229413824996e-08,3.7489180060531375e-10,6.169699265226079e-08,4.996062630851429e-11,40,b_scan
0.2663316582914572,3.0940343567523865,0.0581807685461067,2.1628758284512977e-08,4.050851425531527e-10,6.692012122617596e-08,1.1240578501412312e-10,40,b_scan
0.2763819095477386,3.15626496633016,0.0591309586834608,2.2875348175921656e-08,4.2572329886573486e-10,7.220066004026605e-08,1.5530844345440344e-10,40,b_scan
0.2864321608040201,3.1263412537769915,0.05789761139304,2.4794349130436373e-08,4.559413883582279e-10,7.751559654703289e-08,1.7003131209099027e-10,40,b_scan
0.2964824120603015,3.1828137869769497,0.0581373106036349,2.610299131853459e-08,4.743614967316834e-10,8.308096064997154e-08,1.532069034763944e-10,40,b_scan
0.306532663316583,3.1571281016986936,0.0564212422963555,2.8119376931486522e-08,5.021528487107545e-10,8.877647511265407e-08,6.090091086969639e-11,40,b_scan
0.3165829145728642,3.2248036880185373,0.0569173434599552,2.9488731900569973e-08,5.201432694874898e-10,9.509537138794793e-08,5.965144575722562e-11,40,b_scan
0.3266331658291457,3.219090212597723,0.0556028616870756,3.1590468486059485e-08,5.453085446445053e-10,1.0169256791485089e-07,6.28017728552181e-11,40,b_scan
0.3366834170854271,3.215796003748982,0.0543102135113438,3.3730790994000183e-08,5.69314650235912e-10,1.0847134288179797e-07,6.423965986446881e-11,40,b_scan
0.3467336683417086,3.2800407101699114,0.0544933234415156,3.519812773632188e-08,5.843919183389892e-10,1.154512918968965e-07,6.878238256632711e-11,40,b_scan
0.35678391959799,3.276998126000199,0.0530939117021588,3.744194614869944e-08,6.06236709212888e-10,1.2269718736308842e-07,7.195948895567272e-11,40,b_scan
0.3668341708542713,3.340588358993903,0.0531769778610251,3.89688683622203e-08,6.199433226300317e-10,1.3017894801399893e-07,7.257325831428653e-11,40,b_scan
0.3768844221105527,3.337507959630494,0.0517746830582905,4.133897604559399e-08,6.408702575599346e-10,1.3796916159514426e-07,7.747825383522335e-11,40,b_scan
0.3869346733668342,3.399219921841356,0.0519097786526348,4.296574457071835e-08,6.55707114306103e-10,1.460500149015329e-07,8.03997944696244e-11,40,b_scan
0.3969849246231156,3.39588316750925,0.0505457097839016,4.5483593390158336e-08,6.765418826068141e-10,1.5445696919147366e-07,8.42247343474658e-11,40,b_scan
0.4070351758793971,3.456569479158799,0.0505114491861197,4.7233790739583566e-08,6.897668863933019e-10,1.6326687945541805e-07,8.790777005377527e-11,40,b_scan
0.4170854271356783,3.451879111633836,0.0490652169080794,4.9951925401712544e-08,7.095565771446862e-10,1.7242800788006314e-07,8.850488167093e-11,40,b_scan
0.4271356783919597,3.508018370790765,0.0490284149107444,5.185104656810786e-08,7.23352810621669e-10,1.818944239056498e-07,1.5351940919007183e-10,40,b_scan
0.4371859296482412,3.494261798061613,0.0474830046532246,5.4842685008635546e-08,7.42363594440519e-10,1.916346991288015e-07,2.2893463078779286e-10,40,b_scan
0.4472361809045226,3.5455700168174715,0.0472555744889073,5.6948498088310624e-08,7.547770033583166e-10,2.0191488732470124e-07,2.8392290548476274e-10,40,b_scan
0.4572864321608041,3.52402951145626,0.0455457664288636,6.028939978558454e-08,7.731096061171063e-10,2.1246162407238466e-07,3.4267556906411877e-10,40,b_scan
0.4673366834170853,3.5707416346825176,0.0451463224441988,6.264227397116766e-08,7.853161739725061e-10,2.236793757600373e-07,3.6694754563612416e-10,40,b_scan
0.4773869346733668,3.545774859993534,0.0432583808247647,6.640720503688616e-08,8.034932467981012e-10,2.3546499814222693e-07,3.67948796457192e-10,40,b_scan
0.4874371859296482,3.581978345026571,0.0425684217985269,6.90662867668661e-08,8.155560681545847e-10,2.473939435703096e-07,3.3141173929112787e-10,40,b_scan
0.4974874371859297,3.5469222264893245,0.0404265805086214,7.332118931590567e-08,8.326105119321601e-10,2.6006455605721736e-07,2.5420191499474395e-10,40,b_scan
0.5075376884422111,3.583651739630371,0.0396567531850975,7.634237698041338e-08,8.436874686587273e-10,2.735844920733759e-07,1.5574580917850194e-10,40,b_scan
0.5175879396984926,3.5476659273778104,0.0375656227753683,8.117422310638708e-08,8.591358007690255e-10,2.879790254958941e-07,9.34883755771614e-11,40,b_scan
0.5276381909547738,3.5834204137960586,0.036803149222643,8.459751507909804e-08,8.68441114380629e-10,3.031484624908598e-07,9.551167110606198e-11,40,b_scan
0.5376884422110553,3.5424141867423047,0.0346922496690008,9.004081759887355e-08,8.813593214560167e-10,3.189618696481258e-07,9.930113274680496e-11,40,b_scan
0.5477386934673367,3.571842347369357,0.033823753067933,9.389316517300757e-08,8.886784944737305e-10,3.353715834934941e-07,1.0078937788042238e-10,40,b_scan
0.5577889447236182,3.5235345391466275,0.0316841275503825,1.0001144746102444e-07,8.988749624203311e-10,3.523937894389679e-07,9.937065112205339e-11,40,b_scan
0.5678391959798996,3.547509576223628,0.0307843289709737,1.042936925178996e-07,9.045558673050343e-10,3.699828729469713e-07,1.0418133367011879e-10,40,b_scan
0.5778894472361809,3.4942886184359625,0.0286806770019582,1.1109080144247101e-07,9.113145974189059e-10,3.88183323093356e-07,1.0598284247413792e-10,40,b_scan
0.5879396984924623,3.51080856843674,0.0277402731314801,1.15852042242255e-07,9.138300210756419e-10,4.06734342575004e-07,1.8768354316564475e-10,40,b_scan
0.5979899497487438,3.450763299666142,0.0257865139961995,1.233658577553576e-07,9.179697711767131e-10,4.257063743740217e-07,2.925347449997999e-10,40,b_scan
0.6080402010050252,3.459937416515804,0.0249545548498304,1.2862245453693972e-07,9.203554728093591e-10,4.450256430564607e-07,4.0255464394168375e-10,40,b_scan
0.6180904522613067,3.3954341923036906,0.0231194394077283,1.368784764401607e-07,9.212974574573378e-10,4.647618590953567e-07,4.782613631472993e-10,40,b_scan
0.6281407035175879,3.4001080139729307,0.0222842371975523,1.426727610473365e-07,9.213851656463663e-10,4.851027982126937e-07,5.420303099788896e-10,40,b_scan
0.6381909547738693,3.333329890614261,0.0205953064164402,1.5168147323817305e-07,9.206851640284043e-10,5.056043885972094e-07,5.835051569128896e-10,40,b_scan
0.6482412060301508,3.33427835604731,0.0197902552501471,1.5799515893504406e-07,9.196071388935699e-10,5.267998387973722e-07,6.12301725965769e-10,40,b_scan
0.6582914572864322,3.26975351722687,0.0182384116894727,1.678330025466456e-07,9.16382709929298e-10,5.487725503836407e-07,6.25842941353133e-10,40,b_scan
0.6683417085427137,3.269499320007891,0.0174959730977921,1.7461523444051937e-07,9.147560465873615e-10,5.709043902662965e-07,6.233476310546766e-10,40,b_scan
0.6783919597989949,3.1977851610266623,0.0160227415276447,1.85285150714238e-07,9.107244866903143e-10,5.925021055125789e-07,5.763096730773064e-10,40,b_scan
0.6884422110552764,3.192761010478589,0.0152528395229147,1.9267124692903885e-07,9.06800434216747e-10,6.151532450353278e-07,5.042648401498291e-10,40,b_scan
0.6984924623115578,3.1247935989814217,0.0138579014477168,2.0417099421974778e-07,8.993172196424353e-10,6.379922158355407e-07,3.290657182931289e-10,40,b_scan
0.7085427135678393,3.11924380563084,0.0131772816052161,2.121845220760111e-07,8.937695388436315e-10,6.618552561363378e-07,2.1306731043473936e-10,40,b_scan
0.7185929648241207,3.0552533489824296,0.0120543731344573,2.245788924932831e-07,8.857051582163517e-10,6.861454134008682e-07,7.730990130824648e-11,40,b_scan
0.728643216080402,3.049740552111511,0.0115163936523059,2.331760364504443e-07,8.80181079653781e-10,7.111264141435518e-07,7.411935883643073e-11,40,b_scan
0.7386934673366834,2.986876230099652,0.0105459792168205,2.465707514880099e-07,8.702363294448676e-10,7.364763166573452e-07,7.36004986534758e-11,40,b_scan
0.7487437185929648,2.9785309465436853,0.0101105366240351,2.558319900596631e-07,8.653729046060503e-10,7.62003499508563e-07,2.1628807152799237e-10,40,b_scan
-1.0,2.0505960159231287,0.0009601485027772,-9.476770686750828e-07,1.92286804078393e-10,-1.943302821406834e-06,8.20038420721026e-10,50,b_scan
-0.9899497487437184,2.0739708284862868,0.001411015071973,-9.242758907953798e-07,1.8776828659593764e-10,-1.9169212349827945e-06,1.2446684492922855e-09,50,b_scan
-0.9798994974874372,2.0742138394356937,0.0009892142743536,-9.03527930134414e-07,1.828705651169836e-10,-1.874110137001488e-06,8.093018405542032e-10,50,b_scan
-0.969849246231156,2.0915353416614746,0.0010076438868589,-8.728041829386078e-07,1.7213260741770686e-10,-1.825500794966065e-06,8.024102755212464e-10,50,b_scan
-0.9597989949748744,2.1033624762929586,0.0010256258273595,-8.526606798863848e-07,1.7353576127890228e-10,-1.793454479083464e-06,7.94693577227607e-10,50,b_scan
-0.949748743718593,2.1216306008879866,0.0010460244538633,-8.228184525746967e-07,1.6338713779400032e-10,-1.745716807957777e-06,7.877943696120174e-10,50,b_scan
-0.9396984924623116,2.134090028191668,0.0010594730140742,-8.031532685156988e-07,1.5522379169225255e-10,-1.7140013814488977e-06,7.837916159110356e-10,50,b_scan
-0.92964824120603,2.152968451072752,0.0010895265195793,-7.743819948268637e-07,1.5307315252063126e-10,-1.6672200039410205e-06,7.76682173066811e-10,50,b_scan
-0.9195979899497488,2.165896072595852,0.0011056303649839,-7.55396937769441e-07,1.4719912531756808e-10,-1.6361112607657655e-06,7.719436940814398e-10,50,b_scan
-0.9095477386934674,2.1856423768347764,0.0011317003363259,-7.27572565487182e-07,1.3945469523200906e-10,-1.5902134313511804e-06,7.649026051750261e-10,50,b_scan
-0.8994974874371859,2.1990985708975828,0.001150323931638,-7.093178638400175e-07,1.3537205528436355e-10,-1.5598599006827089e-06,7.596996466796821e-10,50,b_scan
-0.8894472361809045,2.2196288143480483,0.001176664977863,-6.824465868793746e-07,1.297074724930904e-10,-1.514778108490939e-06,7.496258040335311e-10,50,b_scan
-0.879396984924623,2.233474207513335,0.0011962689315551,-6.649195088823324e-07,1.2583408645406884e-10,-1.4850805731611234e-06,7.441165988809264e-10,50,b_scan
-0.8693467336683418,2.254814248074981,0.0012279340377481,-6.390388537033313e-07,1.2342512633038178e-10,-1.4409139124037748e-06,7.33688600361204e-10,50,b_scan
-0.8592964824120604,2.2692799579893594,0.0012544512150006,-6.221850090626926e-07,1.2469007372707723e-10,-1.4119119712273965e-06,7.274042344514968e-10,50,b_scan
-0.8492462311557789,2.2913374200831,0.0012927991501976,-5.973431695563306e-07,1.210044888590189e-10,-1.3687147570354642e-06,7.207549250825791e-10,50,b_scan
-0.8391959798994975,2.306317390396962,0.001317786211205,-5.81130292284678e-07,1.1565566394168892e-10,-1.3402708991826223e-06,7.178499320576158e-10,50,b_scan
-0.829145728643216,2.3291131545406665,0.0013523016758112,-5.573601880601487e-07,1.0850472546412716e-10,-1.298154945828152e-06,7.100881758040988e-10,50,b_scan
-0.8190954773869348,2.344591258661393,0.0013837621087213,-5.418512497055502e-07,1.0731944820196732e-10,-1.270419703554385e-06,7.063123525509502e-10,50,b_scan
-0.8090452261306533,2.3681466626620487,0.0014166791964505,-5.191020254384837e-07,9.719326295198252e-11,-1.2293097291232552e-06,6.984535970631869e-10,50,b_scan
-0.7989949748743719,2.383964259459398,0.00144785727185,-5.043191905206343e-07,9.514059053323516e-11,-1.2022789255606871e-06,6.940623012694752e-10,50,b_scan
-0.7889447236180904,2.408128477506708,0.0015011880376027,-4.826350854993087e-07,9.534318233923847e-11,-1.16224729363477e-06,6.871844127132947e-10,50,b_scan
-0.778894472361809,2.424400279060753,0.0015340208689707,-4.685536954090438e-07,9.19447954362326e-11,-1.135961709904633e-06,6.833320227407703e-10,50,b_scan
-0.7688442211055277,2.449124817883596,0.0015959576688569,-4.4789959653199153e-07,9.107666640289079e-11,-1.0969620177865495e-06,6.79135686625288e-10,50,b_scan
-0.7587939698492463,2.46566117758897,0.0016368959660984,-4.345234807297621e-07,8.796517997173124e-11,-1.071387677186203e-06,6.77393792627161e-10,50,b_scan
-0.7487437185929648,2.491521684791315,0.0017554625013883,-4.1489925713407467e-07,9.020518254623438e-11,-1.0337304961533547e-06,6.927968996978701e-10,50,b_scan
-0.7386934673366834,2.5079745235641773,0.0017186828098074,-4.021790567951954e-07,8.486909451110085e-11,-1.0086548283534205e-06,6.57630384258864e-10,50,b_scan
