Repository: sadityakr/Large-MR-due-to-interlayer-hybridization-CrSBr

# Large magnetoresistance from interlayer hybridization in CrSBr: data and analysis code

Data, analysis scripts and Jupyter notebooks for the paper
([arXiv:2608.11389](https://doi.org/10.48550/arXiv.2608.11389))

> **Large bias-tunable magnetoresistance from spin-dependent interlayer
> hybridization in van der Waals antiferromagnet CrSBr-based heterostructures**

The work studies vertical tunnelling transport through a graphene / CrSBr /
graphene junction ("Device 2"). Current-voltage curves
I(V) were recorded as a function of magnetic field applied along the crystal
**b** axis and the **c** axis, at temperatures from 3 K to 160 K. The

File: output/IV_H_scans/MR_summary/MR_summary_combined_all_temps.csv (part 8 of 25)
Voltage (V),TMR_Ratio,TMR_Error,I_apar (A),I_apar_error (A),I_par (A),I_par_error (A),temperature,scan_type
-0.728643216080402,2.5335756669690928,0.0017855791467857,-3.836525166048444e-07,8.137746139367173e-11,-9.720126806414896e-07,6.53279362511262e-10,50,b_scan
-0.7185929648241207,2.5506521763315315,0.0018344729672757,-3.716486827904202e-07,8.071435271570269e-11,-9.479465215901323e-07,6.499531000136581e-10,50,b_scan
-0.7085427135678393,2.5762022992931297,0.0018992707420645,-3.541916948273014e-07,8.063826014084038e-11,-9.124694586046244e-07,6.39825879096742e-10,50,b_scan
-0.6984924623115578,2.593478267810385,0.0019207479634625,-3.428112096519919e-07,7.218175290479075e-11,-8.890734221942306e-07,6.312820802781295e-10,50,b_scan
-0.6884422110552764,2.619240327318811,0.0020069938455564,-3.26341541705974e-07,7.747493118330023e-11,-8.547669265156807e-07,6.227367159117554e-10,50,b_scan
-0.6783919597989949,2.6362469822343675,0.0020493371887675,-3.156951504659816e-07,6.913984590662179e-11,-8.322503877219684e-07,6.207596272953676e-10,50,b_scan
-0.6683417085427137,2.6616448676713227,0.0021281884098269,-3.001938290951135e-07,6.26252315937662e-11,-7.99009364517611e-07,6.167409261366133e-10,50,b_scan
-0.6582914572864322,2.678255794014614,0.0021978822782464,-2.9026544354008097e-07,6.572121908356134e-11,-7.774051059634437e-07,6.132066337482652e-10,50,b_scan
-0.6482412060301508,2.7027444161631142,0.0022700656181739,-2.7579383272981776e-07,6.127682108593745e-11,-7.454002414227389e-07,6.03767541776422e-10,50,b_scan
-0.6381909547738693,2.719135864613679,0.0023173067283862,-2.664140758954877e-07,5.8038493746074355e-11,-7.244160686053312e-07,5.96851575254865e-10,50,b_scan
-0.6281407035175879,2.7425877301528,0.0024078129462991,-2.529643868085306e-07,6.033588688336286e-11,-6.937770234267029e-07,5.861819646781746e-10,50,b_scan
-0.6180904522613067,2.757728441734914,0.0024590204429082,-2.442610216647628e-07,5.436707253229214e-11,-6.736055666521444e-07,5.816295525915496e-10,50,b_scan
-0.6080402010050252,2.779419926157465,0.0025448714786485,-2.317650494645896e-07,4.86318601772654e-11,-6.441723966687508e-07,5.741149893901875e-10,50,b_scan
-0.5979899497487438,2.793186808777226,0.0026165523183793,-2.237338893256504e-07,4.941747197127939e-11,-6.249305483408305e-07,5.689056528958208e-10,50,b_scan
-0.5879396984924623,2.8122747975263875,0.002738274134153,-2.1216375829360882e-07,5.6395063815300096e-11,-5.96662790397596e-07,5.588953437651694e-10,50,b_scan
-0.5778894472361809,2.82396046799905,0.0028032980791561,-2.0475985866250306e-07,5.4689076255201456e-11,-5.782337462959815e-07,5.528360533444394e-10,50,b_scan
-0.5678391959798996,2.839892893402606,0.0029090857187972,-1.9407795964930301e-07,5.550345742927094e-11,-5.511606183741334e-07,5.421401371126036e-10,50,b_scan
-0.5577889447236182,2.849169775873832,0.0029707256663153,-1.872773176192224e-07,5.322164839969706e-11,-5.335848730674122e-07,5.352857826552465e-10,50,b_scan
-0.5477386934673367,2.860958216393283,0.0030697024831702,-1.7747003619425804e-07,4.752226731899552e-11,-5.077343582135759e-07,5.275420061544032e-10,50,b_scan
-0.5376884422110553,2.867211618063966,0.0031494375753878,-1.71211529215556e-07,4.603568724911977e-11,-4.908996857133403e-07,5.228152661515819e-10,50,b_scan
-0.5276381909547738,2.874271771400016,0.0032668324307038,-1.622276579793602e-07,4.5983130712353626e-11,-4.662863778704116e-07,5.13225511339822e-10,50,b_scan
-0.5175879396984926,2.877276366482361,0.0033442174856339,-1.5648983806165861e-07,4.681627531287696e-11,-4.502645126494622e-07,5.057031028709463e-10,50,b_scan
-0.5075376884422111,2.8790666966542,0.0034580889951932,-1.4825406764013173e-07,4.775115991663735e-11,-4.268333487862223e-07,4.938987966357136e-10,50,b_scan
-0.4974874371859297,2.878449716242444,0.0035213877407984,-1.4299782323857677e-07,4.523950081957541e-11,-4.116120437243685e-07,4.86421872627189e-10,50,b_scan
-0.4874371859296482,2.87452772136492,0.0036117932149432,-1.354332698382639e-07,4.2241552131004295e-11,-3.89306688545185e-07,4.738466252143306e-10,50,b_scan
-0.4773869346733668,2.870259911552786,0.0036894592078912,-1.3060059344818644e-07,4.397798549459788e-11,-3.7485764779933297e-07,4.6501782211719527e-10,50,b_scan
-0.4673366834170853,2.860911462180643,0.0037980366641528,-1.2362196833101032e-07,4.413895648579157e-11,-3.5367150617551986e-07,4.5222086171545205e-10,50,b_scan
-0.4572864321608041,2.8528382426021044,0.0038449450419974,-1.191694097076564e-07,4.065305107363017e-11,-3.399710493623206e-07,4.432792780118696e-10,50,b_scan
-0.4472361809045226,2.837462670361324,0.0039471827691528,-1.1273595159259633e-07,4.007032922849083e-11,-3.1988405425165324e-07,4.3021892272707007e-10,50,b_scan
-0.4371859296482412,2.82541770488904,0.0040217657050618,-1.086078487012993e-07,4.1322239205069815e-11,-3.068625386105611e-07,4.2090258520388684e-10,50,b_scan
-0.4271356783919597,2.804973149651089,0.00410582766566,-1.0264421862647705e-07,4.2297861545770496e-11,-2.879142772141843e-07,4.043942920757235e-10,50,b_scan
-0.4170854271356783,2.789632616824952,0.0041624275106658,-9.881078203101444e-08,4.213252162034992e-11,-2.756457804476988e-07,3.941413426530478e-10,50,b_scan
-0.4070351758793971,2.7644414712110623,0.0042479162999807,-9.326017146143793e-08,4.288916212893959e-11,-2.5781228560025337e-07,3.7800303908663056e-10,50,b_scan
-0.3969849246231156,2.74620569993513,0.0042930150836913,-8.965289076283059e-08,4.191848106620096e-11,-2.462052796285469e-07,3.6726240823329836e-10,50,b_scan
-0.3869346733668342,2.716541347010314,0.0043551001157496,-8.446170710181463e-08,3.880350343175072e-11,-2.2944371958115414e-07,3.5241186597461114e-10,50,b_scan
-0.3768844221105527,2.6958887399707905,0.0043955913052331,-8.10909916107757e-08,3.8433738057943416e-11,-2.186122911965561e-07,3.4105108133904554e-10,50,b_scan
-0.3668341708542713,2.663664159282968,0.0044562752910203,-7.61741471039602e-08,3.8569009067278256e-11,-2.029023455047673e-07,3.235334009173577e-10,50,b_scan
-0.35678391959799,2.641221448659979,0.0044866502862004,-7.302264403276381e-08,3.799151549346362e-11,-1.9286897365719842e-07,3.1188231018901296e-10,50,b_scan
-0.3467336683417086,2.60633903747484,0.0045382329958174,-6.839044671275327e-08,3.7144095993879774e-11,-1.782486910577917e-07,2.9488717518157326e-10,50,b_scan
-0.3366834170854271,2.582809543127705,0.0045819560459884,-6.537286912753218e-08,3.810915110349208e-11,-1.6884567024422869e-07,2.8290171180378447e-10,50,b_scan
-0.3266331658291457,2.546494440435178,0.0046233629519749,-6.101891796886567e-08,3.870683562219952e-11,-1.5538433536908662e-07,2.6433334856092193e-10,50,b_scan
-0.3165829145728642,2.5174974380384287,0.0055233351924746,-5.6785140439835146e-08,3.6333462226956376e-11,-1.429564455759374e-07,3.0000918215057984e-10,50,b_scan
-0.306532663316583,2.485315399891652,0.0046284329794384,-5.404671679993192e-08,3.682139822373007e-11,-1.3432313757645364e-07,2.3281158871767e-10,50,b_scan
-0.2964824120603015,2.4488496479037347,0.0046332387233577,-5.004351107801078e-08,3.5689022993793463e-11,-1.2254903448325338e-07,2.147613874026448e-10,50,b_scan
-0.2864321608040201,2.424720050183329,0.0045708208264419,-4.7460186745677053e-08,3.2107976432715854e-11,-1.1507766638768818e-07,2.0248069056834808e-10,50,b_scan
-0.2763819095477386,2.389111357495284,0.0045109510883475,-4.3690176102099286e-08,2.9256617138790357e-11,-1.043806959364945e-07,1.8427307389811102e-10,50,b_scan
-0.2663316582914572,2.3660417869291366,0.0045152762045672,-4.125489221658645e-08,2.9742130866479286e-11,-9.761079889970113e-08,1.724735122591297e-10,50,b_scan
-0.256281407035176,2.332629994926448,0.0045431612481514,-3.7720035724949854e-08,3.052084218495459e-11,-8.79868867417152e-08,1.5587976082428072e-10,50,b_scan
-0.2462311557788945,2.311237553519959,0.0045119642699945,-3.544539586884361e-08,2.9701803282698324e-11,-8.192273003145258e-08,1.4444563988461083e-10,50,b_scan
-0.2361809045226131,2.2811112249296963,0.0044042860765038,-3.2149979531451675e-08,2.7344419623525532e-11,-7.333767919045438e-08,1.2711879251155824e-10,50,b_scan
-0.2261306532663316,2.262095458052353,0.0043361784365726,-3.003657274576392e-08,2.5686822940824377e-11,-6.794559478365167e-08,1.165640216128293e-10,50,b_scan
-0.2160804020100502,2.235851884845263,0.0042616485135424,-2.6991834560564573e-08,2.4010585622394776e-11,-6.034974417766981e-08,1.0173421527116652e-10,50,b_scan
-0.2060301507537689,2.220131602783266,0.0042014432191534,-2.5056471729583472e-08,2.2893256223462617e-11,-5.562866474109374e-08,9.219105319820324e-11,50,b_scan
-0.1959798994974875,2.1988703102746734,0.0041475631610414,-2.22850290311738e-08,2.1823683727478467e-11,-4.9001888700257234e-08,7.899521715912277e-11,50,b_scan
-0.185929648241206,2.184847037790928,0.0040938857014725,-2.0553769221961128e-08,2.0847654547769665e-11,-4.490684180004012e-08,7.075053872119047e-11,50,b_scan
-0.1758793969849246,2.165079376641708,0.0040404423454369,-1.809672810385434e-08,1.950688265247755e-11,-3.9180852802347444e-08,5.968794241272553e-11,50,b_scan
-0.1658291457286431,2.15116560101474,0.0039496075576943,-1.6577313706159874e-08,1.7984218891992172e-11,-3.566054700192129e-08,5.2821803216355376e-11,50,b_scan
-0.1557788944723619,2.127407364313155,0.0037060946318433,-1.4481183336409784e-08,1.4818201668446872e-11,-3.0807376073847125e-08,4.343429224735683e-11,50,b_scan
-0.1457286432160804,2.1086861688770857,0.0034818419502435,-1.3190771883125677e-08,1.2323352570095547e-11,-2.7815198226759863e-08,3.786979625674123e-11,50,b_scan
-0.135678391959799,2.076051683695284,0.0031010551959165,-1.143197796317874e-08,8.747200185428157e-12,-2.373337709842461e-08,3.044691593491442e-11,50,b_scan
-0.1256281407035175,2.0502358166241312,0.0029674469511266,-1.0356529348866865e-08,7.866577764629997e-12,-2.123332740696584e-08,2.6160279756301525e-11,50,b_scan
-0.1155778894472361,2.0045368106494714,0.002710392742074,-8.891946637492265e-09,6.207006184866937e-12,-1.7824234353184036e-08,2.064060383324196e-11,50,b_scan
-0.1055276381909549,1.9693763985015853,0.0026660166543692,-8.010988560836981e-09,6.237615737894459e-12,-1.5776651800378532e-08,1.7471058232349934e-11,50,b_scan
-0.0954773869346734,1.912564119955221,0.0027673059615302,-6.7839475280043795e-09,6.797992510177772e-12,-1.2974734633720092e-08,1.3542293718633512e-11,50,b_scan
-0.085427135678392,1.8711997719316056,0.0028448234321048,-6.038169257126471e-09,6.881411802713239e-12,-1.1298620936819486e-08,1.1369398587121296e-11,50,b_scan
-0.0753768844221105,1.806241355023489,0.0028413704800654,-5.001769190666349e-09,6.318863860718518e-12,-9.034402360463926e-09,8.468291985402518e-12,50,b_scan
-0.0653266331658291,1.7630234403847689,0.0029758141312924,-4.357447099906029e-09,6.17264742527883e-12,-7.68228137737096e-09,7.050714427117002e-12,50,b_scan
-0.0552763819095476,1.7000154300220605,0.0034954276129957,-3.463101501612173e-09,6.358832217259571e-12,-5.887325988473263e-09,5.44729138968317e-12,50,b_scan
-0.0452261306532664,1.6630165298134931,0.0041755588236781,-2.9014924660196943e-09,6.7513065427104e-12,-4.825229932120067e-09,4.552388078179682e-12,50,b_scan
-0.0351758793969849,1.624038335909826,0.0049964406015897,-2.1024738132656527e-09,6.065318252461065e-12,-3.414498072989937e-09,3.650208947890138e-12,50,b_scan
-0.0251256281407035,1.614737920779042,0.0061774968970389,-1.597179968074601e-09,5.7886481996548615e-12,-2.579027060758718e-09,3.159126422773992e-12,50,b_scan
-0.015075376884422,1.6587761232118403,0.0115477010506048,-8.689380045407306e-10,5.7795734863194054e-12,-1.441373614483506e-09,2.962258350727404e-12,50,b_scan
-0.0050251256281406,1.8701851978508792,0.0308528559773381,-3.9493889544502686e-10,6.270230228212536e-12,-7.386088763168653e-10,3.31110888185444e-12,50,b_scan
0.0050251256281407,0.9448028084715618,0.0202799139957758,3.1769861340374406e-10,5.988092789346239e-12,3.001625421913784e-10,3.082678141513175e-12,50,b_scan
0.015075376884422,1.2756510819383269,0.0099612985116219,7.884501534015386e-10,5.843645747332935e-12,1.0057872912411124e-09,2.473104789925041e-12,50,b_scan
0.0251256281407035,1.4133417130660912,0.0066538295613795,1.5147099282865952e-09,6.9220385109389694e-12,2.140802724842793e-09,2.42229235387628e-12,50,b_scan
0.0351758793969849,1.4748334690373863,0.0051364269780804,2.011682078910851e-09,6.818419098768781e-12,2.966896059040431e-09,2.37574473082544e-12,50,b_scan
0.0452261306532663,1.5612864915982692,0.0034701168969338,2.788149553573352e-09,5.9339862475872415e-12,4.35310023454982e-09,2.7885125381729882e-12,50,b_scan
0.0552763819095477,1.6209468701858811,0.0031408129362809,3.327749572493233e-09,6.088542991937692e-12,5.394105254295311e-09,3.4408915955852906e-12,50,b_scan
0.0653266331658291,1.7156991802145012,0.0024997031589436,4.179397970902021e-09,5.341908881201089e-12,7.170589672466747e-09,5.014569309271201e-12,50,b_scan
0.0753768844221105,1.781869548481741,0.0026685979228732,4.7832886172965955e-09,6.306634524022898e-12,8.523196328760136e-09,6.054192766489319e-12,50,b_scan
0.085427135678392,1.8830525680114016,0.0029036783433507,5.756595131477303e-09,7.795145095990297e-12,1.0839971245330267e-08,7.99612285106528e-12,50,b_scan
0.0954773869346733,1.9541677744439296,0.0029280445478773,6.442060060522788e-09,8.306521139619156e-12,1.2588866171305945e-08,9.607830879136422e-12,50,b_scan
0.1055276381909547,2.062958716639401,0.0034748795761062,7.545587862924601e-09,1.1129585030683388e-11,1.5566236253988776e-08,1.2662268565797087e-11,50,b_scan
0.1155778894472361,2.135988697446924,0.0036674836856378,8.327772302492173e-09,1.249959199461528e-11,1.7788027513034832e-08,1.483158639998586e-11,50,b_scan
0.1256281407035175,2.246034165119548,0.0038955277541966,9.581458071729561e-09,1.4243819932617676e-11,2.152028218076505e-08,1.9226245369456367e-11,50,b_scan
0.135678391959799,2.3166563332329666,0.003908053450732,1.0470634029897734e-08,1.4799820410749625e-11,2.4256860638327207e-08,2.2335920151628627e-11,50,b_scan
0.1457286432160803,2.4172292279784675,0.0042310198035089,1.1883502694656194e-08,1.7589105554855547e-11,2.872515004428383e-08,2.6838866642901257e-11,50,b_scan
0.1557788944723618,2.4796740719137067,0.0042393560061348,1.2884035339943117e-08,1.8215586529491048e-11,3.1948208374076844e-08,3.071046604983976e-11,50,b_scan
0.1658291457286431,2.566203925296488,0.0044630776681733,1.4473350000507896e-08,2.085963694261053e-11,3.7141567583493284e-08,3.6154292167138695e-11,50,b_scan
0.1758793969849246,2.618960757087468,0.0046219151982016,1.559619299326269e-08,2.2841460613968423e-11,4.084581740931751e-08,4.021945885472452e-11,50,b_scan
0.185929648241206,2.693369991454625,0.0046714561681485,1.7376523064158912e-08,2.4529517710388708e-11,4.680140577682479e-08,4.7162556099173686e-11,50,b_scan
0.1959798994974874,2.7408406715696625,0.0047561697292924,1.861390728740401e-08,2.6319441372437127e-11,5.101775415014384e-08,5.1321699764226225e-11,50,b_scan
0.2060301507537688,2.807024014755608,0.0050710605148587,2.0581324606984043e-08,3.092114341803605e-11,5.7772272427284735e-08,5.7959505088376136e-11,50,b_scan
0.2160804020100502,2.848708440701857,0.0050770984787247,2.19503349335371e-08,3.2460804054228826e-11,6.253010440139999e-08,6.219979268466358e-11,50,b_scan
0.2261306532663316,2.909463023608497,0.0049577844208724,2.4100133288774572e-08,3.3536313332648246e-11,7.01184466677259e-08,6.896249720789829e-11,50,b_scan
0.2361809045226131,2.9467004544358404,0.0050874222111365,2.5600193353385884e-08,3.6443648158238706e-11,7.543610138806757e-08,7.368786903719186e-11,50,b_scan
0.2462311557788944,2.9988581712572144,0.0051448164805598,2.7944076212589712e-08,3.982563478363648e-11,8.3800321288359e-08,8.003202548431587e-11,50,b_scan
0.2562814070351759,3.032112213364638,0.0052144645058841,2.9562269859827042e-08,4.2403339149499685e-11,8.96361194967629e-08,8.504104127864407e-11,50,b_scan
0.2663316582914573,3.0789848885657163,0.0052869621645483,3.2085478131635014e-08,4.6198798561209233e-11,9.879070230970997e-08,9.242391409131731e-11,50,b_scan
0.2763819095477386,3.1080250374851213,0.0052746029167125,3.383393970042992e-08,4.7957476838226716e-11,1.0515673170569805e-07,9.813957576608155e-11,50,b_scan
0.2864321608040201,3.149041940977854,0.0052452884232617,3.654992050356861e-08,5.0827887599405e-11,1.1509723260514393e-07,1.0552564528031783e-10,50,b_scan
0.2964824120603014,3.1757176853654947,0.0051857692137681,3.84095047880812e-08,5.225901887670288e-11,1.219777436416401e-07,1.1014133422899359e-10,50,b_scan
0.3065326633165829,3.21371773353398,0.0051777247174176,4.130617477486216e-08,5.535451108352253e-11,1.327463863784285e-07,1.187225273302951e-10,50,b_scan
0.3165829145728643,3.237430427045402,0.0051930604498929,4.3298790810431974e-08,5.8009782397811945e-11,1.401768228239663e-07,1.2364929888449363e-10,50,b_scan
0.3266331658291457,3.271592042356525,0.0052566953771093,4.6408111042553764e-08,6.28187468146997e-11,1.5182840678761686e-07,1.3143762142731592e-10,50,b_scan
0.3366834170854271,3.293282090001785,0.0051828708475628,4.855202839718051e-08,6.406697258709859e-11,1.598955255536927e-07,1.3713166417189103e-10,50,b_scan
0.3467336683417085,3.3243713170927784,0.0052468953242129,5.1879456127049904e-08,6.904517693899989e-11,1.724665758951379e-07,1.4632599842678058e-10,50,b_scan
0.3567839195979899,3.366008343479109,0.0084967414133571,5.5166503255308274e-08,1.3148122064233126e-10,1.8569091023793506e-07,1.5442646368085416e-10,50,b_scan
0.3668341708542714,3.372557371594964,0.0050041541973324,5.777179771003886e-08,7.134896989727609e-11,1.9483870223728457e-07,1.6023779279506987e-10,50,b_scan
0.3768844221105527,3.3988517592158183,0.0050556188398766,6.154384241549177e-08,7.671161856603503e-11,2.091783970627953e-07,1.6978987341824176e-10,50,b_scan
0.3869346733668342,3.4145067137363028,0.00495446893984,6.417322417244809e-08,7.765913130577255e-11,2.1911990477892881e-07,1.7542711892086788e-10,50,b_scan
0.3969849246231155,3.4355173942234205,0.0048085793583874,6.831723762417855e-08,7.890857580806558e-11,2.3470505818316014e-07,1.8554599016036447e-10,50,b_scan
0.4070351758793969,3.4480656223454886,0.0047543335745149,7.121232716839437e-08,8.077404817279769e-11,2.455447771965602e-07,1.9250337776714112e-10,50,b_scan
0.4170854271356784,3.464245656309837,0.0045858110767116,7.578027819839875e-08,8.154643546081703e-11,2.62521499582754e-07,2.0238951917549223e-10,50,b_scan
0.4271356783919597,3.472783232593558,0.0044682712900365,7.899668713321109e-08,8.169474888945915e-11,2.743383705066548e-07,2.1000856148483234e-10,50,b_scan
0.4371859296482412,3.482291625985708,0.004369999703063,8.409414160416006e-08,8.416306963741154e-11,2.9284032510262284e-07,2.2170660061705048e-10,50,b_scan
0.4472361809045225,3.486153800572492,0.0042828040547577,8.76960443559785e-08,8.530229142907496e-11,3.057218983267683e-07,2.2941457640750168e-10,50,b_scan
0.457286432160804,3.48787226287252,0.0041070754608717,9.34427574239006e-08,8.531093027913163e-11,3.2591640178514805e-07,2.4237616835425246e-10,50,b_scan
0.4673366834170854,3.486690906772272,0.0040393639272052,9.748801034207317e-08,8.718500677205388e-11,3.399105591790277e-07,2.503238138703105e-10,50,b_scan
0.4773869346733668,3.481202858814813,0.0039302289188558,1.0394624132447464e-07,9.038409544128556e-11,3.618579524618156e-07,2.6057074493934116e-10,50,b_scan
0.4874371859296482,3.474771565799569,0.0038817172464924,1.0851073504073089e-07,9.319491122869131e-11,3.7705001670354266e-07,2.693503996155313e-10,50,b_scan
0.4974874371859297,3.4612198717925726,0.0036570806059512,1.1579659360294553e-07,9.127043180406131e-11,4.007974708644038e-07,2.820211343795517e-10,50,b_scan
0.507537688442211,3.449784676258043,0.0035405712799302,1.209384281667964e-07,9.124587369829472e-11,4.1721153626054826e-07,2.902792831871885e-10,50,b_scan
0.5175879396984925,3.4292564654332587,0.0033904637567246,1.2911123964540114e-07,9.260038667585624e-11,4.4275555331409474e-07,3.0130402136063725e-10,50,b_scan
0.5276381909547738,3.413426284390746,0.0033036030579078,1.3487441322660237e-07,9.369759114894944e-11,4.603838671994634e-07,3.1023034820480257e-10,50,b_scan
0.5376884422110553,3.386411018443785,0.0031143827080268,1.440184069887633e-07,9.185307063994544e-11,4.877055202854694e-07,3.2314742098586167e-10,50,b_scan
0.5477386934673367,3.366527520477985,0.0030274841064733,1.5045844910522552e-07,9.276037400953335e-11,5.06522509601178e-07,3.3161853858494037e-10,50,b_scan
0.5577889447236181,3.334312593959896,0.0029058384612892,1.6064190205938064e-07,9.423332465160376e-11,5.35630317154265e-07,3.4522158683249685e-10,50,b_scan
0.5678391959798995,3.311411433864749,0.0027928825042645,1.6775418904277437e-07,9.28915447067676e-11,5.555031396749516e-07,3.5339751850592886e-10,50,b_scan
0.5778894472361809,3.275086013123917,0.0027042240876203,1.790099339015741e-07,9.666497796046676e-11,5.862729307312823e-07,3.6620971752043984e-10,50,b_scan
0.5879396984924623,3.2499627670879763,0.0026588116275339,1.8685769990577178e-07,1.0047612951737744e-10,6.072805674374567e-07,3.7443125720070174e-10,50,b_scan
0.5979899497487438,3.2107781778735567,0.0025362025758202,1.9920655760775853e-07,1.0103658990305052e-10,6.396080680563026e-07,3.8731926750079255e-10,50,b_scan
0.6080402010050251,3.183794221484969,0.0024366789492172,2.078123102287631e-07,9.939932144876936e-11,6.616316324597776e-07,3.9529878553733837e-10,50,b_scan
0.6180904522613065,3.142272972958078,0.0023489356371267,2.2131160724172589e-07,1.0278933728535516e-10,6.954214820375885e-07,4.0732871291621535e-10,50,b_scan
0.6281407035175879,3.1142522002381954,0.0022784273425294,2.3069043207415145e-07,1.0302429718299551e-10,7.184281856608261e-07,4.1632521817346207e-10,50,b_scan
0.6381909547738693,3.071887933752065,0.0021897742104813,2.45329130503916e-07,1.0574033497150967e-10,7.53623595792865e-07,4.278910601307407e-10,50,b_scan
0.6482412060301508,3.043299966616397,0.0021299710654116,2.554981281096876e-07,1.0784765373065324e-10,7.77557444746764e-07,4.340898106290447e-10,50,b_scan
0.6582914572864322,3.000158275795389,0.0020351277318282,2.713656808878725e-07,1.0878337665136387e-10,8.141399932826015e-07,4.4551058812831246e-10,50,b_scan
0.6683417085427136,2.97151890840879,0.001975281225141,2.823002928280654e-07,1.0950756505688679e-10,8.388606579879348e-07,4.5283019328815744e-10,50,b_scan
0.6783919597989949,2.928488217604462,0.0019127313499376,2.993816107630742e-07,1.1491305423178798e-10,8.767355196871079e-07,4.6332054782452975e-10,50,b_scan
0.6884422110552764,2.899999048630057,0.0018774287301086,3.111487490064486e-07,1.192776108988925e-10,9.023310761011334e-07,4.707358060070283e-10,50,b_scan
0.6984924623115578,2.8575059013525865,0.001826290811068,3.294389186571694e-07,1.2579792547322479e-10,9.413736541980764e-07,4.824590983330214e-10,50,b_scan
0.7085427135678393,2.8292089054903555,0.001781646558558,3.4205542377345654e-07,1.2826880102099996e-10,9.677462511111407e-07,4.895908085200543e-10,50,b_scan
0.7185929648241206,2.787417072568488,0.0017216532394081,3.615889710660635e-07,1.3336083696905158e-10,1.0078992712020183e-06,4.99359332221371e-10,50,b_scan
0.728643216080402,2.760754167297073,0.0017660188141065,3.750185928694246e-07,1.364953166742919e-10,1.0353341430781485e-06,5.446347763016891e-10,50,b_scan
0.7386934673366834,2.7192734303761945,0.001594897680694,3.958087995419168e-07,1.3093621555867562e-10,1.0763123521034315e-06,5.212820357138527e-10,50,b_scan
0.7487437185929648,2.6925141713704783,0.0015637636762428,4.100906327437975e-07,1.347002816121899e-10,1.104174840208961e-06,5.288739967958697e-10,50,b_scan
0.7587939698492463,2.652908235768164,0.0015196910198561,4.321720529217246e-07,1.4142330140841846e-10,1.1465127984648775e-06,5.390564679085252e-10,50,b_scan
0.7688442211055276,2.627209061572908,0.0015051654165748,4.472260922360833e-07,1.4911367771996938e-10,1.1749564420944788e-06,5.47411772652439e-10,50,b_scan
0.778894472361809,2.589152189857981,0.0014607561819426,4.705427380669554e-07,1.5587439612500842e-10,1.218306760687828e-06,5.56388986945942e-10,50,b_scan
0.7889447236180904,2.564331791338491,0.0014350573724344,4.864618648615494e-07,1.6131394523351728e-10,1.2474496253382798e-06,5.62341463326456e-10,50,b_scan
0.7989949748743719,2.52793346029632,0.0014017333695807,5.109795440224686e-07,1.6986385480212387e-10,1.2917222868613546e-06,5.732677891694331e-10,50,b_scan
0.8090452261306533,2.5043626891093504,0.0013909568528318,5.276853338202671e-07,1.7874130612042701e-10,1.3215154616096897e-06,5.816892136880504e-10,50,b_scan
0.8190954773869347,2.469842283316929,0.0013460177551511,5.533617391260698e-07,1.8462295439089207e-10,1.3667162212633591e-06,5.88941654599134e-10,50,b_scan
0.8291457286432161,2.4474397803855905,0.0013209180689874,5.708626042785882e-07,1.9020419665728582e-10,1.397151846845934e-06,5.93218299227233e-10,50,b_scan
0.8391959798994975,2.41482916301018,0.0012869843675154,5.97646548402192e-07,1.9783139156537264e-10,1.4432143142539884e-06,6.028140760964635e-10,50,b_scan
0.8492462311557789,2.393684412446819,0.0012789489486074,6.158947534105155e-07,2.0822866082974616e-10,1.4742576709465282e-06,6.099441804574694e-10,50,b_scan
0.8592964824120604,2.3627668180185,0.001233987806992,6.438634281751127e-07,2.091653982681775e-10,1.5212991434277943e-06,6.221083737445173e-10,50,b_scan
0.8693467336683417,2.3428674381254364,0.0012057733696545,6.627876018398587e-07,2.1095894102651583e-10,1.5528234907438517e-06,6.28007484518482e-10,50,b_scan
0.8793969849246231,2.3138140095229467,0.0011764275992704,6.918293837892592e-07,2.2049479773577982e-10,1.6007645204112157e-06,6.341330133441435e-10,50,b_scan
0.8894472361809045,2.2950534067888406,0.0011640473295022,7.114860180268337e-07,2.2817639497450847e-10,1.6328984095551112e-06,6.41625480313332e-10,50,b_scan
0.8994974874371859,2.26769577930456,0.001136856141975,7.41539456273089e-07,2.3432336887086645e-10,1.6815858951782823e-06,6.544696207361413e-10,50,b_scan
0.9095477386934674,2.250069682686868,0.0011224614493154,7.618973628262694e-07,2.4162638816197647e-10,1.7143221574144658e-06,6.60139328645013e-10,50,b_scan
0.9195979899497488,2.224469995932691,0.0010966562026923,7.929192603112231e-07,2.4885731226339406e-10,1.763825103759459e-06,6.705880385310171e-10,50,b_scan
0.9296482412060302,2.20787730190922,0.0010730522595126,8.139505134577811e-07,2.497752171684707e-10,1.7971028635407897e-06,6.77292428481735e-10,50,b_scan
0.9396984924623116,2.183727782828184,0.0010471857679083,8.459875367589548e-07,2.5625032183635916e-10,1.8474064879469083e-06,6.868033170752942e-10,50,b_scan
0.949748743718593,2.1682284105040384,0.001040240536852,8.676391940120505e-07,2.6478305467647126e-10,1.881239950523753e-06,6.964196256795802e-10,50,b_scan
0.9597989949748744,2.145577501894706,0.0010119614070234,9.006400492084001e-07,2.67426511234641e-10,1.9323930268868844e-06,7.081279367144313e-10,50,b_scan
0.9698492462311558,2.131032118161306,0.0010082142005733,9.22847979589872e-07,2.7972026153582155e-10,1.966618684686287e-06,7.144021128007954e-10,50,b_scan
0.9798994974874372,2.109933041834517,0.0009939782871671,9.56699162804136e-07,2.903573618167956e-10,2.018571174695867e-06,7.27297950071702e-10,50,b_scan
0.9899497487437184,2.0964274481946736,0.0009803045061379,9.7937395245192e-07,2.9502435770664714e-10,2.05318643596711e-06,7.343186571229372e-10,50,b_scan
1.0,2.081554605114865,0.0009648189882116,1.0051565087397174e-06,3.01969526685091e-10,2.092288159628339e-06,7.385155911677871e-10,50,b_scan
-1.0,7.654437458494038,0.0280269324098176,-6.984135275759769e-09,2.4958500953754543e-11,-5.3459626669965167e-08,4.263956879668057e-11,5,b_scan
-0.9899497487437184,7.743486493165376,0.0288719507521939,-6.384237254636721e-09,2.3243939852399822e-11,-4.9436254950442655e-08,3.9746176889161205e-11,5,b_scan
-0.9798994974874372,7.836837880912049,0.0297131210105504,-5.830191047116056e-09,2.1569215494493047e-11,-4.5690262050993393e-08,3.790894751951082e-11,5,b_scan
-0.9698492462311558,7.8839095260736975,0.0302083159089184,-5.570138953302913e-09,2.079811677218427e-11,-4.3914471555499017e-08,3.7770787555960256e-11,5,b_scan
-0.9597989949748744,7.973255667281622,0.0310759853683169,-5.084097605784762e-09,1.926035156542472e-11,-4.0536810048336286e-08,3.7132945678330107e-11,5,b_scan
-0.949748743718593,8.056805207168972,0.0318807700917119,-4.639403439066276e-09,1.7806886273234587e-11,-3.737876978602681e-08,3.597269055592103e-11,5,b_scan
-0.9396984924623116,8.096029814458321,0.0323764780967476,-4.4316656866210324e-09,1.7167942431528825e-11,-3.5878897526595794e-08,3.5611537754703146e-11,5,b_scan
-0.9296482412060302,8.169279454211186,0.0328824436058158,-4.041989787588266e-09,1.5689879092346435e-11,-3.3020144125876256e-08,3.516203841451007e-11,5,b_scan
-0.9195979899497488,8.24198961008725,0.0342070878793735,-3.681791637935692e-09,1.4682779168551614e-11,-3.034528842637209e-08,3.4885905592454294e-11,5,b_scan
-0.9095477386934674,8.277135175146189,0.0352072177076885,-3.5137093093938163e-09,1.4341180752972123e-11,-2.9083446920022183e-08,3.4828690855741845e-11,5,b_scan
-0.8994974874371859,8.338709279119318,0.0371886718443194,-3.197136700319476e-09,1.3627767401404035e-11,-2.6659993469566938e-08,3.4970950217098175e-11,5,b_scan
-0.8894472361809045,8.402018371039993,0.0391401977451345,-2.904186478013697e-09,1.2880633418210492e-11,-2.4401028141197018e-08,3.4766084853436574e-11,5,b_scan
-0.8793969849246231,8.434271105114833,0.0396862675756075,-2.767241612298965e-09,1.2370331721957867e-11,-2.3339665971484552e-08,3.427861905491715e-11,5,b_scan
-0.8693467336683417,8.489159282890128,0.0411141514794489,-2.510159668855171e-09,1.1487212274853908e-11,-2.1309145254398288e-08,3.3783951425163395e-11,5,b_scan
-0.8592964824120604,8.53664544928472,0.0440099057999893,-2.276444651233201e-09,1.1042621848321098e-11,-1.9433200872498444e-08,3.392639341680867e-11,5,b_scan
-0.8492462311557789,8.559890037784724,0.0452393405217249,-2.1675290822208702e-09,1.0763930039807076e-11,-1.8553810597511097e-08,3.355396514288586e-11,5,b_scan
-0.8391959798994975,8.612737304585231,0.0470628593373143,-1.960988233848184e-09,1.0004522506247048e-11,-1.688947651551696e-08,3.305685669826354e-11,5,b_scan
-0.8291457286432161,8.671670131353128,0.0483047219281469,-1.7708332287882022e-09,9.104186147810898e-12,-1.5356081617690278e-08,3.292656686804721e-11,5,b_scan
-0.8190954773869347,8.70509183023292,0.0490935323355347,-1.680979680023056e-09,8.719744075500126e-12,-1.4633082479356256e-08,3.238312131113047e-11,5,b_scan
-0.8090452261306533,8.774168747396589,0.0509771623449482,-1.5123588375442411e-09,8.042366878252885e-12,-1.3269691647229712e-08,3.105358947815687e-11,5,b_scan
-0.7989949748743719,8.845525015184025,0.0529042881893959,-1.358854932383768e-09,7.392065848939537e-12,-1.2019785296406816e-08,2.987714361807618e-11,5,b_scan
-0.7889447236180904,8.885073258802677,0.0540528757053291,-1.2870097637884207e-09,7.1066687883932114e-12,-1.1435176036054446e-08,2.9196506362439104e-11,5,b_scan
-0.778894472361809,8.961324262867286,0.0568359244171554,-1.1534664096667307e-09,6.605445208388278e-12,-1.033658652334889e-08,2.817835760004757e-11,5,b_scan
-0.7688442211055276,9.0346474498422,0.0583256266790946,-1.033081426847608e-09,5.961555335123063e-12,-9.333526478548086e-09,2.7013344119355684e-11,5,b_scan
-0.7587939698492463,9.068180491767938,0.059055091696465,-9.77747673787937e-10,5.667238025940146e-12,-8.866392381315251e-09,2.6323572986871083e-11,5,b_scan
-0.7487437185929648,9.117881072032125,0.0615178570343743,-8.764487976589325e-10,5.2345931495132975e-12,-7.991355902779695e-09,2.5081269681020805e-11,5,b_scan
-0.7386934673366834,9.153532851729468,0.0639206734293717,-7.862568006057949e-10,4.827936157634008e-12,-7.197027454240849e-09,2.393492713702801e-11,5,b_scan
-0.728643216080402,9.171085778730143,0.0647695733581368,-7.445654328293461e-10,4.596089369064462e-12,-6.828473452355272e-09,2.3429698275476163e-11,5,b_scan
-0.7185929648241206,9.201688509837387,0.0671456989084572,-6.671354571600168e-10,4.223641663039321e-12,-6.138772670654441e-09,2.22745807922912e-11,5,b_scan
-0.7085427135678393,9.224097365769868,0.0702585614043789,-5.976155294564426e-10,3.938030545470333e-12,-5.512463831002337e-09,2.105872113009352e-11,5,b_scan
-0.6984924623115578,9.225829271091614,0.0711223342231741,-5.660653570939282e-10,3.757639166912682e-12,-5.222422340828091e-09,2.0470330250830095e-11,5,b_scan
-0.6884422110552764,9.21142253926569,0.0720353039986853,-5.082005445254514e-10,3.383635577004995e-12,-4.68124995030884e-09,1.9202168288202256e-11,5,b_scan
-0.6783919597989949,9.178464775596764,0.0726122802407288,-4.5647362070168116e-10,3.0310693325785524e-12,-4.189727048599499e-09,1.8017947614777967e-11,5,b_scan
-0.6683417085427136,9.16171215949479,0.0735802565787131,-4.3241438050086135e-10,2.9003589623254832e-12,-3.961656087775149e-09,1.749991591747044e-11,5,b_scan
-0.6582914572864322,9.116930564341487,0.0761585059702051,-3.878672418947808e-10,2.689060879379113e-12,-3.53615871253736e-09,1.6478537593661758e-11,5,b_scan
-0.6482412060301508,9.047663104323403,0.077707745372383,-3.4833332261442637e-10,2.467530035479489e-12,-3.151602551024926e-09,1.530570754996604e-11,5,b_scan
-0.6381909547738693,9.00226134786642,0.0780676465008612,-3.30419583731976e-10,2.357066499426804e-12,-2.97452344720848e-09,1.4667759927695353e-11,5,b_scan
-0.6281407035175879,8.921833409147636,0.079524786796183,-2.96811249014262e-10,2.1811652224232586e-12,-2.648100517666281e-09,1.3358535777226492e-11,5,b_scan
-0.6180904522613065,8.85289890730639,0.0835413627013188,-2.6609303236088127e-10,2.0986852097949755e-12,-2.355694715429489e-09,1.2205203299954223e-11,5,b_scan
-0.6080402010050251,8.811623087835825,0.08501518564,-2.521319561423538e-10,2.0399938421480267e-12,-2.2216917659251754e-09,1.1676340087071728e-11,5,b_scan
-0.5979899497487438,8.708821353046831,0.0867311854431173,-2.2662908866160536e-10,1.9003792647129747e-12,-1.9736722465577323e-09,1.0604067390079899e-11,5,b_scan
-0.5879396984924623,8.567687745708628,0.0888916088900283,-2.046718594424244e-10,1.7988119530910885e-12,-1.7535645820362583e-09,9.668931678759696e-12,5,b_scan
-0.5778894472361809,8.485354960590113,0.0888426045843253,-1.9479100264228871e-10,1.7234355114016756e-12,-1.6528708005490663e-09,9.253559924918886e-12,5,b_scan
-0.5678391959798995,8.332144318753613,0.0894751113581366,-1.7585747596185138e-10,1.6001103362099302e-12,-1.4652698692458903e-09,8.356702944232692e-12,5,b_scan
-0.5577889447236181,8.1518490356497,0.0919013661586524,-1.5920663701472327e-10,1.553662800065555e-12,-1.2978284704175042e-09,7.325793019726881e-12,5,b_scan
-0.5477386934673367,8.037841338450116,0.0931598768100314,-1.519207987475518e-10,1.5399314110451881e-12,-1.2211152763434323e-09,6.8627375237855935e-12,5,b_scan
-0.5376884422110553,7.781715439082631,0.0935700066244779,-1.3879086032902768e-10,1.4792860445284692e-12,-1.0800309806259562e-09,6.011775351860239e-12,5,b_scan
-0.5276381909547738,7.52366089473442,0.0957996029086722,-1.2692570930110196e-10,1.4595782178471056e-12,-9.549459956051295e-10,5.221233435564771e-12,5,b_scan
-0.5175879396984925,7.406701406592068,0.0991013972238327,-1.2127201696272143e-10,1.4809755041872606e-12,-8.98225618618046e-10,4.910769610768163e-12,5,b_scan
-0.507537688442211,7.148781894277678,0.1015743157058374,-1.1106691334261466e-10,1.453198928800227e-12,-7.939931391569914e-10,4.398888309262317e-12,5,b_scan
-0.4974874371859297,6.8219257243910905,0.0984706979509419,-1.0265760494097675e-10,1.3690524757210116e-12,-7.00322555951227e-10,3.867751552154614e-12,5,b_scan
-0.4874371859296482,6.643053925015477,0.099293953841156,-9.894056691992771e-11,1.3753000391843744e-12,-6.572675214206824e-10,3.611772021564108e-12,5,b_scan
-0.4773869346733668,6.265724626697144,0.1005712341882817,-9.219355869232534e-11,1.388665658217473e-12,-5.776594511213511e-10,3.2035936830802005e-12,5,b_scan
-0.4673366834170854,5.901885730089311,0.0977339232866046,-8.583721667326622e-11,1.3369739175545032e-12,-5.06601444194534e-10,2.84889097876854e-12,5,b_scan
-0.457286432160804,5.719037615995988,0.0972470949425802,-8.291292806361651e-11,1.3294757691504569e-12,-4.741821544481922e-10,2.683678816966129e-12,5,b_scan
-0.4472361809045225,5.325635275444027,0.0968852420377741,-7.787556740072978e-11,1.346951314750799e-12,-4.1473686884454555e-10,2.338731402617904e-12,5,b_scan
-0.4371859296482412,4.879595378497431,0.0926370761425961,-7.432715602573686e-11,1.349039907682546e-12,-3.626864470400431e-10,2.019054482256612e-12,5,b_scan
-0.4271356783919597,4.662764421070326,0.0904799132529248,-7.277062366441095e-11,1.3531453034765049e-12,-3.393122749215137e-10,1.882614955188242e-12,5,b_scan
-0.4170854271356784,4.288909266082133,0.0868392669087166,-6.918581651668009e-11,1.346455033145386e-12,-2.9673168953984754e-10,1.6577170102716522e-12,5,b_scan
-0.4070351758793969,3.9503575365056114,0.0822189012260612,-6.569689163728287e-11,1.3157685407325812e-12,-2.5952621100433287e-10,1.4696314346600073e-12,5,b_scan
-0.3969849246231155,3.7764051347380656,0.080225720902784,-6.436086913284239e-11,1.3171214051645172e-12,-2.430527166694706e-10,1.3856957298117098e-12,5,b_scan
-0.3869346733668342,3.4189556767053952,0.0778745814188375,-6.245813884034689e-11,1.3747878949377468e-12,-2.1354160834465767e-10,1.250740357931856e-12,5,b_scan
-0.3768844221105527,3.1016751261428865,0.0692347006845401,-6.060439139400832e-11,1.3028272354398558e-12,-1.879751333218236e-10,1.1298456773729277e-12,5,b_scan
-0.3668341708542714,2.963942069241155,0.067302451274567,-5.953957055052368e-11,1.3024277130980357e-12,-1.7647183793924888e-10,1.0748259719314492e-12,5,b_scan
-0.3567839195979899,2.7210717097259125,0.0672330792885053,-5.7345278697027474e-11,1.3673850250304042e-12,-1.5604061554882951e-10,1.0103845741862025e-12,5,b_scan
-0.3467336683417085,2.4988441143445588,0.0614531720527377,-5.556481438475676e-11,1.3092140434959214e-12,-1.3884780938999732e-10,9.781978801227629e-13,5,b_scan
-0.3366834170854271,2.271789581834208,0.0546536592070105,-5.4569108961804756e-11,1.2526958585062314e-12,-1.2396953322940375e-10,8.920714674944578e-13,5,b_scan
-0.3266331658291457,2.161229810070461,0.0534802873033429,-5.4262963651988786e-11,1.283463047992999e-12,-1.1727473462744804e-10,8.528223759085481e-13,5,b_scan
-0.3165829145728643,1.9712431003809527,0.0537290485868905,-5.326186589996309e-11,1.3904477592327805e-12,-1.0499208566871782e-10,8.226724298602924e-13,5,b_scan
-0.3065326633165829,1.8257944832046609,0.050034060294185,-5.1772416590023367e-11,1.3461206225129582e-12,-9.452579259223812e-11,8.18294812260279e-13,5,b_scan
-0.2964824120603014,1.757592715354274,0.0474530753834301,-5.124183030950176e-11,1.3055451913659337e-12,-9.006226767340013e-11,8.045665063837031e-13,5,b_scan
-0.2864321608040201,1.6150186707857292,0.0443032086001333,-5.102190653230095e-11,1.3188153368303728e-12,-8.24013316687504e-11,7.569941149484405e-13,5,b_scan
-0.2763819095477386,1.4905687761110584,0.0422120832677008,-5.095909300496842e-11,1.3597736382079265e-12,-7.595803289214538e-11,7.205006941599549e-13,5,b_scan
-0.2663316582914573,1.4476179485167238,0.0421936523115272,-5.046458709712535e-11,1.385495733952704e-12,-7.305344204628412e-11,7.149472301034191e-13,5,b_scan
-0.2562814070351759,1.3824578058334498,0.0407692028287572,-4.914081187798013e-11,1.3493846717372357e-12,-6.793509896570674e-11,7.30595760541862e-13,5,b_scan
-0.2462311557788944,1.3106853325028738,0.0382360468987616,-4.863301568027631e-11,1.2991904883877564e-12,-6.374258032752043e-11,7.471532427628377e-13,5,b_scan
-0.2361809045226131,1.2742459619824134,0.0379066895006917,-4.865754927262758e-11,1.3222412840827801e-12,-6.200168568060601e-11,7.504851805963888e-13,5,b_scan
-0.2261306532663316,1.210385869550307,0.0366201025280746,-4.862912847344344e-11,1.341792235131309e-12,-5.886000995280243e-11,7.304828568545528e-13,5,b_scan
-0.2160804020100502,1.167105940763662,0.0359802700721357,-4.796804481073363e-11,1.339869246077898e-12,-5.598379006542478e-11,7.30319983732171e-13,5,b_scan
-0.2060301507537688,1.151596775795542,0.0360185248276501,-4.758361187140599e-11,1.3472240762141542e-12,-5.479713401181762e-11,7.282852236108922e-13,5,b_scan
-0.1959798994974874,1.1192863249977534,0.0361284389989237,-4.7302456465311735e-11,1.3808692625752665e-12,-5.2944992660424994e-11,7.29187997532587e-13,5,b_scan
-0.185929648241206,1.079264514346025,0.0346759055398814,-4.7725275443955867e-11,1.376229766991937e-12,-5.150819622405133e-11,7.297857741335003e-13,5,b_scan
