Repository: sadityakr/Large-MR-due-to-interlayer-hybridization-CrSBr

# Large magnetoresistance from interlayer hybridization in CrSBr: data and analysis code

Data, analysis scripts and Jupyter notebooks for the paper
([arXiv:2608.11389](https://doi.org/10.48550/arXiv.2608.11389))

> **Large bias-tunable magnetoresistance from spin-dependent interlayer
> hybridization in van der Waals antiferromagnet CrSBr-based heterostructures**

The work studies vertical tunnelling transport through a graphene / CrSBr /
graphene junction ("Device 2"). Current-voltage curves
I(V) were recorded as a function of magnetic field applied along the crystal
**b** axis and the **c** axis, at temperatures from 3 K to 160 K. The

File: output/IV_H_scans/MR_summary/MR_summary_combined_all_temps.csv (part 9 of 25)
Voltage (V),TMR_Ratio,TMR_Error,I_apar (A),I_apar_error (A),I_par (A),I_par_error (A),temperature,scan_type
-0.1758793969849246,1.0645383683426528,0.0333875685858932,-4.776366829921131e-11,1.3375315448251453e-12,-5.08462575173021e-11,7.181570490738974e-13,5,b_scan
-0.1658291457286431,1.0510284558837928,0.0329386829760829,-4.721750208402104e-11,1.317478627275205e-12,-4.962693830605841e-11,7.081583130371189e-13,5,b_scan
-0.1557788944723618,1.042819976171672,0.0341871935521303,-4.6616624048114737e-11,1.3472326901945112e-12,-4.8612746779058814e-11,7.523624674930864e-13,5,b_scan
-0.1457286432160803,1.037149952883757,0.0339405649223739,-4.648394428647874e-11,1.3314217474769832e-12,-4.821082062657262e-11,7.630657248774064e-13,5,b_scan
-0.135678391959799,1.0255501043082744,0.0329886127436568,-4.658233747845991e-11,1.3144070155009298e-12,-4.777252105995781e-11,7.37786059493449e-13,5,b_scan
-0.1256281407035175,1.0079509109258633,0.0322384478579779,-4.6957442502890646e-11,1.331677109192863e-12,-4.733079694553748e-11,7.00014890484225e-13,5,b_scan
-0.1155778894472361,1.000897258424424,0.0327595166107171,-4.6939858754483454e-11,1.3725588970380905e-12,-4.6981975938192185e-11,6.908722135728369e-13,5,b_scan
-0.1055276381909547,1.0042575716641544,0.0336570159114515,-4.624157767751315e-11,1.3774130085951657e-12,-4.643845450833873e-11,7.132880069622844e-13,5,b_scan
-0.0954773869346733,1.0143227154388232,0.0340897878318358,-4.579400186460933e-11,1.3537827784783144e-12,-4.6449896322121065e-11,7.425998461473871e-13,5,b_scan
-0.085427135678392,1.0124486029422473,0.0337739526609455,-4.5913309801713076e-11,1.3419438218289436e-12,-4.6484866365199e-11,7.474370864899077e-13,5,b_scan
-0.0753768844221105,0.9982317990059092,0.0328804342942606,-4.632512946748251e-11,1.3422110670735404e-12,-4.624321732750672e-11,7.245299686686626e-13,5,b_scan
-0.0653266331658291,0.994537658063906,0.0324939849927491,-4.621431454961082e-11,1.3313826431255609e-12,-4.596187616119864e-11,7.083761848018429e-13,5,b_scan
-0.0552763819095477,0.9981252947633684,0.0329171692154124,-4.5940060090030726e-11,1.3338326662948285e-12,-4.585393601880878e-11,7.17184928377362e-13,5,b_scan
-0.0452261306532663,1.004861858105372,0.0340213879990693,-4.557588826885297e-11,1.353656997130276e-12,-4.579747177064242e-11,7.442933208183657e-13,5,b_scan
-0.0351758793969849,1.0012426359749025,0.03333025845983,-4.580098543951778e-11,1.3299954651430785e-12,-4.5857899391710894e-11,7.463876838223062e-13,5,b_scan
-0.0251256281407035,0.9943496428198272,0.0325937621076736,-4.614509107010336e-11,1.3187157612747117e-12,-4.588435482344567e-11,7.367007472070465e-13,5,b_scan
-0.015075376884422,0.9906348289979804,0.0381273900894226,-4.680261198400058e-11,1.5946707718870776e-12,-4.6364297519429256e-11,8.299009153748822e-13,5,b_scan
-0.0050251256281407,0.997974523568167,0.0699781897083405,-4.6420397789156816e-11,2.8765312355843745e-12,-4.6326374367478565e-11,1.520281575076188e-12,5,b_scan
0.0050251256281406,1.0018144315153512,0.074159082096433,-4.432183151343657e-11,2.894511809900359e-12,-4.4402250441352636e-11,1.5475337844608697e-12,5,b_scan
0.015075376884422,1.000361945305786,0.0405987502410883,-4.4983819041914376e-11,1.6087514168907066e-12,-4.500010072405292e-11,8.633473534157734e-13,5,b_scan
0.0251256281407035,0.995248247970687,0.0322408837483328,-4.5866214188590495e-11,1.3128840248515256e-12,-4.5648269312242956e-11,6.924089383728321e-13,5,b_scan
0.0351758793969849,0.9967243283496252,0.0325186274753267,-4.560452329007894e-11,1.3193989795079886e-12,-4.545513784600877e-11,6.854567476577332e-13,5,b_scan
0.0452261306532664,0.9991644199105724,0.0339208896640834,-4.5183357079528626e-11,1.3577276278328246e-12,-4.5145602765979466e-11,7.132325871342946e-13,5,b_scan
0.0552763819095476,1.0014491038872402,0.034201893749541,-4.5108959519523495e-11,1.353803479528145e-12,-4.51743270881126e-11,7.36321178108857e-13,5,b_scan
0.0653266331658291,1.0000334261119308,0.0339800550924813,-4.5217908909994944e-11,1.3519683095150832e-12,-4.521942036887944e-11,7.300091545750934e-13,5,b_scan
0.0753768844221105,0.9877092267465613,0.0334082256675052,-4.5721690497030216e-11,1.3716593659379828e-12,-4.5159735566367306e-11,7.054871689031514e-13,5,b_scan
0.085427135678392,0.9814406225117162,0.032570777073233,-4.5569188392823466e-11,1.3391441159441618e-12,-4.4723452623606337e-11,6.896094320380225e-13,5,b_scan
0.0954773869346734,0.984424904307801,0.0325919076398083,-4.520303276756291e-11,1.318548640379969e-12,-4.4498991206630506e-11,6.968781413599548e-13,5,b_scan
0.1055276381909549,0.997872346331028,0.0341356897133057,-4.4482690831778257e-11,1.338258220592216e-12,-4.438804707142428e-11,7.227448417877451e-13,5,b_scan
0.1155778894472361,0.9948582828115476,0.033621509267293,-4.454172266385831e-11,1.314407218338108e-12,-4.431270172283428e-11,7.29890478681762e-13,5,b_scan
0.1256281407035175,0.9850951279010554,0.0327713119840716,-4.4727260744882105e-11,1.2967959306443422e-12,-4.40606066441435e-11,7.187223616550031e-13,5,b_scan
0.135678391959799,0.9665323439141964,0.0325206684769887,-4.471729220605328e-11,1.3164925524698117e-12,-4.322070924941271e-11,7.040725978472104e-13,5,b_scan
0.1457286432160804,0.9632994837510412,0.03262566446984,-4.4086638221146986e-11,1.2984296988292918e-12,-4.246863583874981e-11,7.102290815142251e-13,5,b_scan
0.1557788944723619,0.9611362820832704,0.0328872040146673,-4.3823851923748175e-11,1.3033423662532817e-12,-4.21206941045591e-11,7.127080920958732e-13,5,b_scan
0.1658291457286431,0.9421089270756596,0.0327006524656191,-4.3910032115624475e-11,1.3231140169629776e-12,-4.136803324430873e-11,7.127164023821679e-13,5,b_scan
0.1758793969849246,0.9071134272467756,0.0311798336988346,-4.4373922868140167e-11,1.3069092407321894e-12,-4.0252181253302707e-11,7.133194007377347e-13,5,b_scan
0.185929648241206,0.8919997783536253,0.0305791671537552,-4.4214330751248425e-11,1.2903211925633458e-12,-3.943917323016748e-11,7.094236571346288e-13,5,b_scan
0.1959798994974875,0.8678156179662118,0.0306488572478138,-4.3250760600395256e-11,1.277510906884856e-12,-3.753368553794069e-11,7.266965912727518e-13,5,b_scan
0.2060301507537689,0.8343113691141626,0.0316197455237603,-4.253422763385662e-11,1.3310764406810198e-12,-3.5486789691416356e-11,7.586382094361353e-13,5,b_scan
0.2160804020100502,0.807042450042451,0.0307817842650051,-4.250740452420376e-11,1.3225632558448758e-12,-3.430527989215897e-11,7.568248467857036e-13,5,b_scan
0.2261306532663316,0.7385096967823448,0.028140625469922,-4.2624024674811954e-11,1.3043638097810265e-12,-3.147825553823856e-11,7.14703986293707e-13,5,b_scan
0.2361809045226131,0.6617788252035096,0.0263932606311306,-4.236109108458923e-11,1.3160130701729218e-12,-2.8033673092298318e-11,7.01103631240244e-13,5,b_scan
0.2462311557788945,0.618343023253311,0.0255540777410581,-4.1967167956222796e-11,1.301893386621408e-12,-2.5950105511430283e-11,7.085612914418468e-13,5,b_scan
0.256281407035176,0.5209917935646402,0.0240451637024032,-4.0999559605595307e-11,1.283587595407075e-12,-2.136043409427947e-11,7.243420454802008e-13,5,b_scan
0.2663316582914572,0.3976895897561034,0.021578339331309,-4.0631966664351735e-11,1.276178452440583e-12,-1.615891015372971e-11,7.149453075933305e-13,5,b_scan
0.2763819095477386,0.3219823770880741,0.020009895570115,-4.0688917932319875e-11,1.2626315039451696e-12,-1.3101114516989916e-11,7.054160374973812e-13,5,b_scan
0.2864321608040201,0.1452388699732195,0.0173784938070305,-4.0019827565689296e-11,1.2874853801946286e-12,-5.8124345321638166e-12,6.698746854842041e-13,5,b_scan
0.2964824120603015,0.0709348355604546,0.0177118199012473,-3.8595602395762375e-11,1.3064384934054617e-12,2.7377727093000925e-12,6.772876909934899e-13,5,b_scan
0.306532663316583,0.1953036464182354,0.0192079219070618,-3.8063531273984745e-11,1.321708126517928e-12,7.433946453363761e-12,6.840358406066159e-13,5,b_scan
0.3165829145728642,0.4790445827307073,0.0248472932214115,-3.753302106108752e-11,1.3420613940255732e-12,1.797999041283152e-11,6.755751706906776e-13,5,b_scan
0.3266331658291457,0.8276892282827917,0.0334389668764448,-3.670407545116828e-11,1.256680865543001e-12,3.037956788501083e-11,6.515253997810316e-13,5,b_scan
0.3366834170854271,1.2973992813182242,0.049628278013484,-3.493109940166818e-11,1.2510835679328586e-12,4.531958325937975e-11,6.087972795670707e-13,5,b_scan
0.3467336683417086,1.583630545706242,0.0618155663962532,-3.393738372628051e-11,1.2724079199776837e-12,5.374427751029174e-11,5.836855116110612e-13,5,b_scan
0.35678391959799,2.253379420489269,0.0948784727826026,-3.233840721460785e-11,1.3389332871348086e-12,7.287070130879902e-11,5.576059345811409e-13,5,b_scan
0.3668341708542713,3.080748632221943,0.1329565871203022,-3.103837320642627e-11,1.3284583188492825e-12,9.562142580209192e-11,5.294940966167383e-13,5,b_scan
0.3768844221105527,3.607257325902224,0.1581533866951989,-3.014087460802882e-11,1.3137683284124417e-12,1.0872589073891227e-10,5.138923972867877e-13,5,b_scan
0.3869346733668342,4.962168891604691,0.2324969829645654,-2.795546819855408e-11,1.3059030099959745e-12,1.3871975464510928e-10,5.024579737967631e-13,5,b_scan
0.3969849246231156,6.842012009682279,0.3518860170348688,-2.5371624059303275e-11,1.302586863811146e-12,1.7359295651889688e-10,5.276293782255857e-13,5,b_scan
0.4070351758793971,8.035866227283517,0.436405134919465,-2.401474470774241e-11,1.3024067045359212e-12,1.929792759537828e-10,5.452195095391987e-13,5,b_scan
0.4170854271356783,11.197499947033345,0.6831536873679882,-2.105760050707826e-11,1.2836689299497693e-12,2.3579248056265813e-10,5.79941430873235e-13,5,b_scan
0.4271356783919597,15.71187069117626,1.1343758634867072,-1.8125180598812905e-11,1.3080099957408329e-12,2.8478049382276504e-10,6.244078668341489e-13,5,b_scan
0.4371859296482412,18.80621557445408,1.514082537030679,-1.6589583410436596e-11,1.3351673610771453e-12,3.119872819070578e-10,6.554474021570987e-13,5,b_scan
0.4472361809045226,29.225974203734623,3.055490333067461,-1.275654104206107e-11,1.333440388079802e-12,3.728223394241588e-10,7.059466050254418e-13,5,b_scan
0.4572864321608041,52.09925228301791,7.991684143346987,-8.513506623856409e-12,1.3058248010100034e-12,4.435473294094392e-10,8.048054024331789e-13,5,b_scan
0.4673366834170853,75.77241369661857,15.721340881176202,-6.373163762000112e-12,1.3222592723245758e-12,4.829100011305702e-10,8.844116854009646e-13,5,b_scan
0.4773869346733668,378.0007594727392,333.812029684721,-1.510854255739514e-12,1.3342307773534245e-12,5.711040561221563e-10,1.0430138599574906e-12,5,b_scan
0.4874371859296482,156.01282940754675,49.83399541584848,4.320921795225724e-12,1.380175958180771e-12,6.741192349219014e-10,1.2521370390922325e-12,5,b_scan
0.4974874371859297,93.42616765021587,16.723211264083975,7.832218115397106e-12,1.4018867799618534e-12,7.317341227221479e-10,1.3472337762832777e-12,5,b_scan
0.5075376884422111,55.05551153426119,4.911470603374862,1.5624085036959382e-11,1.3935410004977686e-12,8.601919939645949e-10,1.5233423544947437e-12,5,b_scan
0.5175879396984926,42.50080643247304,2.4780480879733733,2.3722490797987324e-11,1.3825343964037413e-12,1.008224989501382e-09,1.7697763882116044e-12,5,b_scan
0.5276381909547738,38.72387365556799,1.8840047390596115,2.8146983589252767e-11,1.3685105694785457e-12,1.0899602362955695e-09,1.926898324793982e-12,5,b_scan
0.5376884422110553,32.82321540765759,1.1694710288168302,3.87317475252286e-11,1.378396895485183e-12,1.271300492135587e-09,2.174768303069368e-12,5,b_scan
0.5477386934673367,28.160943523088505,0.7803539578183223,5.2456424565850265e-11,1.4508552571926973e-12,1.4772224096220616e-09,2.511624302881197e-12,5,b_scan
0.5577889447236182,26.520712729866645,0.6791734958387659,5.992265007352514e-11,1.5310772888549897e-12,1.5891913886122827e-09,2.744061325222195e-12,5,b_scan
0.5678391959798996,24.257802471387365,0.518285742532878,7.563343665637829e-11,1.610333190669037e-12,1.8347009666426127e-09,3.2695144566148866e-12,5,b_scan
0.5778894472361809,22.53804517856722,0.4029311552799444,9.375155598268819e-11,1.6665997375041565e-12,2.1129768042988e-09,4.010762992985505e-12,5,b_scan
0.5879396984924623,21.810471766952485,0.3633432779137191,1.0382157977338691e-10,1.7180170287895673e-12,2.2643976344478603e-09,4.353981903897125e-12,5,b_scan
0.5979899497487438,20.45903208796102,0.2987768932904098,1.2686529571737448e-10,1.8371827914898468e-12,2.5955411559304283e-09,4.895281577226799e-12,5,b_scan
0.6080402010050252,19.23068632857874,0.2413830658523355,1.5411156143594808e-10,1.9142803780290962e-12,2.96367109758221e-09,5.3518830808525696e-12,5,b_scan
0.6180904522613067,18.745553685796875,0.2177033958922689,1.686357480684391e-10,1.934979600969266e-12,3.161170468761441e-09,5.668864949785161e-12,5,b_scan
0.6281407035175879,17.912665963562404,0.1791632713664019,2.0031170261995206e-10,1.9713861044441005e-12,3.5881166176236504e-09,6.402494946356739e-12,5,b_scan
0.6381909547738693,17.002321295894877,0.149604465527891,2.3889293253994137e-10,2.058079507355789e-12,4.0617343943626235e-09,7.270430208075594e-12,5,b_scan
0.6482412060301508,16.532338192687796,0.1325039535503586,2.61055869906461e-10,2.0374672390968643e-12,4.315863928479923e-09,7.868567420857023e-12,5,b_scan
0.6582914572864322,15.69408865379097,0.1049706859179274,3.0996340120832267e-10,1.9906511360061082e-12,4.864593097993996e-09,9.090238858937168e-12,5,b_scan
0.6683417085427137,14.992818292981838,0.0924352950681932,3.6506482999382307e-10,2.137743042469599e-12,5.473350661255695e-09,1.0557616973517686e-11,5,b_scan
0.6783919597989949,14.678754232319084,0.086285801376428,3.9522914214134446e-10,2.189092056082912e-12,5.801471442943101e-09,1.1421588317597256e-11,5,b_scan
0.6884422110552764,14.097135912195514,0.0724713924401327,4.6213327134907086e-10,2.1786986651821748e-12,6.5147555357553805e-09,1.3355262548995174e-11,5,b_scan
0.6984924623115578,13.554635821631,0.0623413919417664,5.393392152121577e-10,2.21046100899418e-12,7.3105466465250675e-09,1.5257641722779778e-11,5,b_scan
0.7085427135678393,13.306433737108794,0.0591188727058086,5.815042831366387e-10,2.276187490808559e-12,7.737748211402637e-09,1.626281910266369e-11,5,b_scan
0.7185929648241207,12.864107012806748,0.0532429691130577,6.7321676025502e-10,2.3897864539010383e-12,8.660332446735641e-09,1.843087619692245e-11,5,b_scan
0.728643216080402,12.484850397617192,0.050045161561029,7.75981219864182e-10,2.646198884902337e-12,9.688009441364806e-09,2.0411225771313038e-11,5,b_scan
0.7386934673366834,12.310539863607596,0.0460010219731061,8.31697929646132e-10,2.590840739724108e-12,1.0238650517388613e-08,2.1130050480662158e-11,5,b_scan
0.7487437185929648,11.97060705750041,0.0394059168944986,9.541183381275103e-10,2.5409335709805866e-12,1.142137571207974e-08,2.2100636970681145e-11,5,b_scan
0.7587939698492463,11.666265275091828,0.0389708848154848,1.0900747088858918e-09,3.020083140976081e-12,1.2717100723531313e-08,2.3733512189242048e-11,5,b_scan
0.7688442211055277,11.529035280483876,0.0401164785631648,1.1626262213832808e-09,3.442477541620092e-12,1.3403958724343502e-08,2.4498178757217755e-11,5,b_scan
0.778894472361809,11.238796646750382,0.0406353443082754,1.3224685660191254e-09,4.17219420303552e-12,1.4862955285208538e-08,2.6251911232926494e-11,5,b_scan
0.7889447236180904,10.924540568431356,0.0392238462882575,1.5058443520773131e-09,4.7817121975443196e-12,1.6450657714011842e-08,2.7565658463086645e-11,5,b_scan
0.7989949748743719,10.769123422965237,0.0387006964567057,1.6056912615305467e-09,5.158039395833827e-12,1.729188737459921e-08,2.7857102121089838e-11,5,b_scan
0.8090452261306533,10.460555915336496,0.0375295879890178,1.823809099745369e-09,5.95293528116594e-12,1.9078057066785963e-08,2.8412778953497283e-11,5,b_scan
0.8190954773869348,10.163759531960654,0.0359346615927395,2.0686832247502627e-09,6.7072020322247836e-12,2.1025598844162588e-08,2.964543574037174e-11,5,b_scan
0.829145728643216,10.025099732482875,0.0339436825094029,2.200469112379479e-09,6.8116637067578986e-12,2.2059922309852344e-08,3.026055485350245e-11,5,b_scan
0.8391959798994975,9.765094334740407,0.0291957442494952,2.484230855886337e-09,6.736060709579525e-12,2.4258748657002983e-08,3.055602603847836e-11,5,b_scan
0.8492462311557789,9.52722324720757,0.0273864439811628,2.797919203157512e-09,7.386605225774904e-12,2.6656400876130725e-08,3.03137345521286e-11,5,b_scan
0.8592964824120604,9.414909228729798,0.0277888070368038,2.966798300822464e-09,8.153943522896363e-12,2.79321367021933e-08,3.0059174438062256e-11,5,b_scan
0.8693467336683418,9.18476964931186,0.0253355578085459,3.335662822509669e-09,8.633921551438527e-12,3.063729465252474e-08,2.9214832862512986e-11,5,b_scan
0.879396984924623,8.958107578647388,0.0236074422376313,3.7464796680705496e-09,9.34488977672004e-12,3.356136790779114e-08,2.8542875323181848e-11,5,b_scan
0.8894472361809045,8.848056570601928,0.0221571885144505,3.9668682052341e-09,9.406949002625514e-12,3.5099074288033454e-08,2.8243592305236293e-11,5,b_scan
0.8994974874371859,8.628284864342712,0.0184604700723624,4.443755291955305e-09,8.941356764336499e-12,3.83419865264208e-08,2.7886267037371623e-11,5,b_scan
0.9095477386934674,8.403865209951645,0.0159412726457218,4.977055700665377e-09,8.779337980349764e-12,4.182650525081327e-08,2.917854805376942e-11,5,b_scan
0.9195979899497488,8.297594812763636,0.0147420341642072,5.261087724794372e-09,8.628256979350458e-12,4.365437421474823e-08,2.9828678034557307e-11,5,b_scan
0.92964824120603,8.089073235348375,0.0125874349346816,5.8713055317103334e-09,8.343145326095716e-12,4.7493420433110924e-08,3.012023774063983e-11,5,b_scan
0.9396984924623116,7.890667446129284,0.0119788553384911,6.539256215814607e-09,9.215840873547856e-12,5.15990961440269e-08,2.911967617666141e-11,5,b_scan
0.949748743718593,7.802405088417134,0.0125024986864497,6.888386620377471e-09,1.038630426049652e-11,5.37459828178177e-08,2.915174613398016e-11,5,b_scan
0.9597989949748744,7.630355953465647,0.0133634956006942,7.632219481550622e-09,1.2701560764581304e-11,5.823655135920629e-08,3.177437123486003e-11,5,b_scan
0.969849246231156,7.4609381088293,0.0121045321228282,8.445211742220412e-09,1.2950614104420907e-11,6.300920212466497e-08,3.337475437468892e-11,5,b_scan
0.9798994974874372,7.382383023493396,0.0113871240579772,8.873016220146926e-09,1.2864921068247582e-11,6.550400431079422e-08,3.4477341883987167e-11,5,b_scan
0.9899497487437184,7.228926723423202,0.0104505728838092,9.782253470954297e-09,1.3182008627777266e-11,7.07151935314809e-08,3.7020019982909166e-11,5,b_scan
1.0,7.07762930458438,0.010590936991104,1.0773914266291813e-08,1.5295314743019006e-11,7.625377133618664e-08,3.607066525579648e-11,5,b_scan
-1.0,1.9507152789979807,0.003166013806123,-1.1907739766639128e-06,1.76835013455661e-09,-2.32286099011148e-06,1.5210433343626727e-09,60,b_scan
-0.9899497487437184,1.9528923083275007,0.0034326392123923,-1.173329650774332e-06,1.750819052396666e-09,-2.2913864501297857e-06,2.12862380577664e-09,60,b_scan
-0.9798994974874372,1.9724142122637909,0.0032326562304779,-1.137080786346995e-06,1.7040689477827312e-09,-2.2427943034829e-06,1.488034942000517e-09,60,b_scan
-0.969849246231156,1.9883778656991955,0.003286214727822,-1.0996297653758388e-06,1.661019510965246e-09,-2.186479485937317e-06,1.466353092805689e-09,60,b_scan
-0.9597989949748744,1.999278883098248,0.0033077790811423,-1.0750370798852248e-06,1.623630020351674e-09,-2.149298932362134e-06,1.4518730336019172e-09,60,b_scan
-0.949748743718593,2.014569239385029,0.003719916783559,-1.0393406132504685e-06,1.783424555137618e-09,-2.0938236286979657e-06,1.4281202276620075e-09,60,b_scan
-0.9396984924623116,2.027626618701134,0.003365992071191,-1.014478755505124e-06,1.533573133910496e-09,-2.056984128768989e-06,1.41113005767622e-09,60,b_scan
-0.92964824120603,2.044692495673229,0.0034653845901587,-9.79416241451307e-07,1.514586943732983e-09,-2.0026050390359674e-06,1.3888960107929379e-09,60,b_scan
-0.9195979899497488,2.0565538748222663,0.0035000106923931,-9.561732669026896e-07,1.4836280381940463e-09,-1.966421837050191e-06,1.374867144043285e-09,60,b_scan
-0.9095477386934674,2.0746203544974224,0.0035511429487349,-9.220799990617672e-07,1.4366000600909155e-09,-1.9129659345285067e-06,1.356156682833527e-09,60,b_scan
-0.8994974874371859,2.0869377632088657,0.0035859487079915,-8.99675204813869e-07,1.406014741215332e-09,-1.8775661595487344e-06,1.341038308769978e-09,60,b_scan
-0.8894472361809045,2.10580188338566,0.0036505092420963,-8.666179960364117e-07,1.3665901371257262e-09,-1.8249258082293813e-06,1.3140764264188943e-09,60,b_scan
-0.879396984924623,2.118655131008779,0.0037002689418599,-8.449753776373504e-07,1.3424475328972692e-09,-1.790211419407453e-06,1.2986433857232671e-09,60,b_scan
-0.8693467336683418,2.1383631827407346,0.0037724906823434,-8.130019503774214e-07,1.3040801854414702e-09,-1.7384934381834875e-06,1.276900474854821e-09,60,b_scan
-0.8592964824120604,2.1517197599386018,0.003815654191349,-7.921623884954831e-07,1.2764130013437411e-09,-1.7045114644058902e-06,1.262160329785251e-09,60,b_scan
-0.8492462311557789,2.1721302171458747,0.0038760564097878,-7.613970813996569e-07,1.23260910737003e-09,-1.653853607754872e-06,1.2414846536320384e-09,60,b_scan
-0.8391959798994975,2.1859877351678465,0.0039180433534133,-7.413024791011403e-07,1.2048682554771775e-09,-1.6204781273646114e-06,1.224260770286643e-09,60,b_scan
-0.829145728643216,2.2070655914167623,0.0039922159449279,-7.11815952706057e-07,1.1671286406185934e-09,-1.5710244966390796e-06,1.1999904110643882e-09,60,b_scan
-0.8190954773869348,2.221434801839902,0.0040386492627961,-6.925211747225369e-07,1.140204780542949e-09,-1.5383906385396948e-06,1.186101161636619e-09,60,b_scan
-0.8090452261306533,2.243330385366374,0.0041154040438923,-6.641818980346845e-07,1.1022749338940299e-09,-1.4899794332715191e-06,1.1648060794700431e-09,60,b_scan
-0.7989949748743719,2.258033308293604,0.0041681382701395,-6.45732373145838e-07,1.077414801562622e-09,-1.4580852068067762e-06,1.1512944106209695e-09,60,b_scan
-0.7889447236180904,2.2803949368296017,0.0042357537222468,-6.18643005822806e-07,1.0371882495085375e-09,-1.4107503781833726e-06,1.1280214494473255e-09,60,b_scan
-0.778894472361809,2.2955086758173007,0.0042544307681511,-6.010292522493254e-07,1.0027344803339566e-09,-1.3796678629583113e-06,1.1136528051304331e-09,60,b_scan
-0.7688442211055277,2.318570065535574,0.0043071275072635,-5.751423287224607e-07,9.595535003037986e-10,-1.3335077867983185e-06,1.0894386189429618e-09,60,b_scan
-0.7587939698492463,2.3341942214586804,0.0043475837236859,-5.583350077455897e-07,9.324189955355371e-10,-1.303262348717843e-06,1.0748901573987404e-09,60,b_scan
-0.7487437185929648,2.35801385191926,0.0044279153064006,-5.336199736139989e-07,8.97157523677812e-10,-1.2582832894425994e-06,1.052404619898103e-09,60,b_scan
-0.7386934673366834,2.374082742583936,0.0045192003526763,-5.175641881381966e-07,8.830675643210033e-10,-1.2287402072383577e-06,1.0371116511095959e-09,60,b_scan
-0.728643216080402,2.398314977758178,0.004622874223105,-4.941459670071103e-07,8.531456427458992e-10,-1.1851176738719511e-06,1.015772292332395e-09,60,b_scan
-0.7185929648241207,2.4145053539564985,0.0046471498076176,-4.789442409938019e-07,8.227752644694761e-10,-1.156413434126166e-06,1.0036402751023323e-09,60,b_scan
-0.7085427135678393,2.439134080658452,0.0047109238199232,-4.567527629001254e-07,7.860734741387573e-10,-1.1140812304246053e-06,9.765980738965948e-10,60,b_scan
-0.6984924623115578,2.4556476150654505,0.0047763438980386,-4.422974039362986e-07,7.661636652170961e-10,-1.0861265651258117e-06,9.608108868029674e-10,60,b_scan
-0.6884422110552764,2.48115418586605,0.0048580910765453,-4.213132229877338e-07,7.344566940092543e-10,-1.0453430667767323e-06,9.319451874359878e-10,60,b_scan
-0.6783919597989949,2.496871807806293,0.0049441687466961,-4.076898832337967e-07,7.176093619725264e-10,-1.0179493757743066e-06,9.233233013671564e-10,60,b_scan
-0.6683417085427137,2.5220653441767995,0.0050501031594671,-3.87860011029805e-07,6.881459601426343e-10,-9.782082922103022e-07,9.080223713037212e-10,60,b_scan
-0.6582914572864322,2.5386554214236625,0.0050944046929715,-3.751356505640961e-07,6.645762659061761e-10,-9.523401530738352e-07,8.977013151373681e-10,60,b_scan
-0.6482412060301508,2.563297979982672,0.0051315993751176,-3.565166824041368e-07,6.272375383485631e-10,-9.138584918366476e-07,8.72962109252255e-10,60,b_scan
-0.6381909547738693,2.579603819761145,0.0051482342903947,-3.444601165215081e-07,6.01299023082303e-10,-8.885706323342512e-07,8.595686484290631e-10,60,b_scan
-0.6281407035175879,2.603407766374167,0.0052148918533558,-3.271235394226555e-07,5.703408351469702e-10,-8.516359630967473e-07,8.398944894021944e-10,60,b_scan
-0.6180904522613067,2.6192257420545846,0.0052300717649686,-3.158483924827002e-07,5.458231139315363e-10,-8.27278240177248e-07,8.276186445978883e-10,60,b_scan
-0.6080402010050252,2.6424726771634885,0.0053216176853378,-2.99599812769232e-07,5.20059118824728e-10,-7.916843193259922e-07,8.083494726255363e-10,60,b_scan
-0.5979899497487438,2.65767598711952,0.0053563670749835,-2.8912476341450066e-07,5.00918104367376e-10,-7.683999410083306e-07,7.912278852608816e-10,60,b_scan
-0.5879396984924623,2.679543349745732,0.0054020163403308,-2.7397608286798224e-07,4.717943163732588e-10,-7.341307908382874e-07,7.69599987909464e-10,60,b_scan
-0.5778894472361809,2.693480117799021,0.0054365995016246,-2.642671465534811e-07,4.539036885570096e-10,-7.117983050292814e-07,7.546162746143484e-10,60,b_scan
-0.5678391959798996,2.7133884030923663,0.0054719194426173,-2.5021845501953537e-07,4.253467787547383e-10,-6.789398540896961e-07,7.366290814484967e-10,60,b_scan
-0.5577889447236182,2.7255170825637003,0.0055212749045206,-2.412629579988489e-07,4.103641683946437e-10,-6.575663134157112e-07,7.235289814052829e-10,60,b_scan
-0.5477386934673367,2.742354154962084,0.0055762201938067,-2.2830974927686002e-07,3.8728856980792954e-10,-6.261061895477485e-07,7.019817541341532e-10,60,b_scan
-0.5376884422110553,2.752458775727114,0.005587201898854,-2.200322947979065e-07,3.7036604897641597e-10,-6.05629820759873e-07,6.8711451240221e-10,60,b_scan
-0.5276381909547738,2.7656874231289965,0.0056065889160671,-2.081382545956747e-07,3.4608693748062045e-10,-5.756453530072785e-07,6.675260071952451e-10,60,b_scan
-0.5175879396984926,2.773519775148824,0.0056187527982779,-2.0051283256784505e-07,3.30604352923463e-10,-5.561263062980233e-07,6.546181989482072e-10,60,b_scan
-0.5075376884422111,2.782408817342947,0.0056661925068049,-1.8959884139621002e-07,3.1169598809878636e-10,-5.275414880588214e-07,6.340176253906672e-10,60,b_scan
-0.4974874371859297,2.7867803633624866,0.0057120887591369,-1.826309738291159e-07,3.0098807659124447e-10,-5.089524116087483e-07,6.202503838929574e-10,60,b_scan
-0.4874371859296482,2.7907058282021784,0.0056988983119217,-1.7261185472841708e-07,2.796020214187287e-10,-4.817089090073812e-07,5.990098510424633e-10,60,b_scan
-0.4773869346733668,2.791565080144824,0.0057149981033629,-1.6623083047314249e-07,2.68256247565023e-10,-4.640441815922986e-07,5.84579680066092e-10,60,b_scan
-0.4673366834170853,2.7907832922398303,0.0056943015382036,-1.570059456946797e-07,2.4887020226513785e-10,-4.381695700270264e-07,5.629532692031105e-10,60,b_scan
-0.4572864321608041,2.788062781662562,0.0056405969698164,-1.5115000412067068e-07,2.3378293108722657e-10,-4.214157009369847e-07,5.495826504923892e-10,60,b_scan
-0.4472361809045226,2.780930552591583,0.0056150152547968,-1.427139676765488e-07,2.1610532038006592e-10,-3.968776329932821e-07,5.30073535843388e-10,60,b_scan
-0.4371859296482412,2.774484812843464,0.0056037472729314,-1.3731373122850438e-07,2.0543771224282798e-10,-3.809748618883546e-07,5.169185245054202e-10,60,b_scan
-0.4271356783919597,2.7623006676456483,0.0055710093969868,-1.2953540695518613e-07,1.9006193544196627e-10,-3.578157411160614e-07,4.951110516629131e-10,60,b_scan
-0.4170854271356783,2.7521586501303705,0.0056048415225149,-1.245616544003777e-07,1.8397454172434543e-10,-3.428134346325492e-07,4.806702981334601e-10,60,b_scan
-0.4070351758793971,2.734146522603348,0.0056655890666102,-1.1740413694445518e-07,1.7571089643413588e-10,-3.210001127659294e-07,4.600433336012036e-10,60,b_scan
-0.3969849246231156,2.720771132950154,0.0056286194521802,-1.127637768992886e-07,1.6584938759177746e-10,-3.0680442903001577e-07,4.46356050235448e-10,60,b_scan
-0.3869346733668342,2.6985488032933973,0.0056401751047581,-1.060903157704403e-07,1.560773934422344e-10,-2.862898946633403e-07,4.2502887620935856e-10,60,b_scan
-0.3768844221105527,2.6819135793352027,0.0056191194429962,-1.0180039896250888e-07,1.4857411110121368e-10,-2.730198723592938e-07,4.104193185236571e-10,60,b_scan
-0.3668341708542713,2.655031524477665,0.005555556710098,-9.557830278354754e-08,1.358738959805977e-10,-2.537634069463901e-07,3.8962920631477567e-10,60,b_scan
-0.35678391959799,2.636094414573573,0.0054954870674548,-9.159967851481957e-08,1.2716136368316027e-10,-2.414654009096508e-07,3.755409304698433e-10,60,b_scan
-0.3467336683417086,2.606098554542368,0.005530310779354,-8.576981470157209e-08,1.2096009869822668e-10,-2.2352459011713378e-07,3.5442919216585874e-10,60,b_scan
-0.3366834170854271,2.5849750000003824,0.0055290740351115,-8.200513465188237e-08,1.1608804503193615e-10,-2.1198122294678099e-07,3.3990003804937846e-10,60,b_scan
-0.3266331658291457,2.552732911006178,0.0055315884283454,-7.656659835489052e-08,1.092430647407461e-10,-1.954540755043205e-07,3.1876990699266136e-10,60,b_scan
-0.3165829145728642,2.5018989811763586,0.0100342604245821,-7.187256360146163e-08,2.5842742510023357e-10,-1.7981789364902985e-07,3.1948899452924424e-10,60,b_scan
-0.306532663316583,2.4970590264269505,0.0055064991519317,-6.791229148695399e-08,9.692307242420919e-11,-1.695810004628366e-07,2.850795687552893e-10,60,b_scan
-0.2964824120603015,2.46247653931032,0.0055132389408797,-6.2979525420416e-08,9.154541882268892e-11,-1.5508560380467225e-07,2.6409194985364664e-10,60,b_scan
-0.2864321608040201,2.4395051399195107,0.0054916477894378,-5.980009491419174e-08,8.723197936393259e-11,-1.4588263891084536e-07,2.5012436405827753e-10,60,b_scan
-0.2763819095477386,2.405698514000618,0.0054668758682834,-5.516475525719781e-08,8.122505373379304e-11,-1.3270976974744857e-07,2.29711744339558e-10,60,b_scan
-0.2663316582914572,2.3831281912138267,0.0054702363882758,-5.2182127406909e-08,7.799721276787721e-11,-1.243566989009165e-07,2.1663447476613118e-10,60,b_scan
-0.256281407035176,2.349593199579441,0.0055016360406088,-4.7866294038816206e-08,7.417179228578351e-11,-1.1246631896267249e-07,1.9742905468937927e-10,60,b_scan
-0.2462311557788945,2.328489239663501,0.0055272382454151,-4.507720036657188e-08,7.182616475311222e-11,-1.0496177600771825e-07,1.8467689538440239e-10,60,b_scan
-0.2361809045226131,2.297779187353556,0.0054368531287041,-4.105099196162417e-08,6.493441391946646e-11,-9.432611494963812e-08,1.6598452740753507e-10,60,b_scan
-0.2261306532663316,2.277525014985879,0.0054123244270227,-3.8479515018440826e-08,6.129281724518835e-11,-8.76380580190238e-08,1.5455326877410454e-10,60,b_scan
-0.2160804020100502,2.249645544295342,0.0054244889539111,-3.475754170707733e-08,5.727530573413823e-11,-7.819214883198605e-08,1.3764428254440215e-10,60,b_scan
-0.2060301507537689,2.231989664745881,0.0054090558432587,-3.239497286093767e-08,5.4149699294584286e-11,-7.23052446153362e-08,1.2687280365340588e-10,60,b_scan
-0.1959798994974875,2.206616132489432,0.005413849920784,-2.9006363308698506e-08,5.004231574652532e-11,-6.400590922182366e-08,1.1165498726029991e-10,60,b_scan
-0.185929648241206,2.189826053910621,0.005447913887119,-2.687925137069511e-08,4.7996311199216556e-11,-5.886088496116093e-08,1.0196419090659682e-10,60,b_scan
-0.1758793969849246,2.1656042061690384,0.0054009970107981,-2.3847073117620893e-08,4.3235282317206925e-11,-5.16433218483404e-08,8.844345637901019e-11,60,b_scan
-0.1658291457286431,2.149362251459651,0.0053027988733603,-2.195079813984992e-08,3.9222784823720153e-11,-4.718021691120414e-08,8.026179382686783e-11,60,b_scan
-0.1557788944723619,2.121665370661564,0.0053959875199096,-1.9319564706863494e-08,3.670951707263083e-11,-4.09896514148076e-08,6.929322424416575e-11,60,b_scan
-0.1457286432160804,2.101383236483618,0.0054364870053448,-1.767992612449803e-08,3.4830507104260875e-11,-3.715230038028895e-08,6.230018690748161e-11,60,b_scan
-0.135678391959799,2.067619443659749,0.0053600523483397,-1.542109542333128e-08,3.1025376782740646e-11,-3.188495673981213e-08,5.2127466481484085e-11,60,b_scan
-0.1256281407035175,2.0413975390468035,0.0052903366973294,-1.402757640301281e-08,2.844646632308732e-11,-2.8635859947901373e-08,4.6206332128716797e-11,60,b_scan
-0.1155778894472361,1.9969964042887351,0.0051111081536454,-1.2108710832528929e-08,2.4423418762987995e-11,-2.4181051993132333e-08,3.809707917075776e-11,60,b_scan
-0.1055276381909549,1.965133622175748,0.0049879891583245,-1.0935859149696168e-08,2.1987967165153665e-11,-2.1490424502446225e-08,3.329317435202191e-11,60,b_scan
-0.0954773869346734,1.91185022546462,0.0047582251203831,-9.30284541903787e-09,1.833661136598324e-11,-1.7785647111850057e-08,2.7026099847098265e-11,60,b_scan
-0.085427135678392,1.8735233253265031,0.0046052116949118,-8.300868338836956e-09,1.6207359250217672e-11,-1.55518704532753e-08,2.322279128091573e-11,60,b_scan
-0.0753768844221105,1.8157238524718216,0.0047156610308371,-6.8907924238532596e-09,1.485179845027577e-11,-1.2511776166422482e-08,1.8129956294284848e-11,60,b_scan
-0.0653266331658291,1.7784148809953757,0.0047635520386129,-6.0060950610413746e-09,1.3562842485445835e-11,-1.0681328833228808e-08,1.5387011059964298e-11,60,b_scan
-0.0552763819095476,1.7247671288334077,0.0043397285431581,-4.771710937731779e-09,9.760635758476067e-12,-8.230090173694608e-09,1.2058485888125536e-11,60,b_scan
-0.0452261306532664,1.6925073020342447,0.0045493022984091,-3.997335459479634e-09,9.024403790391314e-12,-6.765519453849693e-09,9.869464005233227e-12,60,b_scan
-0.0351758793969849,1.6562346097220406,0.0047508438952103,-2.9001399325507167e-09,7.1005883071500995e-12,-4.803312129327441e-09,7.178657644245296e-12,60,b_scan
-0.0251256281407035,1.6446744504037285,0.005018549006499,-2.207752571309816e-09,5.823141871689175e-12,-3.631034246846391e-09,5.571161162658562e-12,60,b_scan
-0.015075376884422,1.6818957004519373,0.0092376725530658,-1.201867890133291e-09,6.213124689494403e-12,-2.021416436926424e-09,3.750435166225953e-12,60,b_scan
-0.0050251256281406,1.850996133244615,0.0219296603946593,-5.519751095492782e-10,6.2747362556668514e-12,-1.021703793422987e-09,3.409558010301799e-12,60,b_scan
0.0050251256281407,1.0900168371455734,0.018560546840326,4.2441135517087755e-10,6.535084479858401e-12,4.6261552301202646e-10,3.363007233163561e-12,60,b_scan
0.015075376884422,1.370397868680984,0.0071107522384024,1.0714556352685095e-09,5.021555018192741e-12,1.4683205189581952e-09,3.269790257698572e-12,60,b_scan
0.0251256281407035,1.4920148679664504,0.0047167263334029,2.064028396200727e-09,5.679061847499621e-12,3.079561055036432e-09,4.794084769541875e-12,60,b_scan
0.0351758793969849,1.5464721644531172,0.0044280120974285,2.7463089015326555e-09,6.846987064313289e-12,4.247090271210069e-09,5.980160671657943e-12,60,b_scan
0.0452261306532663,1.6282314745661834,0.0040848514687444,3.801883836365234e-09,7.964875148862939e-12,6.190346925014303e-09,8.543934049256129e-12,60,b_scan
0.0552763819095477,1.6851318491553218,0.0041100070962074,4.534206540447266e-09,9.098622585116594e-12,7.640735851956057e-09,1.0592664231754382e-11,60,b_scan
0.0653266331658291,1.7721997380240744,0.0045160651215914,5.693018806601044e-09,1.2171875125775824e-11,1.00891664376245e-08,1.3989230401835174e-11,60,b_scan
0.0753768844221105,1.8331423325465024,0.0047562759875187,6.5075283038283114e-09,1.424326153219787e-11,1.1929225613992213e-08,1.6621472915988516e-11,60,b_scan
0.085427135678392,1.9290751151562988,0.0046731632247839,7.798415832691883e-09,1.5405683799400034e-11,1.50437299204868e-08,2.1092878928471924e-11,60,b_scan
0.0954773869346733,1.994140181080796,0.0048204377229197,8.705353883547192e-09,1.7116684122027096e-11,1.7359695969709212e-08,2.4410628563406503e-11,60,b_scan
0.1055276381909547,2.09216506735746,0.00527710449714,1.0156827179320393e-08,2.1176897904337885e-11,2.124975901976092e-08,3.0163402583454464e-11,60,b_scan
0.1155778894472361,2.156720227627685,0.0055768836622296,1.1180642716505758e-08,2.4155911370392924e-11,2.4113518304566123e-08,3.4260189388798054e-11,60,b_scan
0.1256281407035175,2.2522800276157464,0.0056619746899332,1.2814416639443342e-08,2.6411899693174358e-11,2.8861654662565132e-08,4.1539275719586646e-11,60,b_scan
0.135678391959799,2.313962653815435,0.0057642252155816,1.3963215297371815e-08,2.848059296272616e-11,3.231035872530277e-08,4.6205702622231386e-11,60,b_scan
0.1457286432160803,2.4021777678657594,0.005731001778214,1.5784323280503746e-08,3.0163214874762e-11,3.7916750465232033e-08,5.415656402964968e-11,60,b_scan
0.1557788944723618,2.457137352074382,0.0060111893553687,1.7071532183128816e-08,3.384647328249098e-11,4.194709938430573e-08,6.012003536813582e-11,60,b_scan
0.1658291457286431,2.535256209160194,0.006552490974629,1.910842175046833e-08,4.115718020633814e-11,4.844474489012652e-08,6.920486824278058e-11,60,b_scan
0.1758793969849246,2.584856176982078,0.0066260836803622,2.0537856664538043e-08,4.379482985975247e-11,5.30874056613037e-08,7.552670652818727e-11,60,b_scan
0.185929648241206,2.6558413601341595,0.0066620052137031,2.279622974511396e-08,4.7084141807763956e-11,6.054316981219425e-08,8.618043273108453e-11,60,b_scan
0.1959798994974874,2.700113250912278,0.0068240496705824,2.4374696870062477e-08,5.0928814470064886e-11,6.581444200582569e-08,9.357919527626711e-11,60,b_scan
0.2060301507537688,2.7636732118377902,0.0070297715238563,2.686852499460171e-08,5.687564136437559e-11,7.425582276917487e-08,1.0472898458078068e-10,60,b_scan
0.2160804020100502,2.8044841486131724,0.0070576567364543,2.8597817835571063e-08,5.982038270840373e-11,8.020212680478613e-08,1.1221227098425991e-10,60,b_scan
0.2261306532663316,2.863401663558177,0.0070602776421592,3.132079916859137e-08,6.384277925482804e-11,8.96840284433161e-08,1.2442448387462933e-10,60,b_scan
0.2361809045226131,2.9000966791020355,0.0071777003061046,3.3219706722116546e-08,6.83469618633034e-11,9.634036114555377e-08,1.3253620184368009e-10,60,b_scan
0.2462311557788944,2.9524613107540363,0.0072376492688712,3.618730469613338e-08,7.372694184022247e-11,1.068416170558017e-07,1.4565220822325798e-10,60,b_scan
0.2562814070351759,2.9857566530719666,0.0072183422116257,3.824396571150485e-08,7.662757720054601e-11,1.1418717506298173e-07,1.544751721523469e-10,60,b_scan
0.2663316582914573,3.033234863116332,0.0073144050642016,4.145912720390156e-08,8.312144906451733e-11,1.2575527002924898e-07,1.6849896978496856e-10,60,b_scan
0.2763819095477386,3.063327811840381,0.0073680915360538,4.36901695321144e-08,8.753942909230241e-11,1.338373114317473e-07,1.7809336593698083e-10,60,b_scan
0.2864321608040201,3.106201349174015,0.007484131392128,4.7168127470760166e-08,9.511731942224064e-11,1.4651370118768713e-07,1.9319679500049239e-10,60,b_scan
0.2964824120603014,3.133318257747897,0.0075294766162605,4.9572278076203046e-08,9.989620926032624e-11,1.5532572397432278e-07,2.0333443016595688e-10,60,b_scan
0.3065326633165829,3.17173389217232,0.0076277296443388,5.333372233733874e-08,1.0818210402167886e-10,1.691603747330452e-07,2.185496722617159e-10,60,b_scan
0.3165829145728643,3.1962834938139086,0.0077652957779148,5.59268289161371e-08,1.1536376822685718e-10,1.7875800012600342e-07,2.294355235910221e-10,60,b_scan
0.3266331658291457,3.230415729524462,0.0078041185870392,6.001155779725998e-08,1.2315925425361517e-10,1.9386228026153506e-07,2.4708453436691776e-10,60,b_scan
0.3366834170854271,3.251219710615964,0.0078545403311483,6.285149843983242e-08,1.2917471094706994e-10,2.043440305693317e-07,2.594810101435728e-10,60,b_scan
0.3467336683417085,3.2796651483489354,0.0079768819047651,6.730262303008387e-08,1.4006699715253175e-10,2.2073006714423245e-07,2.778501308461444e-10,60,b_scan
0.3567839195979899,3.3053807903480283,0.0079912897170726,7.200304025821819e-08,1.4908337644623088e-10,2.3799746611617015e-07,2.9707303913507905e-10,60,b_scan
0.3668341708542714,3.3204089819288938,0.0080115793941255,7.527890003416289e-08,1.5583110769320338e-10,2.4995673582316177e-07,3.0984918616781075e-10,60,b_scan
