Repository: sadityakr/Large-MR-due-to-interlayer-hybridization-CrSBr

# Large magnetoresistance from interlayer hybridization in CrSBr: data and analysis code

Data, analysis scripts and Jupyter notebooks for the paper
([arXiv:2608.11389](https://doi.org/10.48550/arXiv.2608.11389))

> **Large bias-tunable magnetoresistance from spin-dependent interlayer
> hybridization in van der Waals antiferromagnet CrSBr-based heterostructures**

The work studies vertical tunnelling transport through a graphene / CrSBr /
graphene junction ("Device 2"). Current-voltage curves
I(V) were recorded as a function of magnetic field applied along the crystal
**b** axis and the **c** axis, at temperatures from 3 K to 160 K. The

File: output/IV_H_scans/MR_summary/MR_summary_combined_all_temps.csv (part 11 of 25)
Voltage (V),TMR_Ratio,TMR_Error,I_apar (A),I_apar_error (A),I_par (A),I_par_error (A),temperature,scan_type
0.9296482412060302,1.926193522754126,0.0011949519376196,1.2479374891063768e-06,5.421495857730396e-10,2.4037691083187507e-06,1.064528887774726e-09,70,b_scan
0.9396984924623116,1.9072596689567447,0.0009719993553155,1.292047274380092e-06,3.106751129961722e-10,2.4642696568106392e-06,1.1072966293298346e-09,70,b_scan
0.949748743718593,1.897046065441763,0.0009329940251775,1.3208651554335888e-06,2.6966221642085943e-10,2.5057420460944123e-06,1.121166411039391e-09,70,b_scan
0.9597989949748744,1.8803050125451253,0.0008339114275933,1.365229818035538e-06,1.7225568977958324e-10,2.567048470128291e-06,1.0914355598646983e-09,70,b_scan
0.9698492462311558,1.8702048123654471,0.0007722583658164,1.394954561629159e-06,1.4768198845014074e-10,2.6088507341899856e-06,1.0412572214135843e-09,70,b_scan
0.9798994974874372,1.855339665423302,0.0008222370126517,1.4400758539646405e-06,1.4197165071740608e-10,2.671829853078932e-06,1.154413965904093e-09,70,b_scan
0.9899497487437184,1.8461029622056344,0.0008388372599109,1.469468229390726e-06,2.7303902359561035e-10,2.712789651145288e-06,1.1248725906347247e-09,70,b_scan
1.0,1.8472640662482496,0.0035836025524527,1.494009682371844e-06,2.8345053094028314e-09,2.759830400872469e-06,1.1171878706129561e-09,70,b_scan
-1.0,4.680874791534533,0.0308332800584604,-1.728432855892186e-08,1.1240886015855936e-10,-8.090577784005777e-08,8.461874794669928e-11,7,b_scan
-0.9899497487437184,4.695904611979604,0.0304842574515184,-1.6453391301491538e-08,1.0535164724522332e-10,-7.726355609537923e-08,8.259980904899183e-11,7,b_scan
-0.9798994974874372,4.708783681917267,0.0300491506911408,-1.5744086044259556e-08,9.897957134010412e-11,-7.413549545191078e-08,8.121460315345233e-11,7,b_scan
-0.9698492462311558,4.728182287432378,0.0290900725664249,-1.4724767058915606e-08,8.914226551903267e-11,-6.962138279453253e-08,7.637351593126441e-11,7,b_scan
-0.9597989949748744,4.741357197444716,0.0285189470296459,-1.4081707306895736e-08,8.328797383703146e-11,-6.676640429185993e-08,7.303738700542063e-11,7,b_scan
-0.949748743718593,4.763491717189958,0.0274434700237598,-1.3159268264615056e-08,7.437192721741784e-11,-6.268406538277448e-08,7.008512068053161e-11,7,b_scan
-0.9396984924623116,4.77811184707422,0.0264728725871845,-1.2575320087841316e-08,6.816245098820005e-11,-6.0086285892465e-08,6.894261527997334e-11,7,b_scan
-0.9296482412060302,4.801351384080689,0.0255175797690516,-1.1740955328541276e-08,6.079126884292995e-11,-5.6372452117121206e-08,6.757619217885095e-11,7,b_scan
-0.9195979899497488,4.818732136853406,0.0248593197554487,-1.1211688927430869e-08,5.6200544704706016e-11,-5.4026125743014615e-08,6.588675018440822e-11,7,b_scan
-0.9095477386934674,4.842440505635935,0.0237870522511533,-1.0462701916901757e-08,4.964896437467267e-11,-5.0665011560799806e-08,6.431848038709344e-11,7,b_scan
-0.8994974874371859,4.8586597198619135,0.0232512168298008,-9.987508828590947e-09,4.5987940291681294e-11,-4.8525906847240084e-08,6.325828153840816e-11,7,b_scan
-0.8894472361809045,4.885633277631679,0.0222699475828301,-9.3083359670592e-09,4.0548738499202886e-11,-4.547711596004028e-08,6.103771615367269e-11,7,b_scan
-0.8793969849246231,4.902752177289662,0.021482914832406,-8.880759460639848e-09,3.6984743679860394e-11,-4.354016278163777e-08,5.932343985667375e-11,7,b_scan
-0.8693467336683417,4.92921626322861,0.0206180765310588,-8.270094839538008e-09,3.263337010862549e-11,-4.076508598149376e-08,5.656749368727608e-11,7,b_scan
-0.8592964824120604,4.947563680907401,0.0199213653855362,-7.885924852836868e-09,2.9770091376887726e-11,-3.9016115392260737e-08,5.464183538880415e-11,7,b_scan
-0.8492462311557789,4.975205151541107,0.0188879311582795,-7.337151855721863e-09,2.5767959616807128e-11,-3.6503835710226814e-08,5.2630337936010715e-11,7,b_scan
-0.8391959798994975,4.992953607461738,0.0185627529455708,-6.9903101681630115e-09,2.3846374505713755e-11,-3.490229437140597e-08,5.1587824931138194e-11,7,b_scan
-0.8291457286432161,5.020807448369664,0.0181910636543613,-6.496125210541624e-09,2.137663168915329e-11,-3.261579384262933e-08,4.944893338901503e-11,7,b_scan
-0.8190954773869347,5.0394120822710455,0.0179071223001007,-6.183121736608062e-09,1.977963209389448e-11,-3.11592983856154e-08,4.8204726698385405e-11,7,b_scan
-0.8090452261306533,5.06601832630018,0.0171244641484247,-5.7397238915178825e-09,1.7024019339829154e-11,-2.9077546422332578e-08,4.7146981298165985e-11,7,b_scan
-0.7989949748743719,5.08518483564819,0.0166707802613105,-5.458932715608238e-09,1.5437018722402738e-11,-2.7759681864234813e-08,4.603894951949226e-11,7,b_scan
-0.7889447236180904,5.113637187780821,0.0161795443005852,-5.060133112380327e-09,1.346847479514639e-11,-2.5875684858589148e-08,4.426429160593901e-11,7,b_scan
-0.778894472361809,5.130017864520341,0.016015451235696,-4.81128442638138e-09,1.2502039518801395e-11,-2.468197505862498e-08,4.270913270033401e-11,7,b_scan
-0.7688442211055276,5.158486161799893,0.0157842720019953,-4.455420031206777e-09,1.1102143463802572e-11,-2.2983222575986212e-08,4.0814246224843027e-11,7,b_scan
-0.7587939698492463,5.180308311652343,0.0157798893071127,-4.230731945255537e-09,1.0364249758368788e-11,-2.1916495860380348e-08,3.967801461353029e-11,7,b_scan
-0.7487437185929648,5.214031651536367,0.0159428874074947,-3.9101916200975505e-09,9.55891403849902e-12,-2.0387862870760887e-08,3.744556439343427e-11,7,b_scan
-0.7386934673366834,5.237106154269598,0.0161412156774866,-3.708557632354258e-09,9.096409524067703e-12,-1.9422109999865972e-08,3.624684337528113e-11,7,b_scan
-0.728643216080402,5.274094252197522,0.016319106631174,-3.423125835946589e-09,8.274338370762569e-12,-1.8053888295914747e-08,3.4873837576531326e-11,7,b_scan
-0.7185929648241206,5.300372310604784,0.0163324343459554,-3.242808294902994e-09,7.694496648707964e-12,-1.7188091294903342e-08,3.3790006092810115e-11,7,b_scan
-0.7085427135678393,5.3380817639558185,0.0167715061344331,-2.988452249497439e-09,7.186859078335628e-12,-1.595260245549502e-08,3.225367352071185e-11,7,b_scan
-0.6984924623115578,5.362236880837369,0.0171376573622519,-2.8294066556916323e-09,6.89434523363107e-12,-1.5171948720036393e-08,3.1376851729214844e-11,7,b_scan
-0.6884422110552764,5.401765044054607,0.0175377076940239,-2.6032928466464904e-09,6.348470218923905e-12,-1.4062376298452422e-08,3.014042177348656e-11,7,b_scan
-0.6783919597989949,5.429420940852528,0.0177732759818888,-2.461661382468627e-09,5.989923641010173e-12,-1.3365395859263146e-08,2.926688069011541e-11,7,b_scan
-0.6683417085427136,5.470694639635145,0.0181428283994025,-2.2618870324910033e-09,5.494584093741718e-12,-1.2374093264108776e-08,2.793712014928792e-11,7,b_scan
-0.6582914572864322,5.496740308446228,0.0180611769601919,-2.1378869118798197e-09,5.014716874815424e-12,-1.1751409163429434e-08,2.7039559633339197e-11,7,b_scan
-0.6482412060301508,5.531667690483261,0.0187329988707403,-1.964342325656289e-09,4.761914240791044e-12,-1.0866088975881645e-08,2.5694920682458534e-11,7,b_scan
-0.6381909547738693,5.553615538895803,0.019133536028782,-1.856382828015269e-09,4.573894208587645e-12,-1.0309636519804938e-08,2.482674879140101e-11,7,b_scan
-0.6281407035175879,5.587328342545782,0.0194537527123977,-1.7039547443762963e-09,4.193492222223174e-12,-9.520554637669034e-09,2.344837416776921e-11,7,b_scan
-0.6180904522613065,5.604970070098757,0.0195155025861279,-1.609823810306217e-09,3.912983877362791e-12,-9.023014274898689e-09,2.2493960114089564e-11,7,b_scan
-0.6080402010050251,5.6230678099583615,0.0197656757060123,-1.4791579389112395e-09,3.6099302578914762e-12,-8.317405392136149e-09,2.1041187676539768e-11,7,b_scan
-0.5979899497487438,5.630481319312631,0.0196004723219973,-1.3983562334948127e-09,3.3143584662098804e-12,-7.873418650436914e-09,2.0074203120034755e-11,7,b_scan
-0.5879396984924623,5.6362434556508765,0.0196930853895918,-1.2852724028016742e-09,2.9814947229560468e-12,-7.244108169019613e-09,1.8927672737105797e-11,7,b_scan
-0.5778894472361809,5.638232819273962,0.0200315607754022,-1.2150576446380927e-09,2.8834226898362583e-12,-6.850777889308214e-09,1.8113751194251944e-11,7,b_scan
-0.5678391959798995,5.639437780008022,0.0211865332358668,-1.116395137739095e-09,2.9469663860548693e-12,-6.295840917183112e-09,1.6829850002916476e-11,7,b_scan
-0.5577889447236181,5.6370254725987605,0.020911786844171,-1.055644319630095e-09,2.691391422862451e-12,-5.950693919759033e-09,1.6035929337847254e-11,7,b_scan
-0.5477386934673367,5.6398612983649725,0.02036999090053,-9.685887840332655e-10,2.285871389316493e-12,-5.462706397099602e-09,1.4935695796080743e-11,7,b_scan
-0.5376884422110553,5.639853893731855,0.0208494467067361,-9.144104713478671e-10,2.235752718162144e-12,-5.15714145730045e-09,1.4299562659540176e-11,7,b_scan
-0.5276381909547738,5.631133420195662,0.0209451262303756,-8.396693564664943e-10,2.0240478164939148e-12,-4.7282901751126625e-09,1.3393830824376298e-11,7,b_scan
-0.5175879396984925,5.62068799322547,0.0207307639645504,-7.937321324773133e-10,1.850484524703769e-12,-4.461320666852483e-09,1.2750512097162037e-11,7,b_scan
-0.507537688442211,5.608570014354249,0.0201140102352584,-7.287370958166772e-10,1.593956577666286e-12,-4.0871730239450145e-09,1.1616002600220011e-11,7,b_scan
-0.4974874371859297,5.5921515373346455,0.0200019434798052,-6.892418338913362e-10,1.4864297005689977e-12,-3.854344780990787e-09,1.0998347868829777e-11,7,b_scan
-0.4874371859296482,5.564356176131184,0.0211920506160139,-6.343871322114553e-10,1.5453318263097022e-12,-3.529955957178962e-09,1.0334467245254082e-11,7,b_scan
-0.4773869346733668,5.55581436466822,0.021371608603813,-5.992114618615677e-10,1.4777443181046685e-12,-3.329107647284342e-09,9.828083508183809e-12,7,b_scan
-0.4673366834170854,5.553908505689588,0.0209101094974279,-5.481441798945979e-10,1.2744784162492972e-12,-3.0443426230608507e-09,9.014930713028534e-12,7,b_scan
-0.457286432160804,5.545503919515549,0.021344773705008,-5.168558935610959e-10,1.2594989755075709e-12,-2.866226383567768e-09,8.539601358547464e-12,7,b_scan
-0.4472361809045225,5.516977933176648,0.0225639319597612,-4.739690095737716e-10,1.2821014439640166e-12,-2.61487656682809e-09,8.021385989733918e-12,7,b_scan
-0.4371859296482412,5.502235954922173,0.0234254653691401,-4.4671786168226463e-10,1.2674462521505984e-12,-2.457947080254106e-09,7.802152330113607e-12,7,b_scan
-0.4271356783919597,5.47440444188674,0.023319293071689,-4.0850516816896764e-10,1.1357321727787009e-12,-2.236322507157887e-09,7.217263126573469e-12,7,b_scan
-0.4170854271356784,5.439745554660419,0.0236039762718829,-3.855600761972729e-10,1.1065824601357966e-12,-2.0973487105486476e-09,6.825610685919268e-12,7,b_scan
-0.4070351758793969,5.391178215078804,0.0272359696647199,-3.5271122563728465e-10,1.3249326025090157e-12,-1.9015290758694742e-09,6.423537762440505e-12,7,b_scan
-0.3969849246231155,5.364424678427059,0.0282496494833016,-3.3190825129328206e-10,1.3285121418373025e-12,-1.780496814211252e-09,6.093024451068273e-12,7,b_scan
-0.3869346733668342,5.318215510269496,0.0264450256599125,-3.0318739694457976e-10,1.0830036290637528e-12,-1.612415916948899e-09,5.577773980238419e-12,7,b_scan
-0.3768844221105527,5.285082802031129,0.0260293306209939,-2.85387362353929e-10,9.87545089996326e-13,-1.5082958406937762e-09,5.285934268993716e-12,7,b_scan
-0.3668341708542714,5.221018464706951,0.0304023820674176,-2.609185054244264e-10,1.184020770654784e-12,-1.3622603346046707e-09,4.970983293245708e-12,7,b_scan
-0.3567839195979899,5.165852786690126,0.0311502958504532,-2.4629956524418867e-10,1.1677189523982757e-12,-1.2723472954772583e-09,4.740890446710177e-12,7,b_scan
-0.3467336683417085,5.0974790581927785,0.030143760020172,-2.2511678053836096e-10,1.02983176567739e-12,-1.1475280744420744e-09,4.300028893103364e-12,7,b_scan
-0.3366834170854271,5.011954278274953,0.0318606081611447,-2.0603669190812675e-10,1.0518523372511585e-12,-1.032646479490554e-09,3.911496826780895e-12,7,b_scan
-0.3266331658291457,4.938961767876259,0.0341223609281684,-1.9451577882249616e-10,1.116454148704105e-12,-9.60705994852983e-10,3.6944124230088914e-12,7,b_scan
-0.3165829145728643,4.802299641210225,0.035052965289803,-1.7895790662008738e-10,1.1049425748880905e-12,-8.594094907533786e-10,3.3457650238145098e-12,7,b_scan
-0.3065326633165829,4.703743037315927,0.0334525546420006,-1.6924681784079888e-10,1.0042103518042021e-12,-7.960935410065345e-10,3.121439001758713e-12,7,b_scan
-0.2964824120603014,4.513770232752578,0.0337113222190985,-1.5656517361683208e-10,9.858061401619226e-13,-7.06699220157396e-10,2.838597046100734e-12,7,b_scan
-0.2864321608040201,4.374080187078814,0.0358671695641496,-1.4891975514464655e-10,1.053999018320212e-12,-6.513869504428266e-10,2.697250541048155e-12,7,b_scan
-0.2763819095477386,4.153992809283606,0.0382857000247387,-1.383155851672097e-10,1.1335470381125259e-12,-5.74561946196443e-10,2.42283395891003e-12,7,b_scan
-0.2663316582914573,4.020314112001824,0.0368687690622075,-1.3108338004810879e-10,1.0682659415626484e-12,-5.269963626563101e-10,2.2162476147845107e-12,7,b_scan
-0.2562814070351759,3.801836435971758,0.037212364851721,-1.2108351624237123e-10,1.072783827100043e-12,-4.60339723845825e-10,1.915126762970226e-12,7,b_scan
-0.2462311557788944,3.636480219423458,0.0408259959603292,-1.1523865417313484e-10,1.1987093921852692e-12,-4.190630864135853e-10,1.770001823418924e-12,7,b_scan
-0.2361809045226131,3.394422849845668,0.041537946038967,-1.0682751710567332e-10,1.2181805887853933e-12,-3.626177650557765e-10,1.6099967270190396e-12,7,b_scan
-0.2261306532663316,3.249697755115702,0.0385329104873738,-1.0106125879393068e-10,1.1090588322372813e-12,-3.284185458318035e-10,1.474819447653971e-12,7,b_scan
-0.2160804020100502,3.013948136109754,0.0348005680883784,-9.365485589303455e-11,1.001644832572335e-12,-2.8227087835643916e-10,1.228360195844034e-12,7,b_scan
-0.2060301507537688,2.832742653834415,0.0374494327778298,-9.01063778449596e-11,1.1216487497575982e-12,-2.5524817990393743e-10,1.1363505200288953e-12,7,b_scan
-0.1959798994974874,2.572710326552772,0.0357102142736297,-8.515031634198128e-11,1.1179862912740928e-12,-2.1906709816225046e-10,9.86526007126845e-13,7,b_scan
-0.185929648241206,2.4300319745607224,0.0298643164254513,-8.140289955189706e-11,9.332686324393762e-13,-1.9781164873306455e-10,8.756247789089219e-13,7,b_scan
-0.1758793969849246,2.2012554254685823,0.0268746925511917,-7.671818484615077e-11,8.73355714467046e-13,-1.6887632062469095e-10,7.449842112044514e-13,7,b_scan
-0.1658291457286431,2.0520346275223766,0.0305810751206378,-7.386706031155339e-11,1.0450684138072537e-12,-1.515777655925914e-10,7.098112615240823e-13,7,b_scan
-0.1557788944723618,1.842655246352007,0.03027297327426,-6.954137886566022e-11,1.0794437466820457e-12,-1.281407866053614e-10,6.896945518737792e-13,7,b_scan
-0.1457286432160803,1.705650721397577,0.0261693718042411,-6.688777374074016e-11,9.505161264178056e-13,-1.1408717953357135e-10,6.599181665811717e-13,7,b_scan
-0.135678391959799,1.5070654760863254,0.024746805486348,-6.350218552910219e-11,9.54373129334514e-13,-9.570195146693856e-11,6.331055385337716e-13,7,b_scan
-0.1256281407035175,1.3870854726308353,0.0270540246377478,-6.126762307657167e-11,1.1104579728810005e-12,-8.498342991213428e-11,6.122911151076369e-13,7,b_scan
-0.1155778894472361,1.2459510631033466,0.0279091029938455,-5.841349163245129e-11,1.216772890469929e-12,-7.278035199903112e-11,5.99498590895776e-13,7,b_scan
-0.1055276381909547,1.1968399658034754,0.0264992141479559,-5.6391404103099386e-11,1.145491786967086e-12,-6.749148615836343e-11,5.94521782089411e-13,7,b_scan
-0.0954773869346733,1.145596454726626,0.0252760770134877,-5.3755600407356334e-11,1.0661316644942733e-12,-6.158222524836859e-11,5.953461385774141e-13,7,b_scan
-0.085427135678392,1.1194431758730523,0.0266693588805623,-5.21952808012178e-11,1.114749675949611e-12,-5.842965090570102e-11,6.168088427982068e-13,7,b_scan
-0.0753768844221105,1.0768285108649531,0.0270173654853622,-5.0800106237362835e-11,1.1381315527755244e-12,-5.4703002751360834e-11,6.178083935799559e-13,7,b_scan
-0.0653266331658291,1.0652609856230613,0.0258724675062285,-4.962916245503464e-11,1.066549096407863e-12,-5.2868010512497225e-11,5.982359373301794e-13,7,b_scan
-0.0552763819095477,1.0514509266170358,0.025286898678627,-4.779940889000964e-11,1.0166359148347577e-12,-5.0258732769147205e-11,5.641933680352428e-13,7,b_scan
-0.0452261306532663,1.028288331897628,0.0254596758511062,-4.723710717078501e-11,1.039765698563001e-12,-4.8573366136316e-11,5.506385644572562e-13,7,b_scan
-0.0351758793969849,1.003203779750422,0.0273267538238402,-4.6933763792733336e-11,1.1434090050167594e-12,-4.708412923478359e-11,5.737186968014306e-13,7,b_scan
-0.0251256281407035,1.0072376227412303,0.0269103996326913,-4.6379246625355054e-11,1.0961922417343096e-12,-4.671492211545186e-11,5.819101743184919e-13,7,b_scan
-0.015075376884422,1.0137833741820703,0.0284857417994263,-4.595636575546594e-11,1.123825725532251e-12,-4.6589799540721605e-11,6.44752120069945e-13,7,b_scan
-0.0050251256281407,0.9938580101749503,0.0499578449875197,-4.758771981689348e-11,2.1023781003734626e-12,-4.7295436525980806e-11,1.1340502751785516e-12,7,b_scan
0.0050251256281406,0.9868656940296126,0.054365087817521,-4.4339424627048557e-11,2.146699923554539e-12,-4.375705705744597e-11,1.1500128121360798e-12,7,b_scan
0.015075376884422,0.9999363773751349,0.0284925887818373,-4.4939517196805294e-11,1.1096738420809196e-12,-4.4936658026761056e-11,6.389956120738054e-13,7,b_scan
0.0251256281407035,0.9843328082870924,0.0242302220497554,-4.5093899047775857e-11,9.648161415260146e-13,-4.4387404286311846e-11,5.402973404389955e-13,7,b_scan
0.0351758793969849,0.9558239367455472,0.0253322356287433,-4.506224875319016e-11,1.049556069774697e-12,-4.307157600188135e-11,5.446955395213928e-13,7,b_scan
0.0452261306532664,0.9272437458286112,0.0260758485091215,-4.4562279023289525e-11,1.0986746042399756e-12,-4.132009452421472e-11,5.589389590567537e-13,7,b_scan
0.0552763819095476,0.91981876990044,0.0247389250158137,-4.3561591593748095e-11,1.0043637118899956e-12,-4.006876959466673e-11,5.548868254737839e-13,7,b_scan
0.0653266331658291,0.8749148513643595,0.024490698248888,-4.2581054809948926e-11,1.0160057284690622e-12,-3.725479723998412e-11,5.452876975518897e-13,7,b_scan
0.0753768844221105,0.8312248071355474,0.0256687535620065,-4.2076470866739145e-11,1.1047721115342082e-12,-3.497500638114972e-11,5.685144145861441e-13,7,b_scan
0.085427135678392,0.7761461641312386,0.0257456808842747,-4.0491189412466596e-11,1.0916626919031526e-12,-3.142708134359737e-11,6.073305814252365e-13,7,b_scan
0.0954773869346734,0.7376057159346862,0.0247590476415466,-3.8493127438618746e-11,9.939712125626353e-13,-2.8392750822927488e-11,6.08924018515664e-13,7,b_scan
0.1055276381909549,0.5981035535304124,0.0233039306526428,-3.525622442711618e-11,9.64272322358107e-13,-2.1086873113923915e-11,5.851647540936323e-13,7,b_scan
0.1155778894472361,0.4043402635157979,0.0229202174983256,-3.332239165785702e-11,1.1523791470683908e-12,-1.3473584623914534e-11,6.051540880316541e-13,7,b_scan
0.1256281407035175,0.0324141944253687,0.0216594715354541,-2.9351987679651274e-11,1.1903882150442076e-12,9.51421035419244e-13,6.345765275629633e-13,7,b_scan
0.135678391959799,0.4669520652369388,0.031069133638035,-2.6073747204720628e-11,1.060253181605992e-12,1.2175190105710156e-11,6.411959251429176e-13,7,b_scan
0.1457286432160804,1.4802073193081735,0.0811722010941982,-2.14080635031316e-11,1.0911482660711074e-12,3.1688372289549565e-11,6.411771803495079e-13,7,b_scan
0.1557788944723619,2.5191465998139244,0.1649374111484294,-1.8666765313903167e-11,1.1940666924163418e-12,4.7024318370043655e-11,6.565561029423874e-13,7,b_scan
0.1658291457286431,5.09264362400075,0.4447963440495068,-1.4323792255533196e-11,1.2423248024122328e-12,7.294596930165246e-11,7.513045343691831e-13,7,b_scan
0.1758793969849246,8.245750880752857,0.8435004056101749,-1.1158939217084498e-11,1.1369932420681506e-12,9.201383287754207e-11,8.360846344401611e-13,7,b_scan
0.185929648241206,20.65535008331387,3.69418046608034,-6.025551570772096e-12,1.076739701437181e-12,1.2445987713935944e-10,9.204633909454193e-13,7,b_scan
0.1959798994974875,56.438669860410656,24.27296237377928,-2.6354995372890964e-12,1.1333375496043157e-12,1.4874408830232436e-10,9.675444761184317e-13,7,b_scan
0.2060301507537689,107.77611348892825,69.05189642918764,1.751875982405842e-12,1.1223782361216193e-12,1.8881038469829968e-10,1.0770421892299397e-12,7,b_scan
0.2160804020100502,39.944118717664864,7.348022316471815,5.457281489565375e-12,1.0034794806077712e-12,2.1798629969491428e-10,1.1717305875790957e-12,7,b_scan
0.2261306532663316,21.12196031794326,1.6695844731120255,1.2561641200548006e-11,9.91135676927784e-13,2.653264869662161e-10,1.2618144852234126e-12,7,b_scan
0.2361809045226131,16.682316407457876,1.0037229072829907,1.7878130319079852e-11,1.0727174346000757e-12,2.982486267566558e-10,1.3289479685816964e-12,7,b_scan
0.2462311557788945,14.022285669832046,0.6360316606028206,2.506057653239605e-11,1.1315447501787869e-12,3.5140656318794634e-10,1.5182869866912454e-12,7,b_scan
0.256281407035176,12.837874017799068,0.4380588243664245,3.045348521728232e-11,1.0310834041239374e-12,3.909580066223767e-10,1.6585325206208182e-12,7,b_scan
0.2663316582914572,11.487483965425632,0.2711341308998187,3.973560584628407e-11,9.236710885275749e-13,4.5646213501566126e-10,1.867115459867957e-12,7,b_scan
0.2763819095477386,11.008043499879944,0.24685265632077,4.581325164161419e-11,1.0113216833945877e-12,5.043142669418352e-10,1.9899371699782603e-12,7,b_scan
0.2864321608040201,10.51631051591278,0.215981301057889,5.530752730821773e-11,1.1160544705417799e-12,5.816311310405431e-10,2.222720641829727e-12,7,b_scan
0.2964824120603015,10.167392025658325,0.1808263948483429,6.261513120472291e-11,1.0873860372472594e-12,6.366325856964492e-10,2.4424999961115586e-12,7,b_scan
0.306532663316583,9.632409044389748,0.143155608814528,7.548993303961251e-11,1.0861340312416446e-12,7.2714991377114e-10,2.707732366795162e-12,7,b_scan
0.3165829145728642,9.34563034732007,0.1352797119279922,8.487181391008875e-11,1.189387807421517e-12,7.93180599710227e-10,2.875282113156236e-12,7,b_scan
0.3266331658291457,9.007425923686617,0.1122463536404985,1.0017880188955264e-10,1.1979544788913358e-12,9.023531371438223e-10,3.163669156189073e-12,7,b_scan
0.3366834170854271,8.826903031287342,0.0892132926776464,1.1595934651198116e-10,1.102082093848409e-12,1.0235619072327059e-09,3.5196550929682426e-12,7,b_scan
0.3467336683417086,8.786412261937562,0.079916820864132,1.2658403981959436e-10,1.0698633593951668e-12,1.1122195596364763e-09,3.737978535511913e-12,7,b_scan
0.35678391959799,8.745206748558722,0.0746813529718742,1.4355586952390604e-10,1.1343501775777153e-12,1.2554257589556783e-09,4.06568308179851e-12,7,b_scan
0.3668341708542713,8.711925646932695,0.0647243971041352,1.5586994600832535e-10,1.0469377744979485e-12,1.3579273802159442e-09,4.3115910484993296e-12,7,b_scan
0.3768844221105527,8.70342901251203,0.0549547717624854,1.7536011076146786e-10,9.619334332570133e-13,1.5262342756386824e-09,4.772522886118804e-12,7,b_scan
0.3869346733668342,8.721276909107718,0.0531283170759522,1.8897067618951266e-10,9.892574589703732e-13,1.648065594750069e-09,5.134216291710568e-12,7,b_scan
0.3969849246231156,8.760698273836992,0.05430712729095,2.1077744334195168e-10,1.1387637843619896e-12,1.8465575840496102e-09,5.6124382679048244e-12,7,b_scan
0.4070351758793971,8.80773166049283,0.0511392818805157,2.2603921502843934e-10,1.1258254868409334e-12,1.990892750718932e-09,5.940977476240519e-12,7,b_scan
0.4170854271356783,8.87636148613674,0.0432356537093957,2.5031967484135086e-10,9.722656785648217e-13,2.2219279209840387e-09,6.530815662853385e-12,7,b_scan
0.4271356783919597,8.91633328530667,0.0421284939059511,2.6787023253841156e-10,9.98954538316468e-13,2.388420270525077e-09,6.929334747358068e-12,7,b_scan
0.4371859296482412,8.962174541205767,0.0404763306922021,2.965083229706097e-10,1.044593487441783e-12,2.657359343382816e-09,7.509581324101449e-12,7,b_scan
0.4472361809045226,8.982974280454341,0.0412850678275128,3.1734070770547043e-10,1.1600679327943318e-12,2.8506634154594196e-09,7.940604870992746e-12,7,b_scan
0.4572864321608041,8.956545947975041,0.036719153702455,3.5327140355159565e-10,1.0763346189211712e-12,3.1640915580154997e-09,8.679519486297176e-12,7,b_scan
0.4673366834170853,8.936428075206537,0.0359763453340761,3.7928005090348975e-10,1.1285080949366557e-12,3.3894088952597115e-09,9.191583352940288e-12,7,b_scan
0.4773869346733668,8.916398270024734,0.0350902202643321,4.2117163728688437e-10,1.2243155491381285e-12,3.755334058088261e-09,9.962397225653208e-12,7,b_scan
0.4874371859296482,8.883971416913182,0.0352469411358427,4.5206114752343535e-10,1.3484768586216013e-12,4.016098313295174e-09,1.050565501984594e-11,7,b_scan
0.4974874371859297,8.820287678499252,0.0363101976002548,5.029294773769325e-10,1.6095246932776648e-12,4.435982672461828e-09,1.1486577184737547e-11,7,b_scan
0.5075376884422111,8.779065849826635,0.036074793040872,5.394696714068065e-10,1.735009726861695e-12,4.736039769264693e-09,1.2113375255858212e-11,7,b_scan
0.5175879396984926,8.73352108564592,0.0393272469588767,5.97574364327845e-10,2.237044170721928e-12,5.2189283110986915e-09,1.3061005054537867e-11,7,b_scan
0.5276381909547738,8.691539391841685,0.0415231060189406,6.402073723713801e-10,2.6211564319129084e-12,5.564387595913305e-09,1.3699008178000596e-11,7,b_scan
0.5376884422110553,8.59038926599564,0.0453379676244604,7.118112813181522e-10,3.338931762398998e-12,6.1147359904500574e-09,1.4791494557717805e-11,7,b_scan
0.5477386934673367,8.516104360339424,0.0467596901671433,7.637580346103568e-10,3.7748314783514095e-12,6.504243128789529e-09,1.5556484139485145e-11,7,b_scan
0.5577889447236182,8.404255297502367,0.0506774641966727,8.479586758222276e-10,4.705273678679587e-12,7.126461193342051e-09,1.6818841428742998e-11,7,b_scan
0.5678391959798996,8.319048800786403,0.0547579038832595,9.095103257055643e-10,5.595473494963228e-12,7.566260784363726e-09,1.7706376429557986e-11,7,b_scan
0.5778894472361809,8.166957951115169,0.0575612578871818,1.0122446717033675e-09,6.737503408522831e-12,8.266959670041782e-09,1.9162340346201606e-11,7,b_scan
0.5879396984924623,8.05905823258509,0.0593034042197455,1.087106730580165e-09,7.607640161181543e-12,8.761056446780741e-09,1.993242861313789e-11,7,b_scan
0.5979899497487438,7.896678525536582,0.0606810206949459,1.2090606893927735e-09,8.888282427016148e-12,9.547563581998371e-09,2.1363040762934727e-11,7,b_scan
0.6080402010050252,7.779349850381029,0.0619725017925663,1.298898973509006e-09,9.940447918986936e-12,1.010458953522736e-08,2.2352758882694547e-11,7,b_scan
0.6180904522613067,7.599987652241348,0.0626404943208639,1.4465660759354442e-09,1.1497511739551957e-11,1.0993884315260596e-08,2.3987436526994502e-11,7,b_scan
0.6281407035175879,7.47989999630718,0.0623855189156623,1.5549117038157003e-09,1.2524167341375905e-11,1.1630584047629048e-08,2.517773917242782e-11,7,b_scan
0.6381909547738693,7.301071922249831,0.0620967390766797,1.7307291190927893e-09,1.4259337540684663e-11,1.2636177776428552e-08,2.6679543257496736e-11,7,b_scan
0.6482412060301508,7.176598781514151,0.0615038582485383,1.860854403895617e-09,1.5469970053116664e-11,1.3354605447572533e-08,2.7801198543117142e-11,7,b_scan
0.6582914572864322,7.003469120630001,0.059602956221399,2.069968138406748e-09,1.711494381359218e-11,1.4496957938019637e-08,2.922871742712405e-11,7,b_scan
0.6683417085427137,6.898344509299887,0.0586996032692724,2.2180943880614762e-09,1.835982716342556e-11,1.5301179242992782e-08,3.019163071901839e-11,7,b_scan
0.6783919597989949,6.763592634471475,0.0572052327114022,2.4536936588568358e-09,2.0194740021162143e-11,1.659578435829346e-08,3.2334683477939964e-11,7,b_scan
0.6884422110552764,6.684785047771428,0.0569066688316052,2.61931600702269e-09,2.1721929611653617e-11,1.7509564479133642e-08,3.365928222596209e-11,7,b_scan
0.6984924623115578,6.5724128369975725,0.0561732813997033,2.8849277002031183e-09,2.4057983077537966e-11,1.8960935850624866e-08,3.550328373827845e-11,7,b_scan
0.7085427135678393,6.499066295788063,0.0545227036339241,3.0755617807308006e-09,2.517612414577064e-11,1.998827990976146e-08,3.6705811651115956e-11,7,b_scan
0.7185929648241207,6.397232059380573,0.0526705572118877,3.377169484956068e-09,2.7155727170873315e-11,2.160453689912273e-08,3.8225820752155716e-11,7,b_scan
0.728643216080402,6.332515991177973,0.0522027254490353,3.591811439983528e-09,2.8944503318313628e-11,2.2745203380991682e-08,3.9513857273294624e-11,7,b_scan
0.7386934673366834,6.235498228274832,0.0508152709527512,3.937033712446856e-09,3.1383536293356494e-11,2.4549366738620656e-08,4.1583948082857904e-11,7,b_scan
0.7487437185929648,6.171272489331011,0.0495651430631156,4.183814081870482e-09,3.2879323738258914e-11,2.5819456743922992e-08,4.2796208883607687e-11,7,b_scan
0.7587939698492463,6.080495830555685,0.0468508493129711,4.575444909999308e-09,3.448740229043694e-11,2.7820973698188026e-08,4.446795946066086e-11,7,b_scan
0.7688442211055277,6.022413490328858,0.0453651109173467,4.852716050540754e-09,3.575173699459577e-11,2.9225062607512013e-08,4.587193929170868e-11,7,b_scan
0.778894472361809,5.936695515510004,0.0438448707726073,5.297875348954746e-09,3.828902533934186e-11,3.1451872825870645e-08,4.7814198870266106e-11,7,b_scan
0.7889447236180904,5.883020502715589,0.0426414710231767,5.612456559398763e-09,3.980322126406864e-11,3.3018197009543525e-08,4.9429777550852015e-11,7,b_scan
0.7989949748743719,5.8018067944369625,0.0410134477991785,6.1187484022692436e-09,4.2288184079762347e-11,3.5499796053736e-08,5.273337936040774e-11,7,b_scan
0.8090452261306533,5.747496336841127,0.0390870106822598,6.478833705261394e-09,4.304017794355607e-11,3.723707298799269e-08,5.418556141370701e-11,7,b_scan
0.8190954773869348,5.665318838080402,0.0370144021230601,7.057914694183295e-09,4.504529470698669e-11,3.99853370745211e-08,5.589014791730025e-11,7,b_scan
0.829145728643216,5.609307033709026,0.0359526148483081,7.472782835597448e-09,4.6791376106479955e-11,4.1917133321096846e-08,5.737975005821479e-11,7,b_scan
0.8391959798994975,5.524652881677949,0.0342224819339004,8.137983817656626e-09,4.9250261145914046e-11,4.49595357492652e-08,5.941441968601585e-11,7,b_scan
0.8492462311557789,5.467189832579783,0.0330896787852367,8.614473853522082e-09,5.0930107907046616e-11,4.709696386500032e-08,6.10100274503535e-11,7,b_scan
0.8592964824120604,5.384486291545976,0.0312177458504481,9.374187850106206e-09,5.3117259056303846e-11,5.047518597327372e-08,6.194777848524276e-11,7,b_scan
0.8693467336683418,5.330453330487315,0.0299874215991201,9.912690332168332e-09,5.4498790930398735e-11,5.2839133195196096e-08,6.299999121745237e-11,7,b_scan
0.879396984924623,5.250060788111982,0.0286884178023165,1.0775574265299942e-08,5.746911920296411e-11,5.657241991963981e-08,6.73139781563004e-11,7,b_scan
0.8894472361809045,5.197438680747969,0.0276934222150053,1.1385167597325065e-08,5.914004373536939e-11,5.91737104571357e-08,7.021395268107052e-11,7,b_scan
0.8994974874371859,5.122831645013849,0.0259904323549323,1.235408075565601e-08,6.101199100279813e-11,6.328787584013123e-08,7.353460285485213e-11,7,b_scan
0.9095477386934674,5.077390019061885,0.0246878257341245,1.3034379026317187e-08,6.166938036422467e-11,6.618062597289248e-08,7.419765974678719e-11,7,b_scan
0.9195979899497488,5.015611533437909,0.0230615794934299,1.4094995876802964e-08,6.307868681897392e-11,7.069502388345272e-08,7.459362143730105e-11,7,b_scan
0.92964824120603,4.974681146954864,0.0221075379889198,1.4847860714266844e-08,6.423527582584922e-11,7.386337276787506e-08,7.507074546725228e-11,7,b_scan
0.9396984924623116,4.916596718971179,0.0202672750796474,1.6025155672403473e-08,6.413315215045906e-11,7.878922779994128e-08,7.785491320483278e-11,7,b_scan
0.949748743718593,4.880900733369512,0.0191475639946564,1.685311496330433e-08,6.408451873385812e-11,8.225838118395283e-08,7.93415271969689e-11,7,b_scan
0.9597989949748744,4.833471019021456,0.0174327666893626,1.8140799728321715e-08,6.332585866519124e-11,8.768302974871532e-08,7.951882016265791e-11,7,b_scan
0.969849246231156,4.802744871327195,0.0166623947663261,1.9038751416911065e-08,6.389062216439007e-11,9.143826572404297e-08,8.048904892736063e-11,7,b_scan
0.9798994974874372,4.759032805870612,0.0157877257601375,2.0450544090609413e-08,6.556528108613186e-11,9.732481022511357e-08,8.296038007106119e-11,7,b_scan
0.9899497487437184,4.716770012772467,0.0150772537297063,2.1924468461286856e-08,6.773373044827593e-11,1.0341267538417357e-07,8.485355083851156e-11,7,b_scan
1.0,4.696201963836002,0.0149367667433248,2.260077107436185e-08,6.958074863299951e-11,1.0613778550362605e-07,8.477251994256269e-11,7,b_scan
-1.0,1.7680115325748456,0.0028738529388436,-1.632619525187482e-06,2.531910868489888e-09,-2.8864901488383365e-06,1.4054968433952298e-09,80,b_scan
-0.9899497487437184,1.7575274944574273,0.0018631087034399,-1.623715602049773e-06,1.3798289921280835e-09,-2.8537248137819707e-06,1.808462364471121e-09,80,b_scan
-0.9798994974874372,1.7514635721515417,0.0016411627755279,-1.5967998000016145e-06,1.2700999171684078e-09,-2.7967366817216947e-06,1.3852934677201e-09,80,b_scan
-0.969849246231156,1.7623462332369475,0.0017397777000523,-1.5510260837702324e-06,1.318974171199178e-09,-2.733444976384724e-06,1.370522442969125e-09,80,b_scan
-0.9597989949748744,1.76991891297792,0.0017988577863782,-1.520754554531774e-06,1.340448185710405e-09,-2.691612248063098e-06,1.3619618340287075e-09,80,b_scan
-0.949748743718593,1.781537497900597,0.0018872652298354,-1.475712223161903e-06,1.3687310320152191e-09,-2.629036661673184e-06,1.3455645752287943e-09,80,b_scan
-0.9396984924623116,1.7894442964942534,0.0019596336941805,-1.44594692972885e-06,1.3959722525311503e-09,-2.587441486436668e-06,1.3374582450599702e-09,80,b_scan
-0.92964824120603,1.8014782062866368,0.0020744866560702,-1.4021533624906304e-06,1.437533783164561e-09,-2.525948724398397e-06,1.3245169094650567e-09,80,b_scan
-0.9195979899497488,1.809630412829756,0.0021476115534856,-1.3731401682490697e-06,1.4585445028281191e-09,-2.484876209541684e-06,1.3152421174466291e-09,80,b_scan
-0.9095477386934674,1.8222692263687583,0.0022734087052983,-1.3304044411739193e-06,1.4958605538273951e-09,-2.4243550717755584e-06,1.3105742155548548e-09,80,b_scan
-0.8994974874371859,1.830829666201508,0.0023480278533381,-1.3021293535612329e-06,1.513944376288273e-09,-2.3839770497316976e-06,1.2904193871692363e-09,80,b_scan
-0.8894472361809045,1.843953826125916,0.0024709286556517,-1.2603523200873817e-06,1.5413598927687982e-09,-2.3240314828918018e-06,1.2729548809874426e-09,80,b_scan
-0.879396984924623,1.8523383546782075,0.0027144760261752,-1.2332698494577808e-06,1.673367676431364e-09,-2.284433043818866e-06,1.2645882731224524e-09,80,b_scan
-0.8693467336683418,1.8662417794623785,0.0027813262831861,-1.192391542036184e-06,1.645813810711367e-09,-2.2252909132254976e-06,1.250870988940075e-09,80,b_scan
-0.8592964824120604,1.875423303322804,0.002899317981975,-1.1657816972819691e-06,1.6762305881340851e-09,-2.186334161669816e-06,1.2416622680269923e-09,80,b_scan
-0.8492462311557789,1.8892176966188825,0.0030889925314218,-1.1264977001446873e-06,1.724423627400803e-09,-2.128199390313814e-06,1.2228142071570762e-09,80,b_scan
-0.8391959798994975,1.900858860112894,0.0031630237468676,-1.0993596138224598e-06,1.713588028146201e-09,-2.089727462384712e-06,1.2172459409915828e-09,80,b_scan
-0.829145728643216,1.9132986889148984,0.0033958156999997,-1.0623759807699302e-06,1.777647981445237e-09,-2.0326425711417867e-06,1.2029331593834894e-09,80,b_scan
-0.8190954773869348,1.9292554953807628,0.003945629580808,-1.034020352947196e-06,2.0222620379027514e-09,-1.9948894482589337e-06,1.1932631143235883e-09,80,b_scan
-0.8090452261306533,1.9384923473541933,0.0038322364144999,-1.0001288733009872e-06,1.881520992958478e-09,-1.9387421672619355e-06,1.177676400594339e-09,80,b_scan
-0.7989949748743719,1.9689089830568955,0.0045775647565214,-9.658547754134928e-07,2.165728928796133e-09,-1.9016801436400264e-06,1.1682544208184512e-09,80,b_scan
-0.7889447236180904,1.964149320132064,0.0042395310107921,-9.401067842059308e-07,1.942548509555043e-09,-1.8465101010496204e-06,1.1521295633131883e-09,80,b_scan
-0.778894472361809,1.995768274584804,0.0049586063547338,-9.070211330511632e-07,2.180130582452252e-09,-1.8102040017214733e-06,1.13865852777298e-09,80,b_scan
-0.7688442211055277,1.9909112433663512,0.004735155066104,-8.8216128344393e-07,2.0184718406999117e-09,-1.7563048176710108e-06,1.1400092044863431e-09,80,b_scan
-0.7587939698492463,2.0235439786315568,0.005456189486291,-8.503070076631298e-07,2.2251821425980804e-09,-1.7206336253449434e-06,1.1178438715537291e-09,80,b_scan
-0.7487437185929648,2.018272280915016,0.0052864877911015,-8.262824277241533e-07,2.094623243487257e-09,-1.667662920082823e-06,1.099386764916237e-09,80,b_scan
-0.7386934673366834,2.052312904135318,0.0060153484795841,-7.955660540101896e-07,2.270911677204701e-09,-1.6327504787371277e-06,1.086574250293465e-09,80,b_scan
-0.728643216080402,2.046575136860642,0.005915539305283,-7.725214274316167e-07,2.1708702442635852e-09,-1.5810231460736397e-06,1.0700015488687223e-09,80,b_scan
-0.7185929648241207,2.082048870348341,0.006671150444682,-7.429705277249943e-07,2.325599161765849e-09,-1.546900947951935e-06,1.059011387205513e-09,80,b_scan
-0.7085427135678393,2.0783712988250764,0.0061967564239523,-7.201010269914074e-07,2.08701618204181e-09,-1.4966373067534028e-06,1.047526441624724e-09,80,b_scan
-0.6984924623115578,2.117694376962535,0.0071692999645027,-6.909057782700145e-07,2.2879076944197303e-09,-1.463127281653334e-06,1.029756120621727e-09,80,b_scan
-0.6884422110552764,2.108383202822863,0.0069316830305302,-6.705879043651562e-07,2.1516028723970462e-09,-1.4138562735796795e-06,1.0137867093745771e-09,80,b_scan
-0.6783919597989949,2.1493684217882363,0.0080157432001329,-6.426972273480416e-07,2.351047195187505e-09,-1.3813931252327356e-06,1.0022313248008043e-09,80,b_scan
-0.6683417085427137,2.1447014812216767,0.0080300421950548,-6.216645062544068e-07,2.2818936860978387e-09,-1.3332847873867686e-06,9.843467506057628e-10,80,b_scan
-0.6582914572864322,2.18207705895148,0.0089978285815588,-5.966397268819203e-07,2.419587299066378e-09,-1.3019138604881149e-06,9.720484227648586e-10,80,b_scan
-0.6482412060301508,2.176937498847737,0.0089292623712019,-5.765755069804526e-07,2.324075509027662e-09,-1.2551688420628923e-06,9.532915850295079e-10,80,b_scan
-0.6381909547738693,2.215536210719993,0.0100462267343911,-5.526136027362723e-07,2.469462201878332e-09,-1.2243354473986444e-06,9.419795022452254e-10,80,b_scan
-0.6281407035175879,2.230045788596082,0.0108003612326883,-5.286994421603178e-07,2.526999789143407e-09,-1.1790239644227145e-06,9.2133865543436e-10,80,b_scan
-0.6180904522613067,2.250137600244358,0.0112412355003088,-5.107715379492162e-07,2.518553467545782e-09,-1.1493062426741691e-06,9.226185047948199e-10,80,b_scan
-0.6080402010050252,2.264624116695793,0.012025074275003,-4.880738344352033e-07,2.5612240070050907e-09,-1.105303776190151e-06,8.967640666170267e-10,80,b_scan
-0.5979899497487438,2.284589264724688,0.0125446819148731,-4.7114925233521643e-07,2.5579243317710634e-09,-1.0763825239680983e-06,8.848508595707721e-10,80,b_scan
-0.5879396984924623,2.2999529717977163,0.0133904088808038,-4.4959138566304e-07,2.586890334201233e-09,-1.034039043550362e-06,9.185409833564783e-10,80,b_scan
-0.5778894472361809,2.323401682818598,0.0131595724720201,-4.329696268518434e-07,2.425005270857913e-09,-1.0059623596369134e-06,8.47838246804924e-10,80,b_scan
-0.5678391959798996,2.334791834200762,0.0148534292047597,-4.132063843409777e-07,2.604544973021786e-09,-9.647508919989364e-07,8.305900876814084e-10,80,b_scan
-0.5577889447236182,2.358993714244036,0.0146746971514814,-3.975680404481802e-07,2.4486346209559048e-09,-9.378605084015756e-07,8.197439396493933e-10,80,b_scan
-0.5477386934673367,2.369844866400221,0.0164828394748635,-3.789550687798101e-07,2.613908647981721e-09,-8.980647243441755e-07,8.019725102459534e-10,80,b_scan
-0.5376884422110553,2.394307608935133,0.0164048173650554,-3.642142328293962e-07,2.473519822242921e-09,-8.720409089458956e-07,7.903242805780415e-10,80,b_scan
