Repository: sadityakr/Large-MR-due-to-interlayer-hybridization-CrSBr

# Large magnetoresistance from interlayer hybridization in CrSBr: data and analysis code

Data, analysis scripts and Jupyter notebooks for the paper
([arXiv:2608.11389](https://doi.org/10.48550/arXiv.2608.11389))

> **Large bias-tunable magnetoresistance from spin-dependent interlayer
> hybridization in van der Waals antiferromagnet CrSBr-based heterostructures**

The work studies vertical tunnelling transport through a graphene / CrSBr /
graphene junction ("Device 2"). Current-voltage curves
I(V) were recorded as a function of magnetic field applied along the crystal
**b** axis and the **c** axis, at temperatures from 3 K to 160 K. The

File: output/IV_H_scans/MR_summary/MR_summary_combined_all_temps.csv (part 12 of 25)
Voltage (V),TMR_Ratio,TMR_Error,I_apar (A),I_apar_error (A),I_par (A),I_par_error (A),temperature,scan_type
-0.5276381909547738,2.4042121338958657,0.0183308291827036,-3.468006956203801e-07,2.624689923738767e-09,-8.337824404540446e-07,7.702300382328154e-10,80,b_scan
-0.5175879396984926,2.43612695628476,0.0184133885472026,-3.319778670913811e-07,2.4899801419064833e-09,-8.087402309112328e-07,7.56005951585948e-10,80,b_scan
-0.5075376884422111,2.4373614871456333,0.0202717229832582,-3.166880988033599e-07,2.616410291804575e-09,-7.718833754606805e-07,7.389988127154093e-10,80,b_scan
-0.4974874371859297,2.4693085281089657,0.0203942122225603,-3.0284445096202855e-07,2.483875680930183e-09,-7.478163854510145e-07,7.26006473765123e-10,80,b_scan
-0.4874371859296482,2.468961164735601,0.0223531219718215,-2.885467858948605e-07,2.5967774687585528e-09,-7.124108085836888e-07,7.043946548279321e-10,80,b_scan
-0.4773869346733668,2.50066169840392,0.0225250762879637,-2.756592064097166e-07,2.467621499087628e-09,-6.893304192811988e-07,6.90902626669956e-10,80,b_scan
-0.4673366834170853,2.497757082445743,0.0246162829635948,-2.6237441694648824e-07,2.571876357004373e-09,-6.553475581806634e-07,6.691829744239847e-10,80,b_scan
-0.4572864321608041,2.528717543272301,0.0247892872628345,-2.5043133546180805e-07,2.441282224819654e-09,-6.332701113673848e-07,6.554738636573674e-10,80,b_scan
-0.4472361809045226,2.527289923984568,0.0259770118196315,-2.3770030221558214e-07,2.43029628409822e-09,-6.007375787175274e-07,6.344417360897707e-10,80,b_scan
-0.4371859296482412,2.5826850275084494,0.0289973987107428,-2.243965690992691e-07,2.507934150056634e-09,-5.795456592369475e-07,6.211236893659725e-10,80,b_scan
-0.4271356783919597,2.548579054467672,0.0284015962911175,-2.152210121945312e-07,2.38684936421252e-09,-5.485077637603136e-07,6.00278322692545e-10,80,b_scan
-0.4170854271356783,2.6042307113140177,0.0315409706815616,-2.0286450569927722e-07,2.4466446184028863e-09,-5.283059759775952e-07,5.862820609793802e-10,80,b_scan
-0.4070351758793971,2.574120897849816,0.0311053811014323,-1.93765913905993e-07,2.3311269762461483e-09,-4.987768882763847e-07,5.652049366761571e-10,80,b_scan
-0.3969849246231156,2.619549776302897,0.0342222259027462,-1.8302277358870665e-07,2.381777461017647e-09,-4.794372656126322e-07,5.50763052386427e-10,80,b_scan
-0.3869346733668342,2.5849627633366987,0.0337549419266689,-1.7459595164600145e-07,2.270677469861038e-09,-4.5132403363424854e-07,5.297749812489065e-10,80,b_scan
-0.3768844221105527,2.629193896967048,0.0369618122146489,-1.6470038182488792e-07,2.3070974479974793e-09,-4.330292387221378e-07,5.149409917313258e-10,80,b_scan
-0.3668341708542713,2.599230258196841,0.0363282312939664,-1.563125915484095e-07,2.176469343892453e-09,-4.062924176897898e-07,4.927009042811884e-10,80,b_scan
-0.35678391959799,2.6337771034827435,0.0396010699078304,-1.477258135071733e-07,2.2136981901704736e-09,-3.890768652085549e-07,4.798473643619952e-10,80,b_scan
-0.3467336683417086,2.599249222589988,0.0390444391540091,-1.399574955958366e-07,2.0949708020827594e-09,-3.6378441162312e-07,4.5780671061456844e-10,80,b_scan
-0.3366834170854271,2.6315572679000447,0.0422572132519316,-1.3200199006609256e-07,2.1129912822574504e-09,-3.473707963356954e-07,4.4249293423294806e-10,80,b_scan
-0.3266331658291457,2.5921652248934426,0.041373695622535,-1.248564587151189e-07,1.9862084586109343e-09,-3.2364857038467505e-07,4.21106636427972e-10,80,b_scan
-0.3165829145728642,2.573457625186868,0.0426674012385343,-1.1725631422605117e-07,1.9346484602935216e-09,-3.017541559463388e-07,4.923623820559048e-10,80,b_scan
-0.306532663316583,2.5788474451569527,0.0439516158577326,-1.1087936950347352e-07,1.8837623578427422e-09,-2.859409787646464e-07,3.8701523531313366e-10,80,b_scan
-0.2964824120603015,2.547301970345522,0.0449309859343891,-1.0383110447923073e-07,1.8258390161176662e-09,-2.6448917702309625e-07,3.6461960947129975e-10,80,b_scan
-0.2864321608040201,2.5611795720137844,0.0466473580897624,-9.789221070275096e-08,1.777691028599349e-09,-2.507195303111549e-07,3.49923860653056e-10,80,b_scan
-0.2763819095477386,2.5257856239941567,0.0474925879421065,-9.136643576336392e-08,1.713072076131033e-09,-2.3077202996669014e-07,3.2748816638377775e-10,80,b_scan
-0.2663316582914572,2.5733553903662365,0.0503627323746862,-8.470276562923765e-08,1.6532366694864075e-09,-2.179703185109267e-07,3.129839510224241e-10,80,b_scan
-0.256281407035176,2.5003508929988567,0.0501934932619717,-7.98016028988331e-08,1.597712246696763e-09,-1.995320090708375e-07,2.9230748874227336e-10,80,b_scan
-0.2462311557788945,2.554689981117801,0.0550418585882077,-7.348492100785139e-08,1.5795243708634367e-09,-1.8773119146199097e-07,2.7780556032444124e-10,80,b_scan
-0.2361809045226131,2.469868124039931,0.0526477283423217,-6.914965564561514e-08,1.470311579808133e-09,-1.707905302674427e-07,2.57197941257596e-10,80,b_scan
-0.2261306532663316,2.5270903421001423,0.0576082750671392,-6.331040106449195e-08,1.4400076012865402e-09,-1.599911030845641e-07,2.440398693056019e-10,80,b_scan
-0.2160804020100502,2.449212092814089,0.0554808249205721,-5.900041767233176e-08,1.333393677032188e-09,-1.4450453644415705e-07,2.2333873092581115e-10,80,b_scan
-0.2060301507537689,2.4956247232496014,0.0602646820702883,-5.397586461592636e-08,1.3007165097193591e-09,-1.3470350219427916e-07,2.0926087651509583e-10,80,b_scan
-0.1959798994974875,2.4134684042104584,0.0576103988970438,-5.000645203628641e-08,1.1911081549851767e-09,-1.20688991996243e-07,1.8874769392940023e-10,80,b_scan
-0.185929648241206,2.4715038518360744,0.0604322784829988,-4.5261465560143785e-08,1.104426260367186e-09,-1.118638864716412e-07,1.7586809167414452e-10,80,b_scan
-0.1758793969849246,2.374926443763354,0.0590769595902538,-4.179790771486329e-08,1.0376225995159647e-09,-9.926695632600917e-08,1.5731041722026075e-10,80,b_scan
-0.1658291457286431,2.4359588218971937,0.0617170525291393,-3.7503395020489024e-08,9.48303131108659e-10,-9.135672595125553e-08,1.4540304586220505e-10,80,b_scan
-0.1557788944723619,2.331601527823921,0.0597542574911617,-3.440013082106525e-08,8.798995310103436e-10,-8.02073975797385e-08,1.2783983479504389e-10,80,b_scan
-0.1457286432160804,2.3956892032671013,0.061845843236717,-3.054248143818866e-08,7.869577712379663e-10,-7.317029302245442e-08,1.1687605924242045e-10,80,b_scan
-0.135678391959799,2.2821762103873064,0.0587523704098385,-2.7761704209922123e-08,7.133218669896801e-10,-6.335710090769339e-08,1.011551658856377e-10,80,b_scan
-0.1256281407035175,2.3571491242430738,0.0580374738359084,-2.4271388012640373e-08,5.963523885733321e-10,-5.7211280998159095e-08,9.12487347760493e-11,80,b_scan
-0.1155778894472361,2.2697354337868387,0.0503443825485037,-2.143739257277874e-08,4.742856713655853e-10,-4.8657209530434723e-08,7.698580879224894e-11,80,b_scan
-0.1055276381909549,2.30260429350941,0.054385648125215,-1.885574194116333e-08,4.4437898586117484e-10,-4.341731235102815e-08,6.793604273973822e-11,80,b_scan
-0.0954773869346734,2.119309950722564,0.0661274390358115,-1.703968511007541e-08,5.310298935762244e-10,-3.6112374210961926e-08,5.5624495717310814e-11,80,b_scan
-0.085427135678392,2.227220061956199,0.0496066412988628,-1.4213990752102758e-08,3.1585313788671047e-10,-3.165768536354314e-08,4.797370986820346e-11,80,b_scan
-0.0753768844221105,2.1881691069555784,0.0447419789490328,-1.1672297344924602e-08,2.380480903593071e-10,-2.5540960457363643e-08,3.755698284197403e-11,80,b_scan
-0.0653266331658291,2.2038400821879147,0.0364241285106068,-9.906972234384886e-09,1.6312434128255295e-10,-2.1833382503260176e-08,3.1217660463572517e-11,80,b_scan
-0.0552763819095476,2.1398778807804977,0.0302539652068707,-7.87550036316036e-09,1.1081134425344063e-10,-1.6852609027205633e-08,2.3303831748453e-11,80,b_scan
-0.0452261306532664,2.1522556040134684,0.0277946700181874,-6.443915529515429e-09,8.275852503485884e-11,-1.3868953310188996e-08,1.879619260514954e-11,80,b_scan
-0.0351758793969849,2.088552380599693,0.0251590235932245,-4.721636308249237e-09,5.653034915215916e-11,-9.861384751919894e-09,1.3105767703534952e-11,80,b_scan
-0.0251256281407035,2.1266325923940927,0.0286174770944824,-3.504586718260119e-09,4.6923979299039e-11,-7.452968337923424e-09,1.0025703008100458e-11,80,b_scan
-0.015075376884422,2.057979550768137,0.0384923808688213,-2.006025431052562e-09,3.741628783423085e-11,-4.128359315427011e-09,5.754725542469559e-12,80,b_scan
-0.0050251256281406,2.230641158654018,0.0930172574164383,-9.149794272240431e-10,3.8113293259623436e-11,-2.0409907696876292e-09,3.951826080072959e-12,80,b_scan
0.0050251256281407,2.205442734860117,0.1541279159110549,4.955494945194981e-10,3.459783066635615e-11,1.0929060324516304e-09,3.3721198963563885e-12,80,b_scan
0.015075376884422,2.072370446733487,0.0487571916419076,1.5732205998328908e-09,3.694624400307319e-11,3.260295877286012e-09,4.624242736324636e-12,80,b_scan
0.0251256281407035,2.2432470050018702,0.0261785962921373,3.035934186051505e-09,3.518999099356081e-11,6.810350270242831e-09,9.220340864290971e-12,80,b_scan
0.0351758793969849,2.244720340503496,0.0193360954214023,4.20138470788089e-09,3.573734755076402e-11,9.430933712060572e-09,1.282064599525181e-11,80,b_scan
0.0452261306532663,2.3823369706612723,0.0141560178822627,5.809446153114152e-09,3.359667078794307e-11,1.384005834962975e-08,1.8894845374870903e-11,80,b_scan
0.0552763819095477,2.407877806483981,0.0128913344845369,7.118616899387504e-09,3.6790001879428555e-11,1.7140759644896982e-08,2.395836514451604e-11,80,b_scan
0.0653266331658291,2.5356099305641204,0.0127345412080821,8.945983601642871e-09,4.306068042795401e-11,2.2683524858989443e-08,3.2512544726857926e-11,80,b_scan
0.0753768844221105,2.5517839193389444,0.0205123534584565,1.0502531138797629e-08,8.303682182786376e-11,2.680019007234032e-08,3.889160121157414e-11,80,b_scan
0.085427135678392,2.657791042511168,0.0170168359599986,1.2668387519109618e-08,7.894071208643858e-11,3.366992687134982e-08,4.953377110104286e-11,80,b_scan
0.0954773869346733,2.6742304592712256,0.0302977292149858,1.4535640588426132e-08,1.6153647082220818e-10,3.8871652806588296e-08,8.566062725074981e-11,80,b_scan
0.1055276381909547,2.7803717697258894,0.0230486750858302,1.6792446309052242e-08,1.3524864484883808e-10,4.6689243662326564e-08,9.162727823902484e-11,80,b_scan
0.1155778894472361,2.743028509528049,0.0267203891634756,1.921885584019137e-08,1.8492047014186744e-10,5.271786949015457e-08,8.014949751193129e-11,80,b_scan
0.1256281407035175,2.901772190914337,0.0282811224387523,2.1484721229235138e-08,2.0690396110450557e-10,6.234376659254141e-08,9.341540400414128e-11,80,b_scan
0.135678391959799,2.855450267038275,0.0305583104850777,2.4238197991424664e-08,2.5685520231268217e-10,6.921096892714012e-08,1.0331628039819135e-10,80,b_scan
0.1457286432160803,2.99402817772023,0.0325511490499405,2.6789462706628605e-08,2.885194879408257e-10,8.020840620963131e-08,1.1925075202057604e-10,80,b_scan
0.1557788944723618,2.925613168305094,0.0331198968235403,3.0082348325555025e-08,3.3762678996051595e-10,8.800931439478447e-08,1.3031348837361596e-10,80,b_scan
0.1658291457286431,3.067555234884168,0.0355464329710785,3.2740478883142254e-08,3.763384606042177e-10,1.0043322739059758e-07,1.4736976693016143e-10,80,b_scan
0.1758793969849246,2.9993223374358093,0.0355392616242394,3.6405094462216335e-08,4.2810377888112126e-10,1.0919061301698613e-07,1.5885295786643932e-10,80,b_scan
0.185929648241206,3.1271964090423463,0.0373867523327879,3.9354990153747e-08,4.671118335251719e-10,1.230707838866945e-07,1.7633620674789768e-10,80,b_scan
0.1959798994974874,3.058328820785864,0.0369467726261111,4.34062707120319e-08,5.20752658331825e-10,1.327506487214405e-07,1.8826465183677959e-10,80,b_scan
0.2060301507537688,3.163848300933875,0.0409290907369097,4.679677605847585e-08,6.018327901385812e-10,1.4805790042179188e-07,2.0721423075712022e-10,80,b_scan
0.2160804020100502,3.103251420624749,0.0374169737016902,5.114003068084525e-08,6.125294361192976e-10,1.587003728611263e-07,2.1985583775784483e-10,80,b_scan
0.2261306532663316,3.1972524717530706,0.0406516415143879,5.488111776324683e-08,6.93769759535121e-10,1.754687894211123e-07,2.3911033579745377e-10,80,b_scan
0.2361809045226131,3.1202636241613697,0.0366240606632367,5.997074353371416e-08,6.992857118403592e-10,1.871245295621589e-07,2.51236218518142e-10,80,b_scan
0.2462311557788944,3.219198549787678,0.0396417072049395,6.378348267863427e-08,7.809397064248096e-10,2.0533169493946693e-07,2.702708522848259e-10,80,b_scan
0.2562814070351759,3.1413964773829584,0.0357402368210425,6.938117649516496e-08,7.842043856654773e-10,2.179537834385965e-07,2.8300803389652247e-10,80,b_scan
0.2663316582914573,3.230178625312929,0.0383714331104207,7.35757069122864e-08,8.689782807231047e-10,2.376626758103563e-07,3.024756238128572e-10,80,b_scan
0.2763819095477386,3.151279227051556,0.0343017384041685,7.974513188946698e-08,8.622299963619067e-10,2.512991775817639e-07,3.156154721360654e-10,80,b_scan
0.2864321608040201,3.18030242565186,0.0335920040931546,8.56893443664524e-08,8.989529352202824e-10,2.7251802974114616e-07,3.347808556480058e-10,80,b_scan
0.2964824120603014,3.150054249859449,0.0323611101775506,9.115629273386733e-08,9.299434461225695e-10,2.871472673277508e-07,3.4756153365624437e-10,80,b_scan
0.3065326633165829,3.171366730362722,0.0315123716439946,9.772011248264477e-08,9.64057499524154e-10,3.099063136147626e-07,3.6754108295916317e-10,80,b_scan
0.3165829145728643,3.1380051013769736,0.030347147179368,1.0374135225548837e-07,9.958825894361015e-10,3.2554089260146814e-07,3.8124761239625435e-10,80,b_scan
0.3266331658291457,3.1521988849996427,0.0294792696622282,1.1100305707681457e-07,1.030268551821736e-09,3.499037127490865e-07,4.0111839680082755e-10,80,b_scan
0.3366834170854271,3.109534674556492,0.0298641441522986,1.1791259065341577e-07,1.1245877164015426e-09,3.66653289203582e-07,4.139391202824085e-10,80,b_scan
0.3467336683417085,3.123947578407343,0.027116120997448,1.2566362778412381e-07,1.0818754967824662e-09,3.9256658571009533e-07,4.342835970559313e-10,80,b_scan
0.3567839195979899,3.147070642888104,0.0281078336709576,1.3330537194153314e-07,1.1818536535732163e-09,4.195214225764784e-07,4.5352377776651085e-10,80,b_scan
0.3668341708542714,3.0868243853485,0.0247916616688325,1.4188554171906285e-07,1.12946535803729e-09,4.379757501067852e-07,4.668464996307094e-10,80,b_scan
0.3768844221105527,3.10374472625279,0.0256460311360699,1.5033268380850117e-07,1.2322756286446743e-09,4.665942745540638e-07,4.861061958137766e-10,80,b_scan
0.3869346733668342,3.0307062099780606,0.0225074165140926,1.6042259621326214e-07,1.1799041059666811e-09,4.861937585643365e-07,4.997751759287e-10,80,b_scan
0.3969849246231155,3.0541641712014127,0.0232696625111119,1.691159910268006e-07,1.277220992794948e-09,5.16508000571274e-07,5.194160668332398e-10,80,b_scan
0.4070351758793969,2.9803777314240745,0.020249316677674,1.802694785143975e-07,1.2116496040717996e-09,5.37271139419741e-07,5.332565128103843e-10,80,b_scan
0.4170854271356784,2.999119104331287,0.0209695500315779,1.898153212943588e-07,1.314300042073712e-09,5.692787563886927e-07,5.52981539350354e-10,80,b_scan
0.4271356783919597,2.925537994843314,0.0181352117128024,2.020874826842585e-07,1.2376420182858863e-09,5.912146088750385e-07,5.67027710299618e-10,80,b_scan
0.4371859296482412,2.939897843316567,0.0187975856681289,2.1258469956098922e-07,1.3444863045541792e-09,6.249772997614523e-07,5.875264196849506e-10,80,b_scan
0.4472361809045225,2.8568676673570392,0.0160684714810058,2.268524104456212e-07,1.2584740602698706e-09,6.480873166641035e-07,6.0094699014046e-10,80,b_scan
0.457286432160804,2.8680382662292376,0.0199423355575154,2.38378201398584e-07,1.6433746175668102e-09,6.836778034460389e-07,6.1964052315947e-10,80,b_scan
0.4673366834170854,2.792201353970982,0.0153717666145503,2.5352981211773057e-07,1.3771931747405675e-09,7.079062846671359e-07,6.333011050963582e-10,80,b_scan
0.4773869346733668,2.780343296301454,0.0134585954170114,2.68034381677662e-07,1.276013572508785e-09,7.452275962757928e-07,6.5308539836038e-10,80,b_scan
0.4874371859296482,2.7313551870032704,0.0136854197820965,2.821449270632065e-07,1.392496400648614e-09,7.706380100207483e-07,6.659961334500595e-10,80,b_scan
0.4974874371859297,2.718063418682843,0.0122323199169793,2.980248848703724e-07,1.3169358056503803e-09,8.100505374233251e-07,6.906539559795673e-10,80,b_scan
0.507537688442211,2.668906144180172,0.0121033678581825,3.1335476315005824e-07,1.3948840264045815e-09,8.363144526793129e-07,7.244518277023601e-10,80,b_scan
0.5175879396984925,2.657130645399821,0.0105399021046274,3.300362169152609e-07,1.2770456301973771e-09,8.769493460573625e-07,7.654911558170824e-10,80,b_scan
0.5276381909547738,2.610473878023626,0.010564388866104,3.466132002822751e-07,1.3719359670579503e-09,9.048247051150504e-07,7.62898529665619e-10,80,b_scan
0.5376884422110553,2.586808553148496,0.0089835335549284,3.659811426893046e-07,1.2380433717101203e-09,9.467231501997532e-07,7.437258173943981e-10,80,b_scan
0.5477386934673367,2.549110124338485,0.0103274507016451,3.82714922887369e-07,1.5192560680419424e-09,9.755824846676149e-07,7.898193729768816e-10,80,b_scan
0.5577889447236181,2.5297116317348567,0.0074554678743466,4.031513813276961e-07,1.146469932089788e-09,1.0198567386946474e-06,7.891406660925619e-10,80,b_scan
0.5678391959798995,2.491668627738145,0.0078382626051071,4.2129621050706834e-07,1.2834185389355021e-09,1.0497305507054276e-06,8.236849033659641e-10,80,b_scan
0.5778894472361809,2.470839346924859,0.0082602365843431,4.432448600185722e-07,1.4423058031115748e-09,1.0951868404560894e-06,8.397451959728081e-10,80,b_scan
0.5879396984924623,2.4375441080626463,0.0080179987656265,4.620028184555201e-07,1.480681602052184e-09,1.1261522480345891e-06,8.340280247738954e-10,80,b_scan
0.5979899497487438,2.4111535000635778,0.0067852488255399,4.864627620083044e-07,1.321063224236954e-09,1.1729363912669183e-06,8.654710560162543e-10,80,b_scan
0.6080402010050251,2.3839857791765247,0.0062369716481258,5.05459512609859e-07,1.271817983265998e-09,1.2050082900114012e-06,8.634162773576226e-10,80,b_scan
0.6180904522613065,2.356428498925711,0.0063678905730348,5.317337120578641e-07,1.381533320958322e-09,1.2529924729327092e-06,9.311102766343371e-10,80,b_scan
0.6281407035175879,2.330599929944663,0.0060994502950663,5.517189541628221e-07,1.389791453374294e-09,1.2858361559210158e-06,9.126998969725251e-10,80,b_scan
0.6381909547738693,2.3064896423738355,0.0049622194973786,5.790925751477645e-07,1.1845205866846331e-09,1.335671026553911e-06,8.906189811675016e-10,80,b_scan
0.6482412060301508,2.258848948916387,0.0052498764308156,6.062049582536183e-07,1.3462855027123607e-09,1.369325432779088e-06,9.382399890558447e-10,80,b_scan
0.6582914572864322,2.256979693095725,0.0047962962956612,6.293746792709862e-07,1.269519283268767e-09,1.4204858704632512e-06,9.500147333115238e-10,80,b_scan
0.6683417085427136,2.2116675078937007,0.0046191048325706,6.57814257368531e-07,1.3038702600376114e-09,1.4548664192512044e-06,9.57432563944271e-10,80,b_scan
0.6783919597989949,2.2092369107697336,0.0038203255224364,6.822459268754101e-07,1.094518756295723e-09,1.5072428838754646e-06,9.728088920398904e-10,80,b_scan
0.6884422110552764,2.1694078965471792,0.0045829916007062,7.110178465738677e-07,1.435669964562042e-09,1.5424877309433192e-06,9.581001924691195e-10,80,b_scan
0.6984924623115578,2.167239984410002,0.0040013418656671,7.364466055781833e-07,1.2701759597147621e-09,1.5960565299920609e-06,1.0515247699322875e-09,80,b_scan
0.7085427135678393,2.1199712908976784,0.0032471925185541,7.700105548129751e-07,1.0713339354850967e-09,1.6324002698917004e-06,1.045717956323543e-09,80,b_scan
0.7185929648241206,2.1229710932244643,0.0031927599083375,7.943898371627211e-07,1.0886260371213843e-09,1.6864666610477463e-06,1.0447556805983647e-09,80,b_scan
0.728643216080402,2.080378026458527,0.0031004858917833,8.285018495057809e-07,1.1227715527990288e-09,1.723597042592076e-06,1.068928286238371e-09,80,b_scan
0.7386934673366834,2.0787630331243463,0.0035711073033202,8.56132564732673e-07,1.370860285211718e-09,1.7796967270202172e-06,1.107511377498659e-09,80,b_scan
0.7487437185929648,2.0397869475172365,0.0029252855968829,8.905543428236545e-07,1.1605713626221711e-09,1.8165411245464809e-06,1.0874209760087143e-09,80,b_scan
0.7587939698492463,2.040697834069152,0.0036125002939953,9.183128159395676e-07,1.5242714999411699e-09,1.8739989744858188e-06,1.1530331113983754e-09,80,b_scan
0.7688442211055276,2.0042311634216747,0.0025809865037811,9.53880727701658e-07,1.1063601548881696e-09,1.911797480647008e-06,1.0697404174321734e-09,80,b_scan
0.778894472361809,2.0050093132676903,0.0034616539244191,9.823197694319111e-07,1.602420046337239e-09,1.969560286317952e-06,1.11380091188703e-09,80,b_scan
0.7889447236180904,1.969820225796688,0.0022108883846878,1.0196094604690938e-06,1.0025337438787183e-09,2.008447337645669e-06,1.0870744009217243e-09,80,b_scan
0.7989949748743719,1.970773412890551,0.0033053302895242,1.0490740863267373e-06,1.6543950493051744e-09,2.0674873174851806e-06,1.180404109300922e-09,80,b_scan
0.8090452261306533,1.9384555554144347,0.0023472924557224,1.0869603307901628e-06,1.156886287450761e-09,2.1070242917353026e-06,1.2167909447963e-09,80,b_scan
0.8190954773869347,1.936514644841553,0.0035151417648528,1.1186771678912915e-06,1.9367208160417003e-09,2.166334718471359e-06,1.181901372889878e-09,80,b_scan
0.8291457286432161,1.907314748462014,0.0020425454629551,1.1569316710884176e-06,1.0841538453936895e-09,2.206632839229743e-06,1.143801934715098e-09,80,b_scan
0.8391959798994975,1.895423081049811,0.0025370188732644,1.1960211912949644e-06,1.453795575321592e-09,2.266966171405166e-06,1.2704527815974143e-09,80,b_scan
0.8492462311557789,1.879246371789664,0.0017857471171014,1.2280747775274743e-06,9.972036727291487e-10,2.3078550699549046e-06,1.1390966735605762e-09,80,b_scan
0.8592964824120604,1.8644328633817544,0.0018901131452938,1.2708266707713187e-06,1.11020509596135e-09,2.369371008648072e-06,1.2186615157789244e-09,80,b_scan
0.8693467336683417,1.8520095118123543,0.0014713040787201,1.3015149932046828e-06,7.936324184542202e-10,2.410418147181464e-06,1.227428056190264e-09,80,b_scan
0.8793969849246231,1.8362665445110944,0.0014400714319345,1.3466283437657472e-06,8.0055116157369e-10,2.472768575547427e-06,1.2647850636072952e-09,80,b_scan
0.8894472361809045,1.8258035572586424,0.0014559939763482,1.3770602707039668e-06,8.738843458077434e-10,2.514241540810852e-06,1.214182522969137e-09,80,b_scan
0.8994974874371859,1.8119076030374108,0.0012982659530492,1.4228250346289492e-06,7.748039894998854e-10,2.5780274980361604e-06,1.2005446041178663e-09,80,b_scan
0.9095477386934674,1.8024347551684377,0.0012980019981084,1.4535943629210622e-06,7.403660667285705e-10,2.6200089996458457e-06,1.333831838154841e-09,80,b_scan
0.9195979899497488,1.788435573292697,0.0012643207333017,1.5004870737461103e-06,7.605976700979561e-10,2.6835244599534064e-06,1.322352156405662e-09,80,b_scan
0.9296482412060302,1.7796017834015003,0.0012546237266133,1.5320392269353568e-06,8.108077427353034e-10,2.726419740495217e-06,1.269878317120602e-09,80,b_scan
0.9396984924623116,1.7661507801061391,0.0012149924020973,1.5802873417981715e-06,7.87051845131426e-10,2.791025721508698e-06,1.324498891669528e-09,80,b_scan
0.949748743718593,1.7581819336844613,0.0011087633432409,1.612348022393608e-06,6.74053754882015e-10,2.834801163784311e-06,1.3384438379054175e-09,80,b_scan
0.9597989949748744,1.7454430015540057,0.0010739427943481,1.6612030627164914e-06,6.426881205399595e-10,2.89953525997858e-06,1.387230332719247e-09,80,b_scan
0.9698492462311558,1.736816975750259,0.0011052045384751,1.694410785193622e-06,7.240382647033161e-10,2.9428814156186083e-06,1.3876358710819264e-09,80,b_scan
0.9798994974874372,1.7273441990328615,0.0011697655399156,1.742456388834252e-06,8.616290977462224e-10,3.009821935320593e-06,1.3926233296055135e-09,80,b_scan
0.9899497487437184,1.724511384579295,0.0019803801839397,1.7700617961097809e-06,1.878070969749593e-09,3.0524917188001914e-06,1.3409935858018167e-09,80,b_scan
1.0,1.744708825664074,0.0037014910753373,1.778407842981263e-06,3.692333549075179e-09,3.1028038592796186e-06,1.3537985664653039e-09,80,b_scan
-1.0,1.6184255046175504,0.0015989461913414,-1.9619742658172544e-06,1.6566743605538779e-09,-3.175309191201938e-06,1.6286456351311702e-09,90,b_scan
-0.9899497487437184,1.6170661857294977,0.0020490440459507,-1.9388722733960987e-06,1.990197953204512e-09,-3.1352847917573087e-06,2.3293942619000524e-09,90,b_scan
-0.9798994974874372,1.6292499964040226,0.0009306676236518,-1.8926981512084896e-06,4.474934057066424e-10,-3.0836784560503324e-06,1.603505876630595e-09,90,b_scan
-0.969849246231156,1.638007030388263,0.0009378420418402,-1.8431273854361264e-06,4.1853887352557877e-10,-3.019055615245513e-06,1.5867961745184363e-09,90,b_scan
-0.9597989949748744,1.643932342219585,0.0009464844271169,-1.8104750314531377e-06,4.0634503958816247e-10,-2.976298458986833e-06,1.5780207271579022e-09,90,b_scan
-0.949748743718593,1.653073616168816,0.0009565921790695,-1.761837838989543e-06,3.813590487936542e-10,-2.9124476476014955e-06,1.5630152870671447e-09,90,b_scan
-0.9396984924623116,1.6593136067745848,0.0009682883623236,-1.729601763106577e-06,3.7732546948794647e-10,-2.869951739824055e-06,1.553317629291359e-09,90,b_scan
-0.92964824120603,1.6687327351494667,0.0009801334590795,-1.6821039392678095e-06,3.5097305089836935e-10,-2.806981907380064e-06,1.5411506642296787e-09,90,b_scan
-0.9195979899497488,1.675183184325063,0.0009923325103653,-1.650569442075804e-06,3.540166853131765e-10,-2.765006173926188e-06,1.5267814470532243e-09,90,b_scan
-0.9095477386934674,1.6849655777249082,0.0010073687365714,-1.604103858674512e-06,3.4130834697995317e-10,-2.7028597849622534e-06,1.5101254507437332e-09,90,b_scan
-0.8994974874371859,1.6916783022119384,0.001019691585365,-1.5733520548140503e-06,3.3394007369747887e-10,-2.6616055328694978e-06,1.5015836404861847e-09,90,b_scan
-0.8894472361809045,1.7018993235316162,0.0010342662081486,-1.5277603482173863e-06,3.1460989268137305e-10,-2.6000943031495967e-06,1.4866272249462788e-09,90,b_scan
-0.879396984924623,1.708836777216539,0.0010444120172182,-1.4977633380978171e-06,2.9974007702949835e-10,-2.559433075708159e-06,1.4780468166533031e-09,90,b_scan
-0.8693467336683418,1.7194232393116986,0.0010799278814819,-1.453148474841943e-06,3.020377991741419e-10,-2.498577257813588e-06,1.4808727305985655e-09,90,b_scan
-0.8592964824120604,1.7267143351799887,0.001084090365311,-1.423861787248676e-06,3.0234736133208615e-10,-2.458602559357288e-06,1.4526288401387707e-09,90,b_scan
-0.8492462311557789,1.7375542106800692,0.0011134336756207,-1.3806116958674049e-06,3.3002846364947455e-10,-2.39888766546856e-06,1.426256581315946e-09,90,b_scan
-0.8391959798994975,1.7450430448503718,0.0011204606746866,-1.3519454274491435e-06,3.0568487444384307e-10,-2.3592029651873902e-06,1.417770468034021e-09,90,b_scan
-0.829145728643216,1.7564495884725149,0.0011386316085051,-1.3096504082796613e-06,2.90103158997482e-10,-2.300334920665672e-06,1.401450149517003e-09,90,b_scan
-0.8190954773869348,1.764052304833626,0.0011480466614011,-1.2818565995339115e-06,2.7164834190060957e-10,-2.261262088873991e-06,1.391425137260801e-09,90,b_scan
-0.8090452261306533,1.775857646882195,0.0011644259573081,-1.240763298244023e-06,2.581210056419598e-10,-2.2034189911574223e-06,1.370132359119768e-09,90,b_scan
-0.7989949748743719,1.7838269822684951,0.0011802675006914,-1.2137089291411775e-06,2.6229394680185087e-10,-2.1650467364222342e-06,1.3539355366499727e-09,90,b_scan
-0.7889447236180904,1.796046117644578,0.0012238783394104,-1.1736752614681272e-06,2.958446184183951e-10,-2.1079748967353148e-06,1.3345464283264167e-09,90,b_scan
-0.778894472361809,1.804258466614107,0.0012431337746011,-1.1474519720477795e-06,2.9858513753027714e-10,-2.0702999356002603e-06,1.3207937582085075e-09,90,b_scan
-0.7688442211055277,1.8167527013916407,0.0012666026139027,-1.1086539029588791e-06,2.8958099266455354e-10,-2.014149973108929e-06,1.301947288783237e-09,90,b_scan
-0.7587939698492463,1.825243293718676,0.0012837876208651,-1.0832550586257211e-06,2.8388535405992307e-10,-1.977204031143429e-06,1.2905316182247383e-09,90,b_scan
-0.7487437185929648,1.8381152423510831,0.0013888895886921,-1.0456722436735714e-06,3.866970303574755e-10,-1.9220660895998475e-06,1.2664972379323124e-09,90,b_scan
-0.7386934673366834,1.847340195090033,0.0013242331610577,-1.020773237826747e-06,2.7449405181616856e-10,-1.885715432309548e-06,1.2530250356155236e-09,90,b_scan
-0.728643216080402,1.86073966699336,0.0013725329718759,-9.84455446909966e-07,2.918794342276612e-10,-1.8318153004530487e-06,1.2372407170412675e-09,90,b_scan
-0.7185929648241207,1.8698440896929256,0.0013959215680088,-9.606234279132738e-07,2.8834140708490937e-10,-1.7962160391041932e-06,1.2277922214049656e-09,90,b_scan
-0.7085427135678393,1.883765350734754,0.0014264167632388,-9.25519466880771e-07,2.8580809866638145e-10,-1.743461503140498e-06,1.2054029802812886e-09,90,b_scan
-0.6984924623115578,1.8952692409087268,0.0020848637443157,-9.014234737342803e-07,7.674663211682004e-10,-1.7084401828016772e-06,1.190044923329466e-09,90,b_scan
-0.6884422110552764,1.9077803451434787,0.0014961182474285,-8.684064293054895e-07,2.9741062848103327e-10,-1.6567287174252426e-06,1.1687964278026828e-09,90,b_scan
-0.6783919597989949,1.9197588781970367,0.0021345541830611,-8.451950357204214e-07,7.217050127230534e-10,-1.6225706736323403e-06,1.1555173426502628e-09,90,b_scan
-0.6683417085427137,1.932717418616438,0.0015618564403285,-8.1327925997629e-07,2.930340685438126e-10,-1.5718389919556622e-06,1.136977594726463e-09,90,b_scan
-0.6582914572864322,1.9450198893383897,0.0022068596371658,-7.910883996642685e-07,6.86875417346038e-10,-1.5386826715718795e-06,1.123846807243336e-09,90,b_scan
-0.6482412060301508,1.9584920407196296,0.0016320964324257,-7.60368524067662e-07,2.9289369358275524e-10,-1.489175702400248e-06,1.10046201355712e-09,90,b_scan
-0.6381909547738693,1.9713798835670475,0.0022327729403033,-7.387962323520894e-07,6.30464256068749e-10,-1.4564480305140352e-06,1.084573722602903e-09,90,b_scan
-0.6281407035175879,1.9853428756576268,0.0017183859785724,-7.093726745059532e-07,3.0242775868768913e-10,-1.4083479855165908e-06,1.0608464047892442e-09,90,b_scan
-0.6180904522613067,1.998780415971929,0.0023119781682245,-6.886570230537599e-07,6.0008634946219e-10,-1.3764741710013848e-06,1.0470506854263079e-09,90,b_scan
-0.6080402010050252,2.013182352923973,0.0018008189168748,-6.60438081917568e-07,2.9827682242544005e-10,-1.329582291715405e-06,1.026606742153941e-09,90,b_scan
-0.5979899497487438,2.0270505587791763,0.0024010110839361,-6.406671474383095e-07,5.724126345455667e-10,-1.298664699206286e-06,1.0098970031850627e-09,90,b_scan
-0.5879396984924623,2.04186831865582,0.0018869165335503,-6.135976596926739e-07,2.945388215566657e-10,-1.252885621727826e-06,9.893558481183768e-10,90,b_scan
-0.5778894472361809,2.057934025471425,0.0033129266297932,-5.939369702075093e-07,8.137748545858341e-10,-1.2222830999754414e-06,1.033015226257016e-09,90,b_scan
-0.5678391959798996,2.0717567102603565,0.0020014573921653,-5.687282185561246e-07,3.0042294314817863e-10,-1.1782665031080697e-06,9.530517373875323e-10,90,b_scan
-0.5577889447236182,2.088444950821841,0.0034238284088388,-5.499829016707559e-07,7.647106186047096e-10,-1.148609014032635e-06,9.976363833713203e-10,90,b_scan
-0.5477386934673367,2.1023687029248608,0.0021191407133932,-5.259762283159331e-07,2.9843958403923465e-10,-1.1057959608938788e-06,9.212513371146652e-10,90,b_scan
-0.5376884422110553,2.119496470746735,0.003529885292445,-5.080608283888081e-07,7.130751952585415e-10,-1.0768331326947414e-06,9.654328950486767e-10,90,b_scan
-0.5276381909547738,2.1347297452577765,0.0023145527346828,-4.852077660911742e-07,2.9717986077070237e-10,-1.0357874509049072e-06,9.266902470578704e-10,90,b_scan
-0.5175879396984926,2.151910453772574,0.003666013214238,-4.681719040760945e-07,6.7475817735597e-10,-1.0074640145439586e-06,9.151009313847811e-10,90,b_scan
-0.5075376884422111,2.166685535066557,0.0023602168316041,-4.464807137292788e-07,2.907433037424166e-10,-9.673833041234208e-07,8.447721352914043e-10,90,b_scan
-0.4974874371859297,2.185124133277583,0.0037676764841524,-4.303095766736262e-07,6.232351848082349e-10,-9.40279840770001e-07,8.797058489299865e-10,90,b_scan
-0.4874371859296482,2.200043044277195,0.0025114517190357,-4.097251783399216e-07,2.8778986655557416e-10,-9.014130286719776e-07,8.111548899433181e-10,90,b_scan
-0.4773869346733668,2.218713726925069,0.0038975000943311,-3.944683073734581e-07,5.804949457240995e-10,-8.752122484063888e-07,8.395843886098843e-10,90,b_scan
-0.4673366834170853,2.233613849501813,0.00266803578154,-3.749984469032519e-07,2.8451317582857323e-10,-8.376017245447735e-07,7.727664599906053e-10,90,b_scan
-0.4572864321608041,2.252737853034835,0.004000073226855,-3.60591575385245e-07,5.330568372256229e-10,-8.123182913558056e-07,7.99053479223648e-10,90,b_scan
-0.4472361809045226,2.2676350914585184,0.002833785308896,-3.422127528854094e-07,2.786598980482742e-10,-7.760136471875767e-07,7.356176002971084e-10,90,b_scan
-0.4371859296482412,2.287086655685753,0.0041251902537352,-3.286007361785696e-07,4.907845270454402e-10,-7.515383587625212e-07,7.599727665735763e-10,90,b_scan
-0.4271356783919597,2.301681508593433,0.0030030007032648,-3.1134316433690346e-07,2.7022575665121977e-10,-7.16612804181217e-07,6.980730655714207e-10,90,b_scan
-0.4170854271356783,2.321393981519274,0.0043450463230671,-2.9855916525176205e-07,4.6448744596783477e-10,-6.930734493428587e-07,7.21266454110592e-10,90,b_scan
-0.4070351758793971,2.3389956985223592,0.0032698165224374,-2.819573279991095e-07,2.744991172616813e-10,-6.594969773567751e-07,6.616331027710755e-10,90,b_scan
-0.3969849246231156,2.354804269919969,0.0044438682340784,-2.703972575079098e-07,4.2077169685672904e-10,-6.367326165542754e-07,6.797882735503217e-10,90,b_scan
-0.3869346733668342,2.3720028586136253,0.0033298215731618,-2.548144137176331e-07,2.4295837915850847e-10,-6.044205177541808e-07,6.22743964083678e-10,90,b_scan
-0.3768844221105527,2.3874076485318594,0.0045742553998938,-2.4404396340646177e-07,3.82940708282056e-10,-5.826324248146161e-07,6.405797011299291e-10,90,b_scan
-0.3668341708542713,2.40395465117056,0.003533073002053,-2.2942282491029778e-07,2.3240003195826984e-10,-5.515220670277993e-07,5.872796922745283e-10,90,b_scan
-0.35678391959799,2.419096212335344,0.0047989091610617,-2.1940968826670893e-07,3.567207092049806e-10,-5.307731458356741e-07,6.033135209915307e-10,90,b_scan
-0.3467336683417086,2.434305320378248,0.00367925159199,-2.058068427921131e-07,2.1327625856142724e-10,-5.009966923790906e-07,5.512054100714306e-10,90,b_scan
-0.3366834170854271,2.44877547124306,0.0049181374304542,-1.9640576853515933e-07,3.1994734079774917e-10,-4.809536283995401e-07,5.64996310272355e-10,90,b_scan
-0.3266331658291457,2.4627011967021746,0.0038190220590424,-1.837853559403486e-07,1.9442973731057126e-10,-4.526084160106316e-07,5.131911493195402e-10,90,b_scan
-0.3165829145728642,2.4647904995101784,0.0093026648225246,-1.729887914179018e-07,5.823901879661904e-10,-4.2638112960859217e-07,7.274157798339983e-10,90,b_scan
-0.306532663316583,2.4890577918825225,0.0040888528319518,-1.632798961413831e-07,1.8811433978140727e-10,-4.064130977484786e-07,4.759091044682883e-10,90,b_scan
-0.2964824120603015,2.498316620710022,0.0045562905681406,-1.520049992067886e-07,2.0971648478036169e-10,-3.797566159493335e-07,4.529397067373693e-10,90,b_scan
-0.2864321608040201,2.512918228683195,0.0042145038280004,-1.442485943875174e-07,1.6757801598571404e-10,-3.624849222983209e-07,4.384666250698945e-10,90,b_scan
-0.2763819095477386,2.520861205215507,0.0048701186070777,-1.337690096362535e-07,1.9897024240844667e-10,-3.372131068521308e-07,4.157349388855387e-10,90,b_scan
-0.2663316582914572,2.53441025937503,0.004412470942993,-1.2658819703737037e-07,1.5363744007272957e-10,-3.208264252872993e-07,4.0047444726376246e-10,90,b_scan
-0.256281407035176,2.540131078534847,0.0052020844894338,-1.1690587254620065e-07,1.8748325623713782e-10,-2.96956240117838e-07,3.782255959686319e-10,90,b_scan
-0.2462311557788945,2.553146375210253,0.0046274685635978,-1.102593113974189e-07,1.3993891870015138e-10,-2.8150816122749853e-07,3.642440550716427e-10,90,b_scan
-0.2361809045226131,2.557165562500474,0.0056946714802544,-1.0130172323288885e-07,1.81963177460508e-10,-2.590452780730975e-07,3.4099443499670155e-10,90,b_scan
-0.2261306532663316,2.570013300457173,0.004849555452357,-9.514934430992e-08,1.2677943128790167e-10,-2.4453508040627346e-07,3.267379593879797e-10,90,b_scan
-0.2160804020100502,2.5718683329992333,0.0061602765178009,-8.688765332481735e-08,1.7096967703460628e-10,-2.234636041147133e-07,3.0520234300513985e-10,90,b_scan
-0.2060301507537689,2.58370748823606,0.0051445251966217,-8.1257077048686e-08,1.1622409220844435e-10,-2.099445184428645e-07,2.908174582015644e-10,90,b_scan
-0.1959798994974875,2.5828235088702978,0.0066744736805232,-7.369027676248319e-08,1.5956903245639298e-10,-1.9032897919730014e-07,2.684251678143254e-10,90,b_scan
-0.185929648241206,2.5987563637284947,0.0071138114939833,-6.833366696140729e-08,1.5593315161811024e-10,-1.775825518728608e-07,2.6850044014047207e-10,90,b_scan
-0.1758793969849246,2.591402590753596,0.0073666562266993,-6.160904289857093e-08,1.5034031391756265e-10,-1.5965383338120618e-07,2.3280909460424223e-10,90,b_scan
-0.1658291457286431,2.6074920800833223,0.0073413687058446,-5.671008040019808e-08,1.327943930142521e-10,-1.47871085504405e-07,2.3115823368836563e-10,90,b_scan
-0.1557788944723619,2.597282649254426,0.008201672763553,-5.063071843427821e-08,1.4051092507016495e-10,-1.3150228650863705e-07,1.9812122295980647e-10,90,b_scan
-0.1457286432160804,2.6128774621146613,0.0077949667636755,-4.619731633819057e-08,1.1578386048896792e-10,-1.2070792667023956e-07,1.9532768439093248e-10,90,b_scan
-0.135678391959799,2.5979519169105907,0.0093182258740701,-4.074476704359642e-08,1.31655875439798e-10,-1.058529456449868e-07,1.6480331001473506e-10,90,b_scan
-0.1256281407035175,2.613710944778532,0.0082243368658922,-3.6772886488143524e-08,9.793114832458847e-11,-9.61136958851593e-08,1.6108400971320563e-10,90,b_scan
-0.1155778894472361,2.607564262484207,0.0071155991839764,-3.173542706227312e-08,7.007061541950949e-11,-8.275216546225755e-08,1.326983638366845e-10,90,b_scan
-0.1055276381909549,2.6128330859744384,0.0089003998751922,-2.839184848181264e-08,8.304501239728676e-11,-7.41831610852532e-08,1.2951899273883692e-10,90,b_scan
-0.0954773869346734,2.602343569773905,0.0077851864953074,-2.3985480126130584e-08,5.949959699047486e-11,-6.241845997417572e-08,1.0437289415160151e-10,90,b_scan
-0.085427135678392,2.606739036439589,0.0097599936223719,-2.1070220143648023e-08,6.886148333366877e-11,-5.4924565354823055e-08,1.0034090899486087e-10,90,b_scan
-0.0753768844221105,2.5908922718362266,0.008939598678541,-1.7289967849329254e-08,5.1505119575893325e-11,-4.4796444081124e-08,7.799420429130869e-11,90,b_scan
-0.0653266331658291,2.595113741641176,0.0107221749091725,-1.4793085802369387e-08,5.4166452059056566e-11,-3.8389740247005784e-08,7.347806515593459e-11,90,b_scan
-0.0552763819095476,2.5775058686387218,0.0105390080848387,-1.1609971604928432e-08,4.22487738254912e-11,-2.9924769946431953e-08,5.579371802586175e-11,90,b_scan
-0.0452261306532664,2.583918772150227,0.0133172673897793,-9.535687061280962e-09,4.496364089089468e-11,-2.4639440802993912e-08,5.1263357205818826e-11,90,b_scan
-0.0351758793969849,2.562181285070096,0.0136592728168469,-6.8940353682359635e-09,3.3681824369475245e-11,-1.766376839910551e-08,3.768305810734112e-11,90,b_scan
-0.0251256281407035,2.572790322481286,0.0194964936146119,-5.166682694913173e-09,3.6764782076890805e-11,-1.3292791236804144e-08,3.464204543226661e-11,90,b_scan
-0.015075376884422,2.52043155106624,0.0271343923451225,-2.917067861895729e-09,2.968679788825183e-11,-7.352269875723333e-09,2.5818857701301883e-11,90,b_scan
-0.0050251256281406,2.4654760618994973,0.0603212207657924,-1.3998634476910103e-09,3.262366747419455e-11,-3.451329820210285e-09,2.5708275602383208e-11,90,b_scan
0.0050251256281407,3.280787829916871,0.1416321728578868,7.017576760097091e-10,2.935194900042584e-11,2.302318043003401e-09,2.4605922401058705e-11,90,b_scan
