Repository: sadityakr/Large-MR-due-to-interlayer-hybridization-CrSBr

# Large magnetoresistance from interlayer hybridization in CrSBr: data and analysis code

Data, analysis scripts and Jupyter notebooks for the paper
([arXiv:2608.11389](https://doi.org/10.48550/arXiv.2608.11389))

> **Large bias-tunable magnetoresistance from spin-dependent interlayer
> hybridization in van der Waals antiferromagnet CrSBr-based heterostructures**

The work studies vertical tunnelling transport through a graphene / CrSBr /
graphene junction ("Device 2"). Current-voltage curves
I(V) were recorded as a function of magnetic field applied along the crystal
**b** axis and the **c** axis, at temperatures from 3 K to 160 K. The

File: output/IV_H_scans/MR_summary/MR_summary_combined_all_temps.csv (part 13 of 25)
Voltage (V),TMR_Ratio,TMR_Error,I_apar (A),I_apar_error (A),I_par (A),I_par_error (A),temperature,scan_type
0.015075376884422,2.900820595184193,0.0439509226296706,2.2216730350070606e-09,3.21493480849401e-11,6.444674895713855e-09,2.893322084862723e-11,90,b_scan
0.0251256281407035,2.925452014255906,0.0235664375189497,4.4638644905796454e-09,3.3755567124422616e-11,1.3058821365331637e-08,3.626112768049125e-11,90,b_scan
0.0351758793969849,2.9320067005525514,0.0184036403273234,6.168043274749913e-09,3.583062045205285e-11,1.8084744210864853e-08,4.299822335625712e-11,90,b_scan
0.0452261306532663,3.000547554568211,0.0158506067772763,8.746300037928897e-09,4.2169494113455873e-11,2.6243689190327403e-08,5.664973284732181e-11,90,b_scan
0.0552763819095477,3.019577403560447,0.0133668576592846,1.0751237970762593e-08,4.2671579987670046e-11,3.24641952368158e-08,6.364183195074873e-11,90,b_scan
0.0653266331658291,3.074629530914609,0.0129622386329651,1.3809664868076488e-08,5.180859861844221e-11,4.2459603415421976e-08,8.166072104132574e-11,90,b_scan
0.0753768844221105,3.087332366596649,0.0112160529946272,1.618608803823706e-08,5.1347833316753666e-11,4.997183348903213e-08,8.847123524519522e-11,90,b_scan
0.085427135678392,3.1267596344765813,0.011538353680099,1.9801637692411362e-08,6.388114123941119e-11,6.191496143316185e-08,1.1093185543737339e-10,90,b_scan
0.0954773869346733,3.1451384593185367,0.0112358743076763,2.2585990539226403e-08,5.954136783720616e-11,7.103606748672557e-08,1.7126709123563447e-10,90,b_scan
0.1055276381909547,3.139398878156053,0.0112618912140709,2.6797052856869414e-08,7.802908230728169e-11,8.412663767674428e-08,1.762581079185667e-10,90,b_scan
0.1155778894472361,3.142868193359419,0.0086139378417668,3.0016196756460977e-08,6.743271995925036e-11,9.433695007149937e-08,1.481108485482164e-10,90,b_scan
0.1256281407035175,3.151505865464326,0.0098341154080117,3.4862932800696073e-08,9.281052015991512e-11,1.0987073720868233e-07,1.7886127498354002e-10,90,b_scan
0.135678391959799,3.1413451522143263,0.0079065203036147,3.8547594760761455e-08,7.788808028699756e-11,1.2109129993124034e-07,1.817255688660896e-10,90,b_scan
0.1457286432160803,3.140269233545536,0.0091233154998088,4.402396298315172e-08,1.0799153774495667e-10,1.382470964947389e-07,2.1520742346660467e-10,90,b_scan
0.1557788944723618,3.1146706875199786,0.0102435541872215,4.8345163150231043e-08,1.4299352196376928e-10,1.5057926254739566e-07,2.1653582394073846e-10,90,b_scan
0.1658291457286431,3.117404749340671,0.0083878713713757,5.4320802494984114e-08,1.2166805275403602e-10,1.6933992768586005e-07,2.524762586925639e-10,90,b_scan
0.1758793969849246,3.090006967357741,0.0092186357772158,5.914246837549305e-08,1.5627816451780328e-10,1.8275063934700842e-07,2.531088162822498e-10,90,b_scan
0.185929648241206,3.0861298559044714,0.007890613442424,6.580139903434308e-08,1.3928620637939278e-10,2.0307166212016986e-07,2.9121634995687445e-10,90,b_scan
0.1959798994974874,3.057195230230219,0.0083763944454927,7.11326042249907e-08,1.70390806083699e-10,2.1746625835049562e-07,2.8924648613045725e-10,90,b_scan
0.2060301507537688,3.0484237494386,0.0075169206891169,7.847707311867652e-08,1.6038276775544758e-10,2.392313734814031e-07,3.300780031172406e-10,90,b_scan
0.2160804020100502,3.018657026876398,0.0075507827186057,8.434768952349654e-08,1.812198569521302e-10,2.546167456808916e-07,3.2615461221689757e-10,90,b_scan
0.2261306532663316,3.0007904295360333,0.0056763250501711,9.267910745342977e-08,1.3122924949044756e-10,2.781105786641937e-07,3.488337842989027e-10,90,b_scan
0.2361809045226131,2.97508029890476,0.0067406312860698,9.88977782710142e-08,1.877901131867195e-10,2.942288317395456e-07,3.6368242660155694e-10,90,b_scan
0.2462311557788944,2.9546867955947733,0.0053330666171438,1.079961808223852e-07,1.4447035531430436e-10,3.190948894505671e-07,3.8665995959877084e-10,90,b_scan
0.2562814070351759,2.928268330925024,0.0062465973958713,1.1479014627885857e-07,2.0284867103974767e-10,3.3613635005063254e-07,4.0165548124127934e-10,90,b_scan
0.2663316582914573,2.905459728789579,0.0050132610020057,1.2474097788672265e-07,1.5800758546764863e-10,3.624298877797041e-07,4.24635418393869e-10,90,b_scan
0.2763819095477386,2.878529478708064,0.0057684335058082,1.3216007830986057e-07,2.1629196495884166e-10,3.804266813232999e-07,4.39947018314269e-10,90,b_scan
0.2864321608040201,2.853949665704699,0.0046944960139964,1.430036202591164e-07,1.7046020712415642e-10,4.08125134233067e-07,4.6261902058589366e-10,90,b_scan
0.2964824120603014,2.826658488990849,0.0053305481381264,1.5106922829898185e-07,2.2917394582655223e-10,4.270211165966136e-07,4.783706600606308e-10,90,b_scan
0.3065326633165829,2.80059577478057,0.0044701745415056,1.6286724636597005e-07,1.8860488960779075e-10,4.5612532202268187e-07,5.010468143378639e-10,90,b_scan
0.3165829145728643,2.7730774418109,0.0049071130286677,1.7162298129287568e-07,2.3978366066056203e-10,4.759238179196076e-07,5.168293325750855e-10,90,b_scan
0.3266331658291457,2.7459706437789166,0.0042406264649363,1.844439312348304e-07,2.0595686604869358e-10,5.064776205940214e-07,5.402983814616922e-10,90,b_scan
0.3366834170854271,2.718497486185821,0.0045379849203446,1.939637248939252e-07,2.5099570703500447e-10,5.27289898535374e-07,5.56043185770461e-10,90,b_scan
0.3467336683417085,2.6906174465114385,0.0040516304469794,2.078214027351319e-07,2.2778356964338827e-10,5.591678919576257e-07,5.773821529385346e-10,90,b_scan
0.3567839195979899,2.658800478690059,0.0052428630226543,2.22349876979684e-07,3.621413603836739e-10,5.911839593502596e-07,6.571685002621457e-10,90,b_scan
0.3668341708542714,2.63534276007593,0.0038350605000431,2.330863629141282e-07,2.4706112204149705e-10,6.142624589781784e-07,6.124855931820531e-10,90,b_scan
0.3768844221105527,2.605570976208885,0.0049366862315582,2.487494860224287e-07,3.937975837755953e-10,6.481344411269177e-07,6.74659070005846e-10,90,b_scan
0.3869346733668342,2.580548340539844,0.0036826796739136,2.603416297672499e-07,2.721164225642885e-10,6.71824160669315e-07,6.527729487500851e-10,90,b_scan
0.3969849246231155,2.550802872112667,0.0047254719040548,2.772042255471019e-07,4.3035237801584556e-10,7.070933346873151e-07,7.147379794870237e-10,90,b_scan
0.4070351758793969,2.5262955123990616,0.0035255466776816,2.896650790623739e-07,2.980305549695714e-10,7.317795893339945e-07,6.89947653461973e-10,90,b_scan
0.4170854271356784,2.497207093261188,0.0045549514979518,3.077207690536045e-07,4.721801465112268e-10,7.684424872244491e-07,7.578128230726865e-10,90,b_scan
0.4271356783919597,2.473262178283484,0.003374659739109,3.210912284734348e-07,3.244000803591767e-10,7.94142791161927e-07,7.28288476333883e-10,90,b_scan
0.4371859296482412,2.4447723028792345,0.0043312357048056,3.4044353957028364e-07,5.076058056528533e-10,8.323069362356001e-07,7.963911768317869e-10,90,b_scan
0.4472361809045225,2.4175739412097306,0.0030316787505692,3.553149308376594e-07,3.1338318233192566e-10,8.59000117715863e-07,7.657432396054811e-10,90,b_scan
0.457286432160804,2.393642609059852,0.0042167789372966,3.7542406234702106e-07,5.61803769464767e-10,8.98631032100172e-07,8.35326639610231e-10,90,b_scan
0.4673366834170854,2.3675217649654865,0.0028051336477643,3.912346496130753e-07,3.177621813995229e-10,9.262565481676016e-07,7.990380639280335e-10,90,b_scan
0.4773869346733668,2.34418373238076,0.0040461162775343,4.126429247098244e-07,6.07922379435654e-10,9.673108313867887e-07,8.698909976911695e-10,90,b_scan
0.4874371859296482,2.3190609930199924,0.0026176984651689,4.294716066238264e-07,3.2280482328608327e-10,9.95970850530942e-07,8.387363471082722e-10,90,b_scan
0.4974874371859297,2.297122895085775,0.0039145878876706,4.522304103727457e-07,6.57404075911157e-10,1.0388288295212691e-06,9.238128482453843e-10,90,b_scan
0.507537688442211,2.270593797090817,0.0026332990295257,4.704266117991398e-07,3.8665878529371716e-10,1.0681477467375766e-06,8.73941292568021e-10,90,b_scan
0.5175879396984925,2.252299944891321,0.0038011792097455,4.937694455904598e-07,7.203615608126176e-10,1.1121168950924103e-06,9.43592503761945e-10,90,b_scan
0.5276381909547738,2.226319835058991,0.0023970112651923,5.132358715444593e-07,3.7454125522166237e-10,1.1426272008832185e-06,9.045262027290423e-10,90,b_scan
0.5376884422110553,2.205230307719669,0.004040025446004,5.385596676881232e-07,8.715398853485551e-10,1.1876481017012829e-06,1.0199047828865007e-09,90,b_scan
0.5477386934673367,2.185013622264329,0.0023423373043105,5.580675867059341e-07,3.9540604415229176e-10,1.219385279096646e-06,9.809618527852603e-10,90,b_scan
0.5577889447236181,2.163637236173214,0.00350100551431,5.850888024768641e-07,8.100154155486174e-10,1.2659199195069378e-06,1.060379184196418e-09,90,b_scan
0.5678391959798995,2.143014872937387,0.0020543948119918,6.059552801602672e-07,3.453738613944414e-10,1.2985711777183935e-06,1.0009473444083715e-09,90,b_scan
0.5778894472361809,2.122178384913893,0.0034763782840611,6.343720976352039e-07,8.974443303231646e-10,1.3462507535939157e-06,1.1118290044760732e-09,90,b_scan
0.5879396984924623,2.1017685819209766,0.0022418748829898,6.564391881434746e-07,4.997555866630789e-10,1.3796832615816675e-06,1.0307709116587956e-09,90,b_scan
0.5979899497487438,2.083435392762856,0.0031798138622976,6.857131797564739e-07,8.939518996063916e-10,1.428639107988596e-06,1.133775535532383e-09,90,b_scan
0.6080402010050251,2.065899185376727,0.0022522480604679,7.081034865708296e-07,5.81234263127864e-10,1.4628704160690968e-06,1.0495779649499371e-09,90,b_scan
0.6180904522613065,2.0455135932792867,0.0023378145018507,7.401155863470119e-07,6.593884815168493e-10,1.5139164924706826e-06,1.0837647019337727e-09,90,b_scan
0.6281407035175879,2.0274042157509986,0.0017731687657696,7.636115892830794e-07,4.026846682262738e-10,1.5481493553088352e-06,1.0802002726032764e-09,90,b_scan
0.6381909547738693,2.009311435821672,0.00233590002048,7.967236335604985e-07,7.451597372033663e-10,1.6008659081025047e-06,1.105345191386754e-09,90,b_scan
0.6482412060301508,1.9923543303496496,0.0016205169943017,8.209137629633443e-07,3.2197704658416603e-10,1.6355510904836451e-06,1.1654175873718856e-09,90,b_scan
0.6582914572864322,1.973861827672103,0.0022122155383789,8.556746341479857e-07,7.707954023131993e-10,1.688983497252001e-06,1.12624097680198e-09,90,b_scan
0.6683417085427136,1.9591835203108792,0.0015134220022167,8.80488944242024e-07,3.2655914265947465e-10,1.725039429374898e-06,1.1689151978216203e-09,90,b_scan
0.6783919597989949,1.942230371475512,0.0021384510412369,9.16245841912812e-07,8.013850893266959e-10,1.779560501901214e-06,1.19013756828898e-09,90,b_scan
0.6884422110552764,1.927077671121764,0.0013905203380938,9.423920888988364e-07,3.194564374052837e-10,1.816062751958744e-06,1.1568075417157027e-09,90,b_scan
0.6984924623115578,1.91092933772524,0.0021127199377619,9.796154455374531e-07,8.669177066043114e-10,1.8719758945663013e-06,1.2405962678153723e-09,90,b_scan
0.7085427135678393,1.897034414295952,0.0014526339931831,1.0062868506416835e-06,3.9776069437020895e-10,1.908960786320764e-06,1.251955201005103e-09,90,b_scan
0.7185929648241206,1.880598188465905,0.0020610795587237,1.0450434444614818e-06,9.339337914299935e-10,1.9653068085224323e-06,1.246828502709498e-09,90,b_scan
0.728643216080402,1.867825861304533,0.0012896711654783,1.0728460683882703e-06,3.236501958797541e-10,2.003889631734504e-06,1.244569580973572e-09,90,b_scan
0.7386934673366834,1.8509789998028248,0.0011978520683391,1.1135863289318616e-06,3.210256037524153e-10,2.0612249093203965e-06,1.194249933483111e-09,90,b_scan
0.7487437185929648,1.84033555111392,0.0012498508013874,1.1410687628064e-06,3.397467679202234e-10,2.099949410458195e-06,1.281800879570976e-09,90,b_scan
0.7587939698492463,1.823698846493488,0.0012355859317487,1.1835288390675673e-06,3.253860633063843e-10,2.1584001785992982e-06,1.3365407771760523e-09,90,b_scan
0.7688442211055276,1.814055721527421,0.001231511852902,1.2115983886134137e-06,3.7889401451592943e-10,2.197906989057567e-06,1.3243589286892382e-09,90,b_scan
0.778894472361809,1.7980393661173548,0.0011904751771434,1.255096640500238e-06,3.4157515342571136e-10,2.2567131679010698e-06,1.3621009233320459e-09,90,b_scan
0.7889447236180904,1.7886789397232512,0.0011408030745023,1.284367833725852e-06,3.242902993638058e-10,2.297321695043406e-06,1.3455048059124863e-09,90,b_scan
0.7989949748743719,1.7730514794480627,0.0013973990775111,1.3296753983999404e-06,7.28791017573594e-10,2.3575829323187067e-06,1.3351960460372487e-09,90,b_scan
0.8090452261306533,1.7661580060112296,0.0013386791991054,1.3577631530651176e-06,6.307630823578414e-10,2.398024263053008e-06,1.4361917625616979e-09,90,b_scan
0.8190954773869347,1.7512476286123126,0.0010145960676686,1.4041418989718077e-06,2.8448573000507007e-10,2.4590001708095675e-06,1.334684220978775e-09,90,b_scan
0.8291457286432161,1.7427613552886143,0.0010416082029004,1.4349351028136985e-06,2.8205802012460057e-10,2.5007494445308083e-06,1.411495021172595e-09,90,b_scan
0.8391959798994975,1.7296474208589636,0.0010310619182385,1.4814768179625375e-06,2.837842029071598e-10,2.562432557251248e-06,1.4464814303438279e-09,90,b_scan
0.8492462311557789,1.7213136492747343,0.0010335587880632,1.5127797884828665e-06,3.797007080668476e-10,2.6039684982625034e-06,1.420389621143661e-09,90,b_scan
0.8592964824120604,1.7091414692287077,0.0009468678073677,1.5607162063982364e-06,2.7660593884971917e-10,2.6674847900525363e-06,1.4001315027167795e-09,90,b_scan
0.8693467336683417,1.7006061086627746,0.0010344500202888,1.59269564299734e-06,2.6437081888928004e-10,2.708547939721862e-06,1.585034867887042e-09,90,b_scan
0.8793969849246231,1.689107423290439,0.0009327855665582,1.64160509008338e-06,2.20837472483424e-10,2.7728473437712072e-06,1.4851368784098502e-09,90,b_scan
0.8894472361809045,1.6816982261285292,0.0009578982192818,1.6743136151504902e-06,3.18478459996957e-10,2.8156902365814243e-06,1.5117520220177915e-09,90,b_scan
0.8994974874371859,1.670796751931507,0.0010834348977089,1.7234864025314716e-06,6.329002510262304e-10,2.8795954833477004e-06,1.5390122939568703e-09,90,b_scan
0.9095477386934674,1.6629988763719934,0.000984329119998,1.7577202454611696e-06,4.616905123741145e-10,2.9230867931782296e-06,1.5504849507881347e-09,90,b_scan
0.9195979899497488,1.6534641933591778,0.0010548565737976,1.8073838152804927e-06,7.035091977219246e-10,2.988444422223194e-06,1.5105501079454161e-09,90,b_scan
0.9296482412060302,1.645392334884943,0.0009875245264148,1.8427013753071589e-06,5.328908037681641e-10,3.0319667184123417e-06,1.594537900572701e-09,90,b_scan
0.9396984924623116,1.6372220801514312,0.0010908327363032,1.892105862008576e-06,8.634997720718879e-10,3.097797495264397e-06,1.503766284167964e-09,90,b_scan
0.949748743718593,1.6290704931763054,0.0010021808089986,1.9284942274996306e-06,6.199158283154873e-10,3.141653042280481e-06,1.6478646819953847e-09,90,b_scan
0.9597989949748744,1.6196544778700368,0.0009511083175782,1.98087942914075e-06,6.032834958279681e-10,3.208340237528458e-06,1.6108466379295107e-09,90,b_scan
0.9698492462311558,1.6137736457995022,0.001020518664868,2.015621806584024e-06,8.279827600257225e-10,3.25275735136408e-06,1.5639044268520104e-09,90,b_scan
0.9798994974874372,1.604662173711353,0.0009239471787769,2.069151555488301e-06,6.244271395823251e-10,3.3202892327680845e-06,1.628169323735795e-09,90,b_scan
0.9899497487437184,1.5992707064945122,0.0009663363686917,2.103711174767036e-06,7.621834691232996e-10,3.364403656730078e-06,1.6269121946929355e-09,90,b_scan
1.0,1.5943105532048725,0.0018450139075942,2.141411944947677e-06,2.218197222727316e-09,3.414075662589053e-06,1.76155822009066e-09,90,b_scan
-1.0,1.4860442908155729,0.0035736736115559,-2.467369577188972e-06,5.715303809916558e-09,-3.666620473513705e-06,2.369651622296841e-09,100,c_scan
-0.9899497487437184,1.491252953507188,0.0036030938493486,-2.4258476099844763e-06,5.677170732786723e-09,-3.617552413147703e-06,2.1731361602015803e-09,100,c_scan
-0.9798994974874372,1.4958907566387123,0.0036823084853131,-2.389163646669455e-06,5.688781372235367e-09,-3.573927815150076e-06,2.231996378026958e-09,100,c_scan
-0.9698492462311558,1.502876517572448,0.003777957951712,-2.3342033891101667e-06,5.6803297174427405e-09,-3.5080194607316933e-06,2.211062538511605e-09,100,c_scan
-0.9597989949748744,1.5073558739184847,0.0038222958852484,-2.29792232083168e-06,5.633806945141774e-09,-3.46378670811403e-06,2.2428551223507543e-09,100,c_scan
-0.949748743718593,1.5144026542937077,0.0039563196181027,-2.243784754636597e-06,5.668436090701856e-09,-3.3979935880854173e-06,2.26126422031434e-09,100,c_scan
-0.9396984924623116,1.5194161573606435,0.0040735593672021,-2.207924893838454e-06,5.729202490790655e-09,-3.354756757936931e-06,2.2619240319653182e-09,100,c_scan
-0.9296482412060302,1.5272621718870325,0.0041100483188516,-2.154416153653417e-06,5.612403728764426e-09,-3.2903582939772245e-06,2.221293852529537e-09,100,c_scan
-0.9195979899497488,1.5324656010651756,0.0040902518545397,-2.118924675782824e-06,5.468901958962476e-09,-3.247179176885357e-06,2.208216119945225e-09,100,c_scan
-0.9095477386934674,1.5401698157868968,0.0041576350937356,-2.0662630646624385e-06,5.385229877757076e-09,-3.182396003668417e-06,2.237869671313307e-09,100,c_scan
-0.8994974874371859,1.5457247845829103,0.0042393152403318,-2.031348034601621e-06,5.381087059741369e-09,-3.1399050031975093e-06,2.230372795977347e-09,100,c_scan
-0.8894472361809045,1.5548324232531257,0.0039659644924955,-1.978116808538497e-06,4.8296156206786095e-09,-3.075640150897651e-06,2.271014725072288e-09,100,c_scan
-0.8793969849246231,1.558908319732872,0.0056641673126809,-1.946499233184188e-06,6.913511669891099e-09,-3.034413848964485e-06,2.324222402645722e-09,100,c_scan
-0.8693467336683417,1.568062399111218,0.0036744690413303,-1.8946026584658177e-06,4.200564003522309e-09,-2.970855189996402e-06,2.253766713312304e-09,100,c_scan
-0.8592964824120604,1.572873280188451,0.0054959089109811,-1.862632525624212e-06,6.349371184757191e-09,-2.929684930364253e-06,2.248994198465332e-09,100,c_scan
-0.8492462311557789,1.5828551833695548,0.0048951999568881,-1.8109664545324752e-06,5.404124012356771e-09,-2.866497639465113e-06,2.327874284148285e-09,100,c_scan
-0.8391959798994975,1.589401293688203,0.0049651393397328,-1.7779358242845045e-06,5.356813735366797e-09,-2.825853499212393e-06,2.331934463468242e-09,100,c_scan
-0.8291457286432161,1.5986708604761075,0.0050553466138073,-1.7288946542784235e-06,5.270459620582383e-09,-2.7639335046278305e-06,2.323251490586841e-09,100,c_scan
-0.8190954773869347,1.6048759534067425,0.0051957871812522,-1.6965973370274229e-06,5.294022570842908e-09,-2.7228282688092253e-06,2.3496312280315382e-09,100,c_scan
-0.8090452261306533,1.6152123118604411,0.0052581663247959,-1.6482531978394091e-06,5.179238264395465e-09,-2.662278858213557e-06,2.2650580504494844e-09,100,c_scan
-0.7989949748743719,1.623361825700808,0.0048008669209911,-1.6150985936069267e-06,4.563284340281876e-09,-2.621889401604548e-06,2.2904452492007047e-09,100,c_scan
-0.7889447236180904,1.6320654175746394,0.0061313327348485,-1.5696302484181162e-06,5.719133031239093e-09,-2.5617392468222977e-06,2.344439559256444e-09,100,c_scan
-0.778894472361809,1.6385609793399878,0.0051321970815855,-1.5392100354235928e-06,4.620375408032468e-09,-2.5220895030536194e-06,2.2552276268945124e-09,100,c_scan
-0.7688442211055276,1.649274016896767,0.005486520592197,-1.49274262365264e-06,4.760911301137415e-09,-2.461941623104609e-06,2.328271762707189e-09,100,c_scan
-0.7587939698492463,1.6569912035640009,0.0057530264065602,-1.462385741811424e-06,4.885233992289473e-09,-2.423160310398946e-06,2.292458784724874e-09,100,c_scan
-0.7487437185929648,1.6682143754283325,0.0060130955057067,-1.4173985639002763e-06,4.9133288604096284e-09,-2.364524660009915e-06,2.3363104801465928e-09,100,c_scan
-0.7386934673366834,1.675410511270293,0.0061320716093266,-1.3877087610678073e-06,4.885361090439877e-09,-2.32498184487488e-06,2.3276828635646863e-09,100,c_scan
-0.728643216080402,1.68808014825408,0.0067623133270545,-1.3432824468393872e-06,5.208135317225369e-09,-2.267568432007736e-06,2.284443519153921e-09,100,c_scan
-0.7185929648241206,1.6952893540705356,0.0065442570454132,-1.3150597987293409e-06,4.9005241937934406e-09,-2.2294068767519926e-06,2.2461356128469463e-09,100,c_scan
-0.7085427135678393,1.7073343714975342,0.0067643674972664,-1.272392420415672e-06,4.858367050578016e-09,-2.1723993134086177e-06,2.296647404829537e-09,100,c_scan
-0.6984924623115578,1.7155269520503709,0.006970931120249,-1.2439980614831992e-06,4.880830410272756e-09,-2.1341122027728422e-06,2.2561321216258567e-09,100,c_scan
-0.6884422110552764,1.728663664183666,0.0072148456541275,-1.2023460729311208e-06,4.8343326172011255e-09,-2.078451968049953e-06,2.326536574637477e-09,100,c_scan
-0.6783919597989949,1.737519083023198,0.0070692326952835,-1.1745765357216448e-06,4.599953620805402e-09,-2.040849145287637e-06,2.250673334543742e-09,100,c_scan
-0.6683417085427136,1.7486682571905912,0.0089087972103239,-1.1357877862580771e-06,5.633091038389458e-09,-1.986116048734272e-06,2.313779703643939e-09,100,c_scan
-0.6582914572864322,1.7587462591588747,0.0079487515041764,-1.1081788191986986e-06,4.838025025178062e-09,-1.9490053527448103e-06,2.278471610401625e-09,100,c_scan
-0.6482412060301508,1.7736724286836476,0.0081363499633982,-1.0687621094451244e-06,4.735500460681973e-09,-1.8956338863445925e-06,2.2517376160405983e-09,100,c_scan
-0.6381909547738693,1.7826199871217177,0.0084669466384577,-1.0428454727646948e-06,4.7963217427515325e-09,-1.8589971832297411e-06,2.2047849814849168e-09,100,c_scan
-0.6281407035175879,1.7945339895690835,0.0075049466416487,-1.0061626412262708e-06,4.024399606218862e-09,-1.8055930587151465e-06,2.205542903623228e-09,100,c_scan
-0.6180904522613065,1.8058285971355512,0.0084123803600168,-9.80221122939946e-07,4.4086742881317106e-09,-1.7701113353212774e-06,2.148008542883821e-09,100,c_scan
-0.6080402010050251,1.8230850350285643,0.0101965172880093,-9.422319281981224e-07,5.127107076290073e-09,-1.717768927824106e-06,2.221372920828458e-09,100,c_scan
-0.5979899497487438,1.8283423911298904,0.0079510150632035,-9.202875434276934e-07,3.816053564952276e-09,-1.6826007276776416e-06,2.2050960763646393e-09,100,c_scan
-0.5879396984924623,1.8467660068190013,0.0092893585345976,-8.837059864684916e-07,4.284374485572148e-09,-1.6319981758324628e-06,2.1875095178926316e-09,100,c_scan
-0.5778894472361809,1.856351552950387,0.0095625067920765,-8.60419140675245e-07,4.2645958310532385e-09,-1.5972404079807285e-06,2.2413646586817403e-09,100,c_scan
-0.5678391959798995,1.8733404186651388,0.0096896212453095,-8.259036438968213e-07,4.1286319239245e-09,-1.547198678034735e-06,2.055041442862117e-09,100,c_scan
-0.5577889447236181,1.8860414111565087,0.0091309868398867,-8.026795126172792e-07,3.703211034378587e-09,-1.5138868006831126e-06,2.221715622452541e-09,100,c_scan
-0.5477386934673367,1.8995926106006165,0.0111620338375184,-7.710030296692889e-07,4.403693736430369e-09,-1.464591657910469e-06,2.021288302283827e-09,100,c_scan
-0.5376884422110553,1.9116586744087545,0.0108751009542,-7.489341850799529e-07,4.1094650087882124e-09,-1.4317065314693436e-06,2.149797386020803e-09,100,c_scan
-0.5276381909547738,1.929813065059669,0.0112408248456998,-7.17147043355079e-07,4.033728089197311e-09,-1.3839597338355444e-06,2.094989762892987e-09,100,c_scan
-0.5175879396984925,1.9413046659855744,0.0115146100313931,-6.964070428512308e-07,3.988743073670049e-09,-1.35193824171231e-06,2.083826764448945e-09,100,c_scan
-0.507537688442211,1.9604405354528185,0.0118780888050758,-6.658869042385618e-07,3.907298263879622e-09,-1.305431679096466e-06,1.97069036925918e-09,100,c_scan
-0.4974874371859297,1.9715489256125789,0.0122227065187109,-6.45971886343371e-07,3.8707031467307515e-09,-1.2735651784962038e-06,2.025553650165914e-09,100,c_scan
-0.4874371859296482,1.991029594938809,0.0125905664551104,-6.166731671454166e-07,3.776497423680947e-09,-1.2278145261911714e-06,1.935630533615511e-09,100,c_scan
-0.4773869346733668,2.003277076645537,0.0129269649597304,-5.975895900345756e-07,3.728148634474739e-09,-1.1971375269582697e-06,1.974137135693947e-09,100,c_scan
-0.4673366834170854,2.0237597871921613,0.0132881738860298,-5.694959096387023e-07,3.621769181921492e-09,-1.1525229208972263e-06,1.882836383255949e-09,100,c_scan
-0.457286432160804,2.036525742882837,0.0136966478330591,-5.512589136060866e-07,3.585548202119006e-09,-1.1226529685524217e-06,1.920528610984097e-09,100,c_scan
-0.4472361809045225,2.05798770462982,0.0141764905075956,-5.24391565522973e-07,3.501309767718636e-09,-1.079191394257861e-06,1.8284980923832401e-09,100,c_scan
-0.4371859296482412,2.071705212613312,0.0144751712583268,-5.068813880437536e-07,3.427161358008294e-09,-1.0501088137869152e-06,1.850260166045926e-09,100,c_scan
-0.4271356783919597,2.0936471308624887,0.0148967191264626,-4.812761381520411e-07,3.317722789509772e-09,-1.0076224057945997e-06,1.7753683285202612e-09,100,c_scan
-0.4170854271356784,2.1076346654080744,0.0152459776438921,-4.645951514332185e-07,3.2499404020452642e-09,-9.791968465411648e-07,1.803777379836118e-09,100,c_scan
-0.4070351758793969,2.1309764806685614,0.0158166980693506,-4.402154042041636e-07,3.167567372650651e-09,-9.380886727870768e-07,1.708007290546899e-09,100,c_scan
-0.3969849246231155,2.1456893434396345,0.0161615813918967,-4.243324960765853e-07,3.0920211335094462e-09,-9.104857149066694e-07,1.7360190695375731e-09,100,c_scan
-0.3869346733668342,2.1703611687165285,0.0167438394924466,-4.010777777906372e-07,2.999990443899608e-09,-8.704836345519154e-07,1.644719546802682e-09,100,c_scan
-0.3768844221105527,2.185806494264771,0.0171169406508968,-3.859873516311567e-07,2.924683782438789e-09,-8.43693659899442e-07,1.6684202877804399e-09,100,c_scan
-0.3668341708542714,2.211912525072796,0.0176907878749538,-3.638698516269985e-07,2.8215561133201514e-09,-8.048482823101376e-07,1.576802395726308e-09,100,c_scan
-0.3567839195979899,2.2359288912262203,0.0153818664486733,-3.477770622132945e-07,2.273646880164368e-09,-7.776047811084838e-07,1.665109745700773e-09,100,c_scan
-0.3467336683417085,2.255606237406801,0.0187391886460762,-3.2858675053383057e-07,2.6472121411863143e-09,-7.411623240333407e-07,1.5035038483637516e-09,100,c_scan
-0.3366834170854271,2.282668965854888,0.0193201435393306,-3.0837783939374174e-07,2.529955864132638e-09,-7.039245237414771e-07,1.464718050105075e-09,100,c_scan
-0.3266331658291457,2.3013921017449626,0.0197582786142532,-2.952390128901027e-07,2.457031510227795e-09,-6.794607323922615e-07,1.4332849580748951e-09,100,c_scan
-0.3165829145728643,2.3302009751285286,0.0204669836082528,-2.760591547721411e-07,2.350600781099601e-09,-6.432733116432006e-07,1.386363245893858e-09,100,c_scan
-0.3065326633165829,2.3498745595403294,0.0208742794322631,-2.6369954465731975e-07,2.270504002201485e-09,-6.196608513526047e-07,1.3540493272117994e-09,100,c_scan
-0.2964824120603014,2.3804728470498926,0.0216221645258251,-2.456236162743174e-07,2.16264028252361e-09,-5.847003491352146e-07,1.304917568229478e-09,100,c_scan
-0.2864321608040201,2.401227204109995,0.0222657087955237,-2.339819687265993e-07,2.1036506877977514e-09,-5.618438685775243e-07,1.2750217079214947e-09,100,c_scan
-0.2763819095477386,2.433443300788792,0.0230149264826463,-2.170100617868851e-07,1.989808942331883e-09,-5.280816810590574e-07,1.2243071138398415e-09,100,c_scan
-0.2663316582914573,2.4556167240105733,0.0235455399768606,-2.0604408102631146e-07,1.9151494022337936e-09,-5.059652912516e-07,1.191324562830395e-09,100,c_scan
-0.2562814070351759,2.489575643443866,0.0243941190917449,-1.901563865506545e-07,1.8059984472086462e-09,-4.734087084018061e-07,1.1410400853519824e-09,100,c_scan
-0.2462311557788944,2.513144172024397,0.0250066215100219,-1.7990873380621576e-07,1.735105439249374e-09,-4.521365858613798e-07,1.107075385636192e-09,100,c_scan
-0.2361809045226131,2.5493792650365426,0.0258589605023426,-1.6506842355677596e-07,1.6222093092299111e-09,-4.208220163279142e-07,1.0567237187373535e-09,100,c_scan
-0.2261306532663316,2.574271307094895,0.0265532985621197,-1.5551287811717553e-07,1.5543817771833347e-09,-4.003323400207905e-07,1.020084791553329e-09,100,c_scan
-0.2160804020100502,2.612906924166134,0.0275545334346079,-1.4168184776421593e-07,1.4474892875976664e-09,-3.70201481051772e-07,9.67648319198636e-10,100,c_scan
-0.2060301507537688,2.637428328871616,0.0281328349003823,-1.3285532650549992e-07,1.3689800343809296e-09,-3.503964017670935e-07,9.66071730211345e-10,100,c_scan
-0.1959798994974874,2.6803305784014104,0.0290930719241661,-1.2007188818766034e-07,1.2613747892294283e-09,-3.218323535157811e-07,8.788467326092043e-10,100,c_scan
-0.185929648241206,2.7062839237744374,0.0297769861258728,-1.119347854055277e-07,1.1883583099871222e-09,-3.0292731025412106e-07,8.755255046867756e-10,100,c_scan
-0.1758793969849246,2.752267419535183,0.0308336264101667,-1.0017113826710976e-07,1.0850163049474195e-09,-2.7569776023032016e-07,7.886536631432945e-10,100,c_scan
-0.1658291457286431,2.779610902080566,0.0316204668520286,-9.270699268688133e-08,1.0165131556979764e-09,-2.576893675715586e-07,7.809086616341745e-10,100,c_scan
-0.1557788944723618,2.8280272306590164,0.0327123787385746,-8.20231658936479e-08,9.164780472386727e-10,-2.3196374669209818e-07,6.941616979589262e-10,100,c_scan
-0.1457286432160803,2.856641189969879,0.0335326457381355,-7.526041790296272e-08,8.503490434582259e-10,-2.1499200975594978e-07,6.842763230313302e-10,100,c_scan
-0.135678391959799,2.907808191553106,0.0346260818049708,-6.563568265893037e-08,7.535992698583596e-10,-1.9085597569381788e-07,6.027455807658632e-10,100,c_scan
-0.1256281407035175,2.937640128988114,0.0357069488269002,-5.956992146512126e-08,6.955129061062412e-10,-1.7499499177661058e-07,5.91485399510564e-10,100,c_scan
-0.1155778894472361,2.990996289641686,0.0367563653548585,-5.098643756899806e-08,6.027851664242795e-10,-1.525002455909207e-07,5.114794723656733e-10,100,c_scan
-0.1055276381909547,3.014418609759048,0.0379489794716138,-4.5663811012365695e-08,5.444048162869628e-10,-1.376498417081953e-07,5.566274251572801e-10,100,c_scan
-0.0954773869346733,3.087847510800189,0.0389286681982354,-3.8180497883924016e-08,4.600593964626633e-10,-1.1789555535198665e-07,4.370924826582593e-10,100,c_scan
-0.085427135678392,3.1048705952504965,0.0397698716819331,-3.356783194501324e-08,4.1077597948817376e-10,-1.0422377435238189e-07,3.943764923283886e-10,100,c_scan
-0.0753768844221105,3.1566216145288832,0.0409671016728722,-2.7136071256879283e-08,3.369509392225613e-10,-8.56583090628611e-08,3.2333357911139144e-10,100,c_scan
-0.0653266331658291,3.181455153185721,0.0420845868474932,-2.320421926033564e-08,2.9161429507783154e-10,-7.382318294144616e-08,3.0478811501045874e-10,100,c_scan
-0.0552763819095477,3.229244357324107,0.044558669563872,-1.7825585390278398e-08,2.351126251334428e-10,-5.756317103755557e-08,2.3334132978973976e-10,100,c_scan
-0.0452261306532663,3.248603186104888,0.0452929765393607,-1.4551895405145852e-08,1.9191525010345192e-10,-4.7273333777021895e-08,2.1380608342240787e-10,100,c_scan
-0.0351758793969849,3.297783606009282,0.0462595424539929,-1.0090929594064956e-08,1.3434093519653424e-10,-3.327770218470131e-08,1.4707375347404194e-10,100,c_scan
-0.0251256281407035,3.3186843889515387,0.0479520145673908,-7.379836625922054e-09,9.962285882124348e-11,-2.449134860346032e-08,1.2618310762230202e-10,100,c_scan
-0.015075376884422,3.445852451188925,0.0518838175750601,-3.630726963479653e-09,5.0694560923959417e-11,-1.2510949406704086e-08,7.050047910602079e-11,100,c_scan
-0.0050251256281407,3.782129837818162,0.0725858729565561,-1.3012879061878827e-09,2.0570965762851126e-11,-4.921639817585113e-09,5.355939102548005e-11,100,c_scan
0.0050251256281406,2.7705271481530085,0.0475381785641283,2.101072812421712e-09,3.0542970152073266e-11,5.8210792670605465e-09,5.3063009383314036e-11,100,c_scan
0.015075376884422,2.974222658572524,0.0438694834022715,4.372573613423381e-09,6.06031018283521e-11,1.3005007517320157e-08,6.562671108371408e-11,100,c_scan
0.0251256281407035,3.003551004495779,0.045919281364087,7.93940499207206e-09,1.148366321904866e-10,2.3846407839036842e-08,1.1808627939673638e-10,100,c_scan
0.0351758793969849,3.0110241352132032,0.044930074606281,1.0478676150607808e-08,1.4959460681437188e-10,3.155154679456309e-08,1.3700375765348727e-10,100,c_scan
0.0452261306532664,2.9835305207905374,0.0444545656156678,1.4619156095677508e-08,2.0765533813087367e-10,4.361669839965488e-08,1.962585589865324e-10,100,c_scan
0.0552763819095476,2.9715962451773725,0.044573295125553,1.7640790423360237e-08,2.54584361389135e-10,5.242130658401825e-08,2.1437137128219543e-10,100,c_scan
0.0653266331658291,2.933528108191634,0.0437321671376824,2.259907599377577e-08,3.232849585731042e-10,6.62950246469e-08,2.7812358270970063e-10,100,c_scan
0.0753768844221105,2.915375276765626,0.0425631981955969,2.6228799988884402e-08,3.6926514729938384e-10,7.646679502682412e-08,2.95559771694593e-10,100,c_scan
0.085427135678392,2.875484493579638,0.0420949118560587,3.211930773459433e-08,4.5280074880010784e-10,9.235857133533856e-08,3.6442369205846203e-10,100,c_scan
0.0954773869346734,2.8556020530583903,0.0413509431468657,3.634354092345647e-08,5.092467874534355e-10,1.0378269007643393e-07,3.7922494288881175e-10,100,c_scan
0.1055276381909549,2.814924919826067,0.0402066877840938,4.318312122644585e-08,5.956178415402512e-10,1.215572440561924e-07,4.511230934077181e-10,100,c_scan
0.1155778894472361,2.793891719825177,0.0392220151416882,4.8021701985685007e-08,6.532667136382458e-10,1.341674355497176e-07,4.6519456440162767e-10,100,c_scan
0.1256281407035175,2.7534419406992057,0.0380607192482707,5.58183648949583e-08,7.463178320994713e-10,1.5369262696303034e-07,5.391247620482998e-10,100,c_scan
0.135678391959799,2.7316703899544352,0.0373355700969573,6.134203771560293e-08,8.137581249761184e-10,1.6756622808718077e-07,5.512079975245206e-10,100,c_scan
0.1457286432160804,2.693642987625606,0.0362164764866175,7.002028453335258e-08,9.122323371203508e-10,1.886096484248149e-07,6.267034994140385e-10,100,c_scan
0.1557788944723619,2.672502216217688,0.0353895117194064,7.616558371029187e-08,9.799995371279623e-10,2.035526912652689e-07,6.372534818942386e-10,100,c_scan
0.1658291457286431,2.635057133576906,0.03399034001028,8.580852772114245e-08,1.0730444113490024e-09,2.2611037309332814e-07,7.155185846226482e-10,100,c_scan
0.1758793969849246,2.614723231151656,0.0333184892314544,9.254814354077009e-08,1.1464475543737083e-09,2.419877809160096e-07,7.228451165083935e-10,100,c_scan
0.185929648241206,2.5796072106436245,0.0321359521047651,1.0314056236000377e-07,1.246690247305816e-09,2.660621383737041e-07,8.022303437434956e-10,100,c_scan
0.1959798994974875,2.559847302535208,0.0312942358181229,1.1048770943923445e-07,1.3133426890211994e-09,2.8283166497131814e-07,8.07738366492246e-10,100,c_scan
0.2060301507537689,2.527420015976754,0.0299000495441869,1.220450178686751e-07,1.403346274719786e-09,3.0845902101153e-07,8.580199085572247e-10,100,c_scan
0.2160804020100502,2.506597961368416,0.0292373549093857,1.3002403461484834e-07,1.474287203306126e-09,3.2591798009447506e-07,8.919269661783581e-10,100,c_scan
0.2261306532663316,2.475399122758538,0.0283381386289411,1.425422745047608e-07,1.586845859306948e-09,3.528490212650916e-07,9.417139473418707e-10,100,c_scan
0.2361809045226131,2.4554257491918383,0.0275340543980248,1.5118047376004714e-07,1.6483690450753443e-09,3.712124280454408e-07,9.723681905534296e-10,100,c_scan
0.2462311557788945,2.4257505866041105,0.026537954061117,1.6464331656707538e-07,1.751465075585865e-09,3.993836217430293e-07,1.0198059485888578e-09,100,c_scan
0.256281407035176,2.406456880330362,0.025968388444423,1.7393618219701904e-07,1.8254578086299926e-09,4.185699223864119e-07,1.050914703324812e-09,100,c_scan
0.2663316582914572,2.377996040958985,0.0253372836863422,1.883726659841667e-07,1.953268350365557e-09,4.479494539352377e-07,1.0978833254023634e-09,100,c_scan
0.2763819095477386,2.3592597125909225,0.0247699915984028,1.983474059935871e-07,2.026873916982105e-09,4.679530440575853e-07,1.1275708261338015e-09,100,c_scan
0.2864321608040201,2.331781635177768,0.0238927835791934,2.138074655993113e-07,2.1323194123870637e-09,4.985523217483764e-07,1.1723936786437884e-09,100,c_scan
0.2964824120603015,2.314094185087488,0.023339233010273,2.244071515806325e-07,2.2027719153418884e-09,5.192992845647881e-07,1.2031633686623002e-09,100,c_scan
0.306532663316583,2.2881402916170086,0.0224861295837268,2.4084187339355776e-07,2.3031679107579237e-09,5.51079994420322e-07,1.247454593150976e-09,100,c_scan
0.3165829145728642,2.266894627117327,0.0310796263147738,2.535392924372943e-07,3.418331040644165e-09,5.747468597892312e-07,1.4303785197036783e-09,100,c_scan
0.3266331658291457,2.2462946457616964,0.0212262152119786,2.6956957792708815e-07,2.4790526412705467e-09,6.055326995578584e-07,1.3154436885598935e-09,100,c_scan
0.3366834170854271,2.220939381551125,0.0204905765342422,2.875987140900588e-07,2.57745107139652e-09,6.38739310206074e-07,1.399953543944799e-09,100,c_scan
0.3467336683417086,2.2060619760311933,0.0200141277009903,3.000250505070704e-07,2.6482509535692042e-09,6.618738557804862e-07,1.387634946820559e-09,100,c_scan
0.35678391959799,2.182102651984274,0.0192718597418191,3.19120859598126e-07,2.736656387321989e-09,6.963544740325718e-07,1.4704966208385263e-09,100,c_scan
0.3668341708542713,2.167785528819754,0.0188581659862601,3.321350747636641e-07,2.8105156908336367e-09,7.199976086861381e-07,1.4529948221692974e-09,100,c_scan
0.3768844221105527,2.1441914495479413,0.0183303172515917,3.5237185929487106e-07,2.9260796170612244e-09,7.555527277613728e-07,1.5348620872256631e-09,100,c_scan
0.3869346733668342,2.130475443087434,0.0178345244151174,3.661698212896337e-07,2.9816444116552075e-09,7.801158122572789e-07,1.5149244911804884e-09,100,c_scan
0.3969849246231156,2.1082839412038914,0.0172261778200448,3.873769506587898e-07,3.072936856251214e-09,8.167006042664587e-07,1.598965586252289e-09,100,c_scan
0.4070351758793971,2.0948189415144016,0.016885012652246,4.019929834585293e-07,3.151272158917941e-09,8.421025161048124e-07,1.579408636621356e-09,100,c_scan
0.4170854271356783,2.073717215980748,0.0163272260706825,4.2423179347364793e-07,3.2421258027074913e-09,8.797367736926925e-07,1.6657361561711507e-09,100,c_scan
0.4271356783919597,2.061020699835382,0.0158789695469859,4.394657932771262e-07,3.29104405374477e-09,9.05748096813734e-07,1.6396038443233463e-09,100,c_scan
0.4371859296482412,2.040715617317346,0.0153890444973389,4.628441938803732e-07,3.386317246088127e-09,9.445333748363352e-07,1.7257247561721063e-09,100,c_scan
0.4472361809045226,2.028430021776169,0.014991681092953,4.788484084290703e-07,3.4388104566145876e-09,9.713104875372632e-07,1.696564399109242e-09,100,c_scan
0.4572864321608041,2.0088138504102058,0.0144736596363347,5.033865736011372e-07,3.517134002196843e-09,1.011209921160501e-06,1.7791981712850579e-09,100,c_scan
0.4673366834170853,1.997568195010022,0.0141310767958242,5.200873042932691e-07,3.573189497778964e-09,1.0389098576847336e-06,1.7512774336460652e-09,100,c_scan
0.4773869346733668,1.9785629606765407,0.0136295222464121,5.457338805871447e-07,3.6429592978409054e-09,1.079768842515999e-06,1.836431853977187e-09,100,c_scan
0.4874371859296482,1.967600839065875,0.0133282838930879,5.631214238060571e-07,3.702932945115361e-09,1.1079981859767682e-06,1.8020576349577387e-09,100,c_scan
0.4974874371859297,1.9500847686903056,0.012811830239856,5.897872301751107e-07,3.751501373939877e-09,1.1501350943325268e-06,1.891252910326229e-09,100,c_scan
0.5075376884422111,1.9395578097829869,0.0124622329583574,6.079351633813497e-07,3.7871557722535e-09,1.1791253939779929e-06,1.8558672508591078e-09,100,c_scan
0.5175879396984926,1.9225215792144088,0.0120593928927346,6.357519366987854e-07,3.857478220758753e-09,1.222246817330768e-06,1.9445394443889264e-09,100,c_scan
0.5276381909547738,1.9122897184744547,0.0117982986115869,6.54711098725709e-07,3.914648114011685e-09,1.251997302664287e-06,1.9047907777459024e-09,100,c_scan
0.5376884422110553,1.896112219110111,0.0113691404073254,6.836032418546738e-07,3.962722818861751e-09,1.2961884599039317e-06,1.986704680220246e-09,100,c_scan
0.5477386934673367,1.886595246218575,0.0111642355645718,7.032078427929323e-07,4.0313829995259795e-09,1.326668573316765e-06,1.9467271155712183e-09,100,c_scan
