Repository: sadityakr/Large-MR-due-to-interlayer-hybridization-CrSBr

# Large magnetoresistance from interlayer hybridization in CrSBr: data and analysis code

Data, analysis scripts and Jupyter notebooks for the paper
([arXiv:2608.11389](https://doi.org/10.48550/arXiv.2608.11389))

> **Large bias-tunable magnetoresistance from spin-dependent interlayer
> hybridization in van der Waals antiferromagnet CrSBr-based heterostructures**

The work studies vertical tunnelling transport through a graphene / CrSBr /
graphene junction ("Device 2"). Current-voltage curves
I(V) were recorded as a function of magnetic field applied along the crystal
**b** axis and the **c** axis, at temperatures from 3 K to 160 K. The

File: output/IV_H_scans/MR_summary/MR_summary_combined_all_temps.csv (part 14 of 25)
Voltage (V),TMR_Ratio,TMR_Error,I_apar (A),I_apar_error (A),I_par (A),I_par_error (A),temperature,scan_type
0.5577889447236182,1.8711916283993668,0.0108553692769162,7.332477985725478e-07,4.112773720147364e-09,1.3720471422312166e-06,2.0325567373622664e-09,100,c_scan
0.5678391959798996,1.862028910036944,0.0105467672398809,7.535802426681114e-07,4.133274673714468e-09,1.403188197880679e-06,1.983786563767315e-09,100,c_scan
0.5778894472361809,1.8471480045148647,0.0102558032948479,7.847952152371758e-07,4.209522399233389e-09,1.449632915778163e-06,2.078829722533664e-09,100,c_scan
0.5879396984924623,1.8383141374276928,0.0100781955402053,8.059115940148257e-07,4.278626402737233e-09,1.4815186767943417e-06,2.025739208186809e-09,100,c_scan
0.5979899497487438,1.8246846601984703,0.0097501569495073,8.381262375133559e-07,4.336519231675561e-09,1.5293160889004803e-06,2.041383153688239e-09,100,c_scan
0.6080402010050252,1.815740049339435,0.0095341903729188,8.599735424358327e-07,4.371306621982034e-09,1.5614884023730476e-06,2.056120494255785e-09,100,c_scan
0.6180904522613067,1.8025913789816448,0.0092227947562373,8.932675415390415e-07,4.422153446030019e-09,1.6101963695024044e-06,2.080726866465176e-09,100,c_scan
0.6281407035175879,1.7939730738010773,0.0089649165775171,9.159644202295308e-07,4.425024651519124e-09,1.643215506451593e-06,2.100396659345372e-09,100,c_scan
0.6381909547738693,1.7814740272325194,0.008766182946472,9.502710309874088e-07,4.5232469561016195e-09,1.6928831605355372e-06,2.112093554448194e-09,100,c_scan
0.6482412060301508,1.773433572654066,0.0086161996864929,9.73602959182218e-07,4.576790571894908e-09,1.726620174249092e-06,2.1193169190945503e-09,100,c_scan
0.6582914572864322,1.7615157175567155,0.0083081500339855,1.0090558359043049e-06,4.6021164237896395e-09,1.777467714837763e-06,2.1360221513989648e-09,100,c_scan
0.6683417085427137,1.7527230658575366,0.0087600047015145,1.0335071486777708e-06,5.017614747153971e-09,1.8114518182161832e-06,2.1501909859867753e-09,100,c_scan
0.6783919597989949,1.742117472141268,0.007802247380667,1.0696057712502696e-06,4.625101896346291e-09,1.863378902398231e-06,2.172942049756665e-09,100,c_scan
0.6884422110552764,1.734501271671357,0.0075610218625266,1.0944170935043955e-06,4.6010136680772104e-09,1.8982678404222448e-06,2.1877739640849604e-09,100,c_scan
0.6984924623115578,1.7231865435687757,0.0073807136737793,1.1321863364953929e-06,4.677656600736004e-09,1.950968259861291e-06,2.2039091376682068e-09,100,c_scan
0.7085427135678393,1.7158032051328052,0.0072228755609801,1.157817688635992e-06,4.700722567682683e-09,1.986587301121091e-06,2.209851566408004e-09,100,c_scan
0.7185929648241207,1.704962141843086,0.0071190902568387,1.1966182310713872e-06,4.824499233899325e-09,2.040188782215957e-06,2.215899810831144e-09,100,c_scan
0.728643216080402,1.6979849463542167,0.0070065311801548,1.2228026651345035e-06,4.873883469429689e-09,2.076300517760203e-06,2.217049443116077e-09,100,c_scan
0.7386934673366834,1.687905977061583,0.006796182621804,1.26257293791071e-06,4.911863278379319e-09,2.13110440837569e-06,2.211616500295676e-09,100,c_scan
0.7487437185929648,1.6808891385718314,0.0067115519221652,1.2896013583099748e-06,4.974344906781611e-09,2.1676769162707174e-06,2.2363439603480474e-09,100,c_scan
0.7587939698492463,1.670756890138854,0.0064879195568473,1.330643417387162e-06,4.9874974788700774e-09,2.223181657917512e-06,2.2568544971890313e-09,100,c_scan
0.7688442211055277,1.6643284009849384,0.0063715863443023,1.3581618584169531e-06,5.021277908395399e-09,2.26042735409782e-06,2.246153560231167e-09,100,c_scan
0.778894472361809,1.6546263330904294,0.0062494435653565,1.400237238529494e-06,5.110082442949245e-09,2.3168694074447256e-06,2.2545741919612467e-09,100,c_scan
0.7889447236180904,1.64836225743761,0.0060867669015332,1.428493275217508e-06,5.09468010090824e-09,2.3546743998719764e-06,2.25322472761145e-09,100,c_scan
0.7989949748743719,1.638982692136547,0.0059310875360621,1.4715890372493989e-06,5.144988346010824e-09,2.411908961989649e-06,2.2521748711926833e-09,100,c_scan
0.8090452261306533,1.63297009019709,0.0058144432784879,1.5005880670962008e-06,5.159281004838416e-09,2.45041543127476e-06,2.2687629637682315e-09,100,c_scan
0.8190954773869348,1.6238769200434746,0.0056123706105634,1.54456284319258e-06,5.151319276100802e-09,2.50817995261716e-06,2.273897718129385e-09,100,c_scan
0.829145728643216,1.6182019225682227,0.0054561415465587,1.5741484940072153e-06,5.118065800235816e-09,2.547290119410348e-06,2.2747544029439296e-09,100,c_scan
0.8391959798994975,1.6095212060699513,0.0053077379506166,1.6191936923482835e-06,5.1491962602475824e-09,2.606126584569268e-06,2.2747723166423304e-09,100,c_scan
0.8492462311557789,1.603879729437081,0.0051606798846465,1.649567489498164e-06,5.117624012524879e-09,2.64570785874452e-06,2.257687135286882e-09,100,c_scan
0.8592964824120604,1.595284554995945,0.0050587687347794,1.695807746318014e-06,5.1855862699522e-09,2.705295905943609e-06,2.2715766945896204e-09,100,c_scan
0.8693467336683418,1.589767334080353,0.0050066725513822,1.726748772008562e-06,5.2460191751893485e-09,2.745128791902576e-06,2.2772470289542907e-09,100,c_scan
0.879396984924623,1.5814968129562217,0.0048647361561561,1.7739848051885058e-06,5.263100476060621e-09,2.805551315638385e-06,2.279127061831254e-09,100,c_scan
0.8894472361809045,1.5761369568647658,0.0047873731665043,1.805665399812408e-06,5.290644855236004e-09,2.8459759683763287e-06,2.278219142246101e-09,100,c_scan
0.8994974874371859,1.568290506445623,0.004633510453563,1.8535913179181607e-06,5.279466925862649e-09,2.906969666721083e-06,2.282671204009836e-09,100,c_scan
0.9095477386934674,1.5631526910088385,0.0045606491260422,1.8858416006025125e-06,5.305087510880112e-09,2.9478583727982324e-06,2.281040152795273e-09,100,c_scan
0.9195979899497488,1.5554979514851648,0.0044954098264039,1.9347243925482174e-06,5.396126037262129e-09,3.009459829297132e-06,2.278337937577836e-09,100,c_scan
0.92964824120603,1.5504226418221445,0.004451468242111,1.967874675127986e-06,5.454916581170936e-09,3.051037452586826e-06,2.28217976210402e-09,100,c_scan
0.9396984924623116,1.5430772180033367,0.0043071275074826,2.0175871797844823e-06,5.433836748838157e-09,3.1132928124610367e-06,2.2827225184720434e-09,100,c_scan
0.949748743718593,1.5382820881867345,0.0042058840957152,2.051203036569746e-06,5.4071842674931685e-09,3.15532889038948e-06,2.2895112761884876e-09,100,c_scan
0.9597989949748744,1.5310823620225895,0.0040722319690377,2.102060855633239e-06,5.386227571591571e-09,3.2184282999581656e-06,2.294763948282687e-09,100,c_scan
0.969849246231156,1.526420784023388,0.0040416032852876,2.136095887736828e-06,5.452963780701529e-09,3.260581159708384e-06,2.2917468043491646e-09,100,c_scan
0.9798994974874372,1.5195738839114254,0.0039520267219782,2.187626169580729e-06,5.488417066827652e-09,3.324259595056063e-06,2.277967479101714e-09,100,c_scan
0.9899497487437184,1.509293512363332,0.0038893637378451,2.238739993472215e-06,5.488682069851461e-09,3.378915748015942e-06,2.681684724733048e-09,100,c_scan
1.0,1.5100239485860945,0.0038113406126492,2.261215865055641e-06,5.509023660830891e-09,3.414490109156841e-06,2.2522750593390264e-09,100,c_scan
-1.0,2.943474935752494,0.008175742956635,-4.053251714062573e-08,1.1030536570580863e-10,-1.1930644828639018e-07,6.631125172841785e-11,10,c_scan
-0.9899497487437184,2.948126445096406,0.0069126522760221,-3.900046663260635e-08,8.878299829925261e-11,-1.1497830705068677e-07,6.459643163429573e-11,10,c_scan
-0.9798994974874372,2.9523939470632645,0.0062612667029236,-3.7675125662612767e-08,7.673691197404156e-11,-1.112318129611458e-07,6.570875348891849e-11,10,c_scan
-0.9698492462311558,2.957609117456539,0.0057376840400795,-3.576772299931072e-08,6.580068465234936e-11,-1.0578694365342133e-07,6.513633033550021e-11,10,c_scan
-0.9597989949748744,2.9623802918475675,0.0051139761412165,-3.4536765440569935e-08,5.5514445209696106e-11,-1.0231103328530653e-07,6.441490108588759e-11,10,c_scan
-0.949748743718593,2.97009895656909,0.0042275609890102,-3.2743207511679985e-08,4.1718412034329986e-11,-9.725056646516589e-08,6.170925430649074e-11,10,c_scan
-0.9396984924623116,2.9745481085067964,0.0038862346721156,-3.160209220020123e-08,3.575905941199153e-11,-9.400194357896597e-08,6.139316896607321e-11,10,c_scan
-0.9296482412060302,2.983426110934169,0.0044227652423364,-2.9937098659295364e-08,3.966673217557651e-11,-8.93151218257541e-08,5.938021894660263e-11,10,c_scan
-0.9195979899497488,2.989833622983827,0.0044236963374037,-2.88664012781993e-08,3.7955119738602336e-11,-8.630573711610359e-08,5.855529433350896e-11,10,c_scan
-0.9095477386934674,3.0022285961504864,0.0048397766152451,-2.7302895391486928e-08,3.969205366953199e-11,-8.196953330202738e-08,5.7102983495189216e-11,10,c_scan
-0.8994974874371859,3.010074183190257,0.0044583332926076,-2.6304316674991612e-08,3.4325262524123884e-11,-7.917794452985323e-08,5.5477045935215375e-11,10,c_scan
-0.8894472361809045,3.021568062910623,0.0039337334649454,-2.486709195162235e-08,2.7479200573524148e-11,-7.51376108584839e-08,5.171871986868375e-11,10,c_scan
-0.8793969849246231,3.0304820596258426,0.0041249494080688,-2.394123687595368e-08,2.7900205133231064e-11,-7.255348883783029e-08,5.1028826291984376e-11,10,c_scan
-0.8693467336683417,3.044212182267532,0.0041404169347415,-2.260454155151008e-08,2.608875238713692e-11,-6.881302076567959e-08,4.9517840050460765e-11,10,c_scan
-0.8592964824120604,3.053875315700547,0.0043404076082013,-2.174884514017647e-08,2.6824079661373144e-11,-6.641826131857874e-08,4.691144711233928e-11,10,c_scan
-0.8492462311557789,3.070058744198348,0.0060440510234752,-2.051057931890428e-08,3.7692293839996186e-11,-6.29686833865759e-08,4.4466405980164806e-11,10,c_scan
-0.8391959798994975,3.080758261133836,0.0063213896005789,-1.9722941278124282e-08,3.784340062241671e-11,-6.07616142764389e-08,4.4179432233923896e-11,10,c_scan
-0.8291457286432161,3.0979362398730976,0.0075595693895478,-1.858480595773965e-08,4.2939675116854735e-11,-5.757454388749111e-08,4.5197733553031606e-11,10,c_scan
-0.8190954773869347,3.109814149191966,0.0085221182425991,-1.7857622798436012e-08,4.663582053583817e-11,-5.5533888049509344e-08,4.611801481669654e-11,10,c_scan
-0.8090452261306533,3.127107195534729,0.0100011442686393,-1.681150384800841e-08,5.195577787997692e-11,-5.2571374650866894e-08,4.326910556515195e-11,10,c_scan
-0.7989949748743719,3.1396220789691363,0.0107097910884101,-1.613850430259903e-08,5.335961521577163e-11,-5.066880442997832e-08,4.251698876057784e-11,10,c_scan
-0.7889447236180904,3.159908340527212,0.0106730824282045,-1.5168577732051708e-08,4.9575867180700297e-11,-4.7931315289445536e-08,4.085702016458644e-11,10,c_scan
-0.778894472361809,3.1731868484468144,0.0109957057851765,-1.4550628112946218e-08,4.8892753126018864e-11,-4.617186176464144e-08,3.908943870737567e-11,10,c_scan
-0.7688442211055276,3.193246990853514,0.0104957537049199,-1.3665503834543753e-08,4.342121135663622e-11,-4.3637328998154e-08,3.670128213221565e-11,10,c_scan
-0.7587939698492463,3.208214989347459,0.0106232725200381,-1.3100209925967872e-08,4.201762558551525e-11,-4.2028289848088496e-08,3.458347585877528e-11,10,c_scan
-0.7487437185929648,3.231304877266108,0.0111721020492478,-1.2284855236473454e-08,4.1178412772921953e-11,-3.969611264212476e-08,3.3644523653427e-11,10,c_scan
-0.7386934673366834,3.248367694066559,0.0106677377849564,-1.1761081678439302e-08,3.735660368205995e-11,-3.820431777152033e-08,3.187343592966418e-11,10,c_scan
-0.728643216080402,3.274848427282654,0.0105065484770542,-1.1011404228808841e-08,3.4117589133410143e-11,-3.60606798208882e-08,3.0017107480366226e-11,10,c_scan
-0.7185929648241206,3.291844266790517,0.0110962026401037,-1.0538137312964468e-08,3.439768597843002e-11,-3.4689906896333314e-08,2.9188217221796955e-11,10,c_scan
-0.7085427135678393,3.317547146731932,0.0107268791267751,-9.863641533245674e-09,3.0746358597521943e-11,-3.2723095825005765e-08,2.811440825141133e-11,10,c_scan
-0.6984924623115578,3.335315334668932,0.0100909509244086,-9.434187656957421e-09,2.7352836950356087e-11,-3.1465990762394446e-08,2.720388487004e-11,10,c_scan
-0.6884422110552764,3.36237742367458,0.0108734046828628,-8.817940922527482e-09,2.7498031716155118e-11,-2.9649245481202602e-08,2.5388016107480644e-11,10,c_scan
-0.6783919597989949,3.380870784018174,0.0117956626315634,-8.428262701482055e-09,2.8488942315662617e-11,-2.849486712747077e-08,2.4630890853782314e-11,10,c_scan
-0.6683417085427136,3.406116141876476,0.0105800757265944,-7.876354292279885e-09,2.3334889201399244e-11,-2.6827777494072583e-08,2.5040151429038e-11,10,c_scan
-0.6582914572864322,3.4230559103718137,0.0105601406602563,-7.526004498953627e-09,2.214427213948195e-11,-2.5761934181628072e-08,2.388676472529781e-11,10,c_scan
-0.6482412060301508,3.4450507781397257,0.0108243145364776,-7.029022656655027e-09,2.11130345568939e-11,-2.4215339972871164e-08,2.2324407041154075e-11,10,c_scan
-0.6381909547738693,3.456492122928566,0.0098102676323477,-6.720463928210739e-09,1.7909412607736022e-11,-2.3229230630285987e-08,2.2685503252966394e-11,10,c_scan
-0.6281407035175879,3.4757274840318093,0.0089902241060939,-6.276377343055749e-09,1.4866299442746034e-11,-2.181497723141341e-08,2.2671223626528654e-11,10,c_scan
-0.6180904522613065,3.48918584837874,0.0085980496828189,-5.993404133527393e-09,1.335370914222404e-11,-2.0912100886318426e-08,2.201234578048705e-11,10,c_scan
-0.6080402010050251,3.51229433515057,0.0085437903091284,-5.588348206124194e-09,1.191944394772764e-11,-1.9627923747218857e-08,2.295659278220718e-11,10,c_scan
-0.5979899497487438,3.523961934251528,0.0077594522465261,-5.336634300718601e-09,9.821359826771826e-12,-1.880609613275337e-08,2.2734909686045343e-11,10,c_scan
-0.5879396984924623,3.541751290196256,0.0055040505362142,-4.9727393978092665e-09,4.580272078058161e-12,-1.761220617800072e-08,2.2044706090083902e-11,10,c_scan
-0.5778894472361809,3.555948984375702,0.0063324535099021,-4.740630525672327e-09,5.963591596809551e-12,-1.6857440303064962e-08,2.124819177248293e-11,10,c_scan
-0.5678391959798995,3.5629667237972784,0.0055259490322971,-4.4284549977574715e-09,4.029136943779726e-12,-1.5778437794843622e-08,1.9818290996552726e-11,10,c_scan
-0.5577889447236181,3.572630173002267,0.0064377747276955,-4.225103278333574e-09,5.58188525206925e-12,-1.5094731456225323e-08,1.8497850780605785e-11,10,c_scan
-0.5477386934673367,3.585380163954434,0.0075658055594673,-3.935377994543882e-09,6.670942393102054e-12,-1.4109826199300416e-08,1.773259646016357e-11,10,c_scan
-0.5376884422110553,3.587632737488131,0.008471579393756,-3.757977399037501e-09,7.454325614004116e-12,-1.3482242743527436e-08,1.7272018721150224e-11,10,c_scan
-0.5276381909547738,3.596395816269796,0.0095665784371576,-3.4981360396964766e-09,8.147633501548795e-12,-1.2580681817907001e-08,1.6164936869070485e-11,10,c_scan
-0.5175879396984925,3.5955579617504574,0.0111485226029258,-3.339823108610092e-09,9.398662561738043e-12,-1.2008527569001178e-08,1.563270276011839e-11,10,c_scan
-0.507537688442211,3.5981737917400225,0.0145877459363224,-3.111282491454867e-09,1.1843764326492932e-11,-1.1194935119452505e-08,1.5614944244579574e-11,10,c_scan
-0.4974874371859297,3.6010604297393627,0.0125177538046994,-2.966433527373174e-09,9.344228728916704e-12,-1.0682306392875696e-08,1.5703562141191432e-11,10,c_scan
-0.4874371859296482,3.6086352050494703,0.0123655345585968,-2.7567199460461502e-09,8.459397035303119e-12,-9.947996647764214e-09,1.5169805330030794e-11,10,c_scan
-0.4773869346733668,3.618778857463867,0.0158331911478386,-2.620281348190289e-09,1.0733057184655583e-11,-9.482218743437938e-09,1.4581375348746767e-11,10,c_scan
-0.4673366834170854,3.6214316890113474,0.0147539583649277,-2.433802032754977e-09,9.15226642615942e-12,-8.813847806199108e-09,1.3815016909358392e-11,10,c_scan
-0.457286432160804,3.628736286252642,0.0141943511226045,-2.312027976422996e-09,8.273765932943543e-12,-8.389739812877395e-09,1.3251582243145288e-11,10,c_scan
-0.4472361809045225,3.62883225901978,0.0152457952413087,-2.144493254598432e-09,8.298487388762552e-12,-7.782006301537109e-09,1.2731401411690908e-11,10,c_scan
-0.4371859296482412,3.620436280163619,0.0131186677460939,-2.0435428706600913e-09,6.5686924175406486e-12,-7.3985167490075045e-09,1.237487801192798e-11,10,c_scan
-0.4271356783919597,3.614500530743043,0.0154502904656393,-1.894451372742713e-09,7.483840183219583e-12,-6.847495492245423e-09,1.1180405556711044e-11,10,c_scan
-0.4170854271356784,3.595763198410875,0.0135484631809461,-1.8070112178060006e-09,6.15563562171881e-12,-6.497584436102437e-09,1.046213044379304e-11,10,c_scan
-0.4070351758793969,3.5742973913424634,0.0129401031297141,-1.678681721841309e-09,5.414872794582009e-12,-6.000107699271665e-09,9.862427687185752e-12,10,c_scan
-0.3969849246231155,3.55623562125584,0.0117268971343817,-1.5984262397750863e-09,4.540588267591533e-12,-5.684380331838191e-09,9.51949052566762e-12,10,c_scan
-0.3869346733668342,3.523016470978488,0.0182605790965681,-1.4861176232384255e-09,7.196864904807809e-12,-5.2356168644803765e-09,9.673535583544358e-12,10,c_scan
-0.3768844221105527,3.4985445977296386,0.0208850013470384,-1.415239184906241e-09,7.984361471672355e-12,-4.951277404849028e-09,9.661461534528468e-12,10,c_scan
-0.3668341708542714,3.44165833754787,0.0200275249300024,-1.3201951899926167e-09,7.196924148168831e-12,-4.5436607828286845e-09,9.250162361361796e-12,10,c_scan
-0.3567839195979899,3.402998645479501,0.0226039879228328,-1.2596147700114816e-09,7.937340364524773e-12,-4.286467356175045e-09,9.005096494959983e-12,10,c_scan
-0.3467336683417085,3.3246170747544985,0.0210975817476997,-1.1769382453886616e-09,7.017047880586456e-12,-3.912868986550744e-09,8.50377239514379e-12,10,c_scan
-0.3366834170854271,3.275597103280625,0.0165979925416046,-1.087524639042244e-09,4.964109498084936e-12,-3.562292557393082e-09,7.837560685210661e-12,10,c_scan
-0.3266331658291457,3.2267331349638493,0.0142631599747886,-1.035272228709091e-09,3.897156828006819e-12,-3.340547204083497e-09,7.740121151323049e-12,10,c_scan
-0.3165829145728643,3.141486674265724,0.0173997288727357,-9.638289943212364e-10,4.818241669044944e-12,-3.0278559419310987e-09,7.220332741567924e-12,10,c_scan
-0.3065326633165829,3.0977288833667465,0.0178958951863339,-9.142821870952059e-10,4.802448414633213e-12,-2.8321983385125397e-09,6.811461695098036e-12,10,c_scan
-0.2964824120603014,3.017441990463859,0.0200334324861496,-8.457151908398173e-10,5.199003813376824e-12,-2.551896528813221e-09,6.399004767520891e-12,10,c_scan
-0.2864321608040201,2.9745226192484866,0.017758072058658,-7.9910685025573e-10,4.333127109025202e-12,-2.376961401282082e-09,5.936928506123084e-12,10,c_scan
-0.2763819095477386,2.899541255657629,0.0231022855754321,-7.33882196119681e-10,5.546916446112358e-12,-2.127921704441638e-09,5.363841623531145e-12,10,c_scan
-0.2663316582914573,2.8604948714187106,0.0304434024896961,-6.891851968065178e-10,7.1237609913029626e-12,-1.9714107209227392e-09,4.996655882559598e-12,10,c_scan
-0.2562814070351759,2.7889426419182777,0.0297131454301117,-6.270737225496871e-10,6.4994319313184266e-12,-1.748872644445253e-09,4.311875025734596e-12,10,c_scan
-0.2462311557788944,2.719711962664598,0.031393080358946,-5.913633445341888e-10,6.661589300242195e-12,-1.6083379624109795e-09,4.0498319048663696e-12,10,c_scan
-0.2361809045226131,2.656875555599697,0.027172068841572,-5.307517493034424e-10,5.248386443873247e-12,-1.4101413488160947e-09,3.6795978557414244e-12,10,c_scan
-0.2261306532663316,2.6036540330909075,0.026088176484075,-4.939759599561016e-10,4.780656934450533e-12,-1.2861425003896571e-09,3.3377850350408724e-12,10,c_scan
-0.2160804020100502,2.531243428491429,0.0229874332676624,-4.3858948512625905e-10,3.8371672239131246e-12,-1.1101767520312826e-09,2.703533670308147e-12,10,c_scan
-0.2060301507537688,2.46525167449427,0.0264815799602294,-4.0549192233780415e-10,4.2632306020750736e-12,-9.996396405371723e-10,2.201661899281982e-12,10,c_scan
-0.1959798994974874,2.3102898184137435,0.03198972215019,-3.664324858696409e-10,5.0074420877912196e-12,-8.465652412406692e-10,1.8903746680531773e-12,10,c_scan
-0.185929648241206,2.215675807695189,0.0292808298091925,-3.3951788097319536e-10,4.4161385054655876e-12,-7.522615551522439e-10,1.7577764914069344e-12,10,c_scan
-0.1758793969849246,2.0531881279842303,0.0258355811597998,-3.027274023251605e-10,3.751953135695232e-12,-6.215563084695255e-10,1.3516000318027253e-12,10,c_scan
-0.1658291457286431,1.943891364914987,0.0158254205845708,-2.7931691762981756e-10,2.194544465207437e-12,-5.42961744255273e-10,1.157902951118488e-12,10,c_scan
-0.1557788944723618,1.806154013015449,0.0226028507596276,-2.4116870917127545e-10,2.953527900541276e-12,-4.355878318834549e-10,1.1213047775967853e-12,10,c_scan
-0.1457286432160803,1.694299800392854,0.0280255021353969,-2.1981634721636647e-10,3.574008430782434e-12,-3.72434793211776e-10,1.1326674696066041e-12,10,c_scan
-0.135678391959799,1.5789548791692007,0.0447068055613776,-1.8410677041824287e-10,5.15236223393218e-12,-2.9069628343996847e-10,1.250044437197886e-12,10,c_scan
-0.1256281407035175,1.4705292843954385,0.0417177460629253,-1.6843618799762967e-10,4.706793963457993e-12,-2.4769034700245003e-10,1.2119191626834189e-12,10,c_scan
-0.1155778894472361,1.4019241286492434,0.0269655915579043,-1.4104193208724524e-10,2.569518577552883e-12,-1.9773008774441703e-10,1.2200747284354469e-12,10,c_scan
-0.1055276381909547,1.3607459287172248,0.0321531011357786,-1.2660091321179136e-10,2.855392107515799e-12,-1.7227167722482782e-10,1.213695850428794e-12,10,c_scan
-0.0954773869346733,1.2899758840741264,0.0477429410539185,-1.0925586081474843e-10,3.950241176824136e-12,-1.4093742564478482e-10,1.114621873829305e-12,10,c_scan
-0.085427135678392,1.3092727703536269,0.0458665505365007,-9.467829329128504e-11,3.2234113261160163e-12,-1.2395971134983394e-10,1.0231057488181124e-12,10,c_scan
-0.0753768844221105,1.2353275656707845,0.045680906282117,-8.266547254911048e-11,2.909791502047218e-12,-1.0211893696911776e-10,1.1572305470636744e-12,10,c_scan
-0.0653266331658291,1.2665221249460044,0.0643907960945187,-7.044526290745366e-11,3.4417459090622346e-12,-8.922048406992817e-11,1.254688494464886e-12,10,c_scan
-0.0552763819095477,1.177911030002209,0.041935648995467,-6.285757678427165e-11,2.0433661389264497e-12,-7.404063301340439e-11,1.0747886271005265e-12,10,c_scan
-0.0452261306532663,1.1216048465289836,0.0514810911157055,-5.741797679344671e-11,2.453987717733422e-12,-6.440028104941854e-11,1.0778920247384317e-12,10,c_scan
-0.0351758793969849,1.071864199061458,0.0784041182364623,-5.0832739120791206e-11,3.5629797901857804e-12,-5.448579320380691e-11,1.1398180862721453e-12,10,c_scan
-0.0251256281407035,1.0192180573048768,0.0982860276240401,-4.9593576826039785e-11,4.644182894703389e-12,-5.054666902743643e-11,1.1635873746645785e-12,10,c_scan
-0.015075376884422,1.0832116349063807,0.0898248198096701,-4.516290873623816e-11,3.5996877364189495e-12,-4.89209882093082e-11,1.1194984201654104e-12,10,c_scan
-0.0050251256281407,1.0296695288371014,0.1441076743710644,-4.757228538962459e-11,6.4526352915072886e-12,-4.8983732682838866e-11,1.6895224505341208e-12,10,c_scan
0.0050251256281406,0.9712491233843626,0.1242972677507155,-4.597620581513784e-11,5.67394262769662e-12,-4.4654349594491655e-11,1.5129246398017181e-12,10,c_scan
0.015075376884422,1.014432376819545,0.0616930119229831,-4.4264422182117335e-11,2.5209006529237853e-12,-4.490326300274907e-11,9.579150498546228e-13,10,c_scan
0.0251256281407035,0.9524175879700087,0.0786273671806401,-4.2996126081436455e-11,3.45455506013102e-12,-4.09502666945361e-11,7.76959868169932e-13,10,c_scan
0.0351758793969849,0.8611244970543536,0.0739562322463087,-4.2432862167468085e-11,3.561247910313788e-12,-3.653997709253767e-11,6.660533414315213e-13,10,c_scan
0.0452261306532664,0.6657487952419737,0.033500813146911,-4.0793690925294495e-11,1.688560810142433e-12,-2.7158350586988253e-11,7.771264375643683e-13,10,c_scan
0.0552763819095476,0.5061566692011485,0.0560894130837292,-3.753439019813737e-11,3.914517878301096e-12,-1.899828192318545e-11,7.116369515908834e-13,10,c_scan
0.0653266331658291,0.1599235955333208,0.0303514529311947,-2.555254836885792e-11,2.408895714627396e-12,-4.08645541018685e-12,6.731116711334238e-13,10,c_scan
0.0753768844221105,0.3848657513020419,0.0564696210417492,-2.0845030413098688e-11,2.5866508761196025e-12,8.022538290851142e-12,6.281269260981724e-13,10,c_scan
0.085427135678392,16.59890313116592,14.656770412314827,-1.8166332861846013e-12,1.6034719539697033e-12,3.015411994222981e-11,7.33358848040574e-13,10,c_scan
0.0954773869346734,4.875953660926136,1.302922861393479,1.0153283024204728e-11,2.709788005471377e-12,4.950693753229023e-11,6.53353582978171e-13,10,c_scan
0.1055276381909549,2.6209940010433592,0.2408337615891978,3.287697738490015e-11,3.0150588699079905e-12,8.617036049826148e-11,4.94151475065441e-13,10,c_scan
0.1155778894472361,2.410381076364136,0.149417494018933,4.8551407507506785e-11,2.999854802609272e-12,1.17027393886938e-10,5.851311119773583e-13,10,c_scan
0.1256281407035175,2.4875026938632465,0.1183079213870998,7.25103043732808e-11,3.434192488646117e-12,1.8036957746137992e-10,7.84871286857561e-13,10,c_scan
0.135678391959799,2.548755296861818,0.0631640969932047,9.314350443867327e-11,2.283424801662773e-12,2.3740000030634084e-10,8.616177972234204e-13,10,c_scan
0.1457286432160804,2.8419986727411257,0.0414985879143089,1.2071391248251642e-10,1.7286430360687842e-12,3.4306877905670017e-10,9.793072856558376e-13,10,c_scan
0.1557788944723619,2.934516512791051,0.0533008339005291,1.4408468718251268e-10,2.5840001133800555e-12,4.2281889377741644e-10,1.2170170789394902e-12,10,c_scan
0.1658291457286431,3.175732166247516,0.0600847373358691,1.7499711385812668e-10,3.2850625270865986e-12,5.557439634797321e-10,1.3120100065519088e-12,10,c_scan
0.1758793969849246,3.2558798206690565,0.0845669513087898,2.0050366101250758e-10,5.187474076069619e-12,6.528158238608923e-10,1.4967603684496912e-12,10,c_scan
0.185929648241206,3.3986217068537576,0.0475737485168832,2.3784523302428907e-10,3.290195161519792e-12,8.08345971828039e-10,1.7301753577658349e-12,10,c_scan
0.1959798994974875,3.5008777769886343,0.0388189332299879,2.619280682232377e-10,2.8525423694034297e-12,9.169781532122955e-10,1.9118790010560693e-12,10,c_scan
0.2060301507537689,3.559873095375916,0.0246410835391544,3.0544155599833145e-10,2.035769653543501e-12,1.0873331774082162e-09,2.0314204445063915e-12,10,c_scan
0.2160804020100502,3.6161296659278985,0.0320517781596299,3.332482687608538e-10,2.892062811565349e-12,1.2050689507852367e-09,2.171798802664512e-12,10,c_scan
0.2261306532663316,3.716595819214324,0.0435569808550036,3.744130774280837e-10,4.3324025836611395e-12,1.3915420782283846e-09,2.587109415818237e-12,10,c_scan
0.2361809045226131,3.81379887913719,0.0297520471167387,3.996391044055925e-10,3.031480386890429e-12,1.524143168441439e-09,2.7761053258539575e-12,10,c_scan
0.2462311557788945,3.990741873875044,0.0545851280682058,4.335742950228929e-10,5.879650211028513e-12,1.730283094583711e-09,3.08965811772213e-12,10,c_scan
0.256281407035176,4.069017656678393,0.0391505898047893,4.6041436409206787e-10,4.3570550404144755e-12,1.8734341768789783e-09,3.256276057120562e-12,10,c_scan
0.2663316582914572,4.142687867503984,0.0369219456817008,5.065636892495972e-10,4.442563412403429e-12,2.098535249572365e-09,3.331846281530013e-12,10,c_scan
0.2763819095477386,4.180948440794468,0.0356694309886023,5.39312387711221e-10,4.520085855982317e-12,2.2548372865023708e-09,3.5940453725340136e-12,10,c_scan
0.2864321608040201,4.223043400285839,0.029501859301528,5.917775726000658e-10,4.039367294524676e-12,2.499102372405882e-09,3.716283667619287e-12,10,c_scan
0.2964824120603015,4.24259844162507,0.033689920971056,6.289333302374242e-10,4.918176652281312e-12,2.668311566751361e-09,3.6848298843747926e-12,10,c_scan
0.306532663316583,4.262592751332843,0.0225728588967617,6.884901258323144e-10,3.5202878264527255e-12,2.934753019737061e-09,4.044993077124676e-12,10,c_scan
0.3165829145728642,4.286194631624018,0.0243553990930961,7.281962018592005e-10,4.026373644291084e-12,3.1211906511779046e-09,4.088507607655502e-12,10,c_scan
0.3266331658291457,4.324617856586724,0.0227663743252637,7.89283341570357e-10,4.040011959933372e-12,3.4133488328616044e-09,4.199486478119777e-12,10,c_scan
0.3366834170854271,4.358618682585746,0.0230830025839396,8.542134909885527e-10,4.404073228303137e-12,3.7231908807394974e-09,4.5075655628665176e-12,10,c_scan
0.3467336683417086,4.376984792374647,0.0265341578605298,9.011980446373011e-10,5.356979046349864e-12,3.944530136295235e-09,4.69338245281446e-12,10,c_scan
0.35678391959799,4.383077376689879,0.0231578958241968,9.80852529701275e-10,5.058338411811899e-12,4.299152532802696e-09,4.938669996725353e-12,10,c_scan
0.3668341708542713,4.421480782085202,0.0190731488090439,1.0297458693518023e-09,4.289406060658609e-12,4.553001571770613e-09,5.104693624419784e-12,10,c_scan
0.3768844221105527,4.470567578295629,0.0190406274218111,1.1110149892472683e-09,4.570838584610785e-12,4.966867589929306e-09,5.472779182379194e-12,10,c_scan
0.3869346733668342,4.516026141785091,0.0129850780904114,1.16616880494931e-09,3.099464076407206e-12,5.2664488088853655e-09,5.777618026066727e-12,10,c_scan
0.3969849246231156,4.618108550774767,0.0102170141592688,1.24551542282323e-09,2.4041142540738265e-12,5.751925424261809e-09,6.218714790776755e-12,10,c_scan
0.4070351758793971,4.686624214705732,0.0079951437722597,1.301500850137546e-09,1.7425500400018305e-12,6.0996453997147214e-09,6.448541936107152e-12,10,c_scan
0.4170854271356783,4.773988189251107,0.0167598062808488,1.392755700937379e-09,4.679273419643325e-12,6.648999266787196e-09,6.77066435465483e-12,10,c_scan
0.4271356783919597,4.803090072568447,0.016532576339051,1.4653401500758352e-09,4.837605081045929e-12,7.038160727765205e-09,6.8560508207811e-12,10,c_scan
0.4371859296482412,4.860393638821299,0.0148124729395634,1.5746370165729955e-09,4.567070711202659e-12,7.653355738803938e-09,7.161066563589655e-12,10,c_scan
0.4472361809045226,4.881385665261479,0.0165441905117872,1.6570304592769831e-09,5.406539305176282e-12,8.088604730816311e-09,7.418470076484212e-12,10,c_scan
0.4572864321608041,4.918414937892275,0.0106766840469979,1.785290211365851e-09,3.520183881852904e-12,8.780798044054661e-09,7.972193376974207e-12,10,c_scan
0.4673366834170853,4.934761574668756,0.0120636926327613,1.8780837875827606e-09,4.260358954108928e-12,9.267895708971764e-09,8.445127266434645e-12,10,c_scan
0.4773869346733668,4.943432188836397,0.0100134438675923,2.031768797235801e-09,3.669932098510052e-12,1.0043911272528869e-08,9.20786517502964e-12,10,c_scan
0.4874371859296482,4.951111787514225,0.0104707066784707,2.1388565056731028e-09,4.087031734345887e-12,1.0589717657039586e-08,9.595925353992996e-12,10,c_scan
0.4974874371859297,4.94630222469594,0.0120784021552015,2.315891339734177e-09,5.254359474336801e-12,1.145509848588122e-08,1.03433946733278e-11,10,c_scan
0.5075376884422111,4.94100406810839,0.0093334564709784,2.4414079775210984e-09,4.045369057752762e-12,1.2063006748844025e-08,1.0941187338448476e-11,10,c_scan
0.5175879396984926,4.917604744119814,0.0161810632897706,2.648367968065919e-09,8.337820781695278e-12,1.3023626883935914e-08,1.245961244910387e-11,10,c_scan
0.5276381909547738,4.90276525135471,0.0145501678311457,2.794191962745453e-09,7.827639145394429e-12,1.3699267260563021e-08,1.3420402095596254e-11,10,c_scan
0.5376884422110553,4.869833139693788,0.0166774297043122,3.031718179622734e-09,9.937130378252365e-12,1.4763961661338918e-08,1.4650593584925657e-11,10,c_scan
0.5477386934673367,4.849227831944118,0.0133615378027427,3.199182051450766e-09,8.248080059568981e-12,1.5513562643351138e-08,1.5082249970318622e-11,10,c_scan
0.5577889447236182,4.818433006304761,0.0143622644312989,3.465418615312448e-09,9.778012204451062e-12,1.669788743668445e-08,1.6043176911175548e-11,10,c_scan
0.5678391959798996,4.788009711045183,0.013331775815443,3.6601423354831557e-09,9.532335960071332e-12,1.7524797046100947e-08,1.7261967747526233e-11,10,c_scan
0.5778894472361809,4.732917178337045,0.0136004610774756,3.9794674392374676e-09,1.069849418940359e-11,1.883448980379994e-08,1.911394616582141e-11,10,c_scan
0.5879396984924623,4.688177130930626,0.0136154189868955,4.212303059055701e-09,1.1432427868989815e-11,1.9748022870014056e-08,2.041122535897652e-11,10,c_scan
0.5979899497487438,4.616418778030686,0.0122936167228299,4.590137273794803e-09,1.1237041096688354e-11,2.1189995904484907e-08,2.220972564884015e-11,10,c_scan
0.6080402010050252,4.562979537068678,0.0125955640453532,4.864277513998097e-09,1.2451913974189992e-11,2.219559875899662e-08,2.2924686575960527e-11,10,c_scan
0.6180904522613067,4.48611439088767,0.0099583512129118,5.30051497894652e-09,1.0505466471875518e-11,2.377871652616764e-08,2.3771309326392847e-11,10,c_scan
0.6281407035175879,4.4340629489085,0.0094107235720241,5.614215020200355e-09,1.0569254229199071e-11,2.4893782808275983e-08,2.439486439533665e-11,10,c_scan
0.6381909547738693,4.361263647403472,0.0072357127056568,6.105573164876823e-09,8.366032897985714e-12,2.6628014290539457e-08,2.4908796224228056e-11,10,c_scan
0.6482412060301508,4.308845414141575,0.006545217195581,6.462907938200444e-09,7.823581517810105e-12,2.7847671231534173e-08,2.555349963165216e-11,10,c_scan
0.6582914572864322,4.231556247603724,0.0074067489231935,7.032454989646805e-09,1.0624394868060119e-11,2.9758228847431924e-08,2.6304449131670935e-11,10,c_scan
0.6683417085427137,4.180002523106273,0.0060644530305476,7.435454862144959e-09,8.624426631866986e-12,3.1080220084208735e-08,2.7086416318757493e-11,10,c_scan
0.6783919597989949,4.106795366164032,0.0042517844633755,8.077470905668252e-09,4.741875893558002e-12,3.317252008572316e-08,2.8288761405288785e-11,10,c_scan
0.6884422110552764,4.0626646928420085,0.0034625508650127,8.523502212149868e-09,6.571785296299369e-13,3.4628131496662026e-08,2.9392045919973966e-11,10,c_scan
0.6984924623115578,3.997687571876309,0.0036603492399816,9.232822478804672e-09,4.109770823687116e-12,3.6909939676857664e-08,2.9532946206164416e-11,10,c_scan
0.7085427135678393,3.95892921922145,0.003613023199957,9.728246869348063e-09,4.7568201360436056e-12,3.8513440782861655e-08,2.967773134895028e-11,10,c_scan
0.7185929648241207,3.9008872908758176,0.0049298964591857,1.0514804949521329e-08,1.0769912985060792e-11,4.101706899362589e-08,3.036507563731528e-11,10,c_scan
0.728643216080402,3.864995595894732,0.0060118737716791,1.1063756580048208e-08,1.5108919519454028e-11,4.2761370455937686e-08,3.1843648600237985e-11,10,c_scan
0.7386934673366834,3.80995910673042,0.0064373511851027,1.1939806962892723e-08,1.815339762557544e-11,4.5490176270876414e-08,3.352542521435701e-11,10,c_scan
0.7487437185929648,3.7726276218567065,0.0061923049854246,1.2559373035142752e-08,1.861665313526028e-11,4.7381837625581846e-08,3.3401028148070733e-11,10,c_scan
0.7587939698492463,3.722119588202944,0.0064107586944854,1.3526325836758452e-08,2.121816334926481e-11,5.0346602353414194e-08,3.580538508754971e-11,10,c_scan
0.7688442211055277,3.689829192702866,0.0067166246715904,1.4202014303263312e-08,2.3743786428449305e-11,5.2403006971364624e-08,3.773026841308128e-11,10,c_scan
0.778894472361809,3.641796103452896,0.0063378519648787,1.527368742376354e-08,2.439096490207108e-11,5.562365534521954e-08,3.8476966159747116e-11,10,c_scan
0.7889447236180904,3.6118258204776894,0.0072831373301777,1.601694364453933e-08,3.0411267826167416e-11,5.78504106204832e-08,3.928348733312958e-11,10,c_scan
0.7989949748743719,3.567310635334237,0.0075647522209722,1.718957683659814e-08,3.4641716821642384e-11,6.13205602660916e-08,4.046737620604029e-11,10,c_scan
0.8090452261306533,3.5399103351883965,0.008821559936791,1.8005479044524143e-08,4.325808023916651e-11,6.373778135972912e-08,4.219352065905468e-11,10,c_scan
0.8190954773869348,3.4978298625353017,0.0084744747874238,1.9298770106101378e-08,4.4980293541914535e-11,6.750381438732497e-08,4.46519725919673e-11,10,c_scan
0.829145728643216,3.4696475606583843,0.0076783777603444,2.020912327014896e-08,4.2693139385323166e-11,7.011853525731695e-08,4.6219121882938615e-11,10,c_scan
0.8391959798994975,3.431822236392149,0.0074419735043485,2.16218406550893e-08,4.4714159613587305e-11,7.420231355186326e-08,4.842040445822448e-11,10,c_scan
0.8492462311557789,3.4052497773478008,0.0077246115857966,2.262063319406909e-08,4.924114970515245e-11,7.702890614757005e-08,4.915771757060576e-11,10,c_scan
0.8592964824120604,3.369059366307397,0.007657841769447,2.4180816017463693e-08,5.2795994067103e-11,8.146660468859198e-08,5.1480506513216076e-11,10,c_scan
0.8693467336683418,3.347295266021944,0.0076636964052772,2.5252961496898404e-08,5.5334558077546055e-11,8.452911847160246e-08,5.610171289696155e-11,10,c_scan
0.879396984924623,3.31059362016042,0.0077359723811613,2.6975180235258007e-08,6.057992231434978e-11,8.93038595895226e-08,5.76586399787316e-11,10,c_scan
0.8894472361809045,3.286458201246756,0.0078611658088409,2.8175701100120013e-08,6.507744771514177e-11,9.259826395636664e-08,5.759607589011852e-11,10,c_scan
0.8994974874371859,3.2511731228416765,0.007567653988699,3.0067865828151526e-08,6.766434828043456e-11,9.775583724169592e-08,5.8146068495400303e-11,10,c_scan
0.9095477386934674,3.227350765914863,0.0078313371592684,3.139623422348164e-08,7.398429212024207e-11,1.0132666056799589e-07,5.866512663823816e-11,10,c_scan
0.9195979899497488,3.194577743172,0.0074601968636378,3.34559128971022e-08,7.569144021298053e-11,1.0687751471858373e-07,6.185239700769615e-11,10,c_scan
0.92964824120603,3.174883047043522,0.0069328145619267,3.4879310312952545e-08,7.350377453584244e-11,1.107377310051633e-07,6.335064697860334e-11,10,c_scan
0.9396984924623116,3.1449561717206604,0.006105387752454,3.710473007717857e-08,6.878473907104951e-11,1.1669274985625199e-07,6.725556260539813e-11,10,c_scan
0.949748743718593,3.1263771352704994,0.0049364236874063,3.8657039820968224e-08,5.684936654593117e-11,1.2085648541351626e-07,6.947144950843782e-11,10,c_scan
0.9597989949748744,3.101678289405243,0.0030873746394107,4.1050285573401444e-08,3.356680348811668e-11,1.2732477953690454e-07,7.226905665989283e-11,10,c_scan
0.969849246231156,3.084794032717789,0.003067055386294,4.271869635869968e-08,3.530924238177547e-11,1.3177837961279988e-07,7.281795225377857e-11,10,c_scan
0.9798994974874372,3.060343711009827,0.0028213931807328,4.5326604671706126e-08,3.3916901955637605e-11,1.3871498954848448e-07,7.470251797242657e-11,10,c_scan
0.9899497487437184,3.038881215734763,0.002623641513592,4.798451208230765e-08,3.19454749030087e-11,1.458192324131225e-07,8.015674102822747e-11,10,c_scan
1.0,3.030625771155918,0.0032458822280099,4.9167130549495394e-08,4.4989717245963166e-11,1.4900717293708816e-07,8.293788600015054e-11,10,c_scan
-0.4974874371859297,1.6669689829032563,0.0014988771245252,-8.385336999941093e-07,1.1039346225690751e-10,-1.3978096690092846e-06,1.243314210510976e-09,110,c_scan
-0.4874371859296482,1.674695735772569,0.001521249368235,-8.126098004831005e-07,1.0721912700111307e-10,-1.3608741677160465e-06,1.223071835044614e-09,110,c_scan
-0.4773869346733668,1.6829624207831877,0.0015499359158254,-7.856256315137188e-07,1.0780077518076738e-10,-1.3221784146416487e-06,1.20407799605649e-09,110,c_scan
-0.4673366834170854,1.691452654323521,0.0015819108261251,-7.590681544391238e-07,1.09009031646775e-10,-1.2839278446385124e-06,1.1865373161956923e-09,110,c_scan
-0.457286432160804,1.7002459949387712,0.0016104756162286,-7.329078693146072e-07,1.0824237747424119e-10,-1.2461236694612692e-06,1.1658941947261283e-09,110,c_scan
-0.4472361809045225,1.7092092142274034,0.001644988724845,-7.070832406201725e-07,1.1711967909095358e-10,-1.208553190093771e-06,1.145788383967502e-09,110,c_scan
-0.4371859296482412,1.7184500353188823,0.0016786197400066,-6.817051635955279e-07,1.1823712596594314e-10,-1.1714762624577993e-06,1.126140689798598e-09,110,c_scan
-0.4271356783919597,1.7280127300351174,0.0017099975230377,-6.566474074585157e-07,1.2476260323375656e-10,-1.1346950792328718e-06,1.1019742100323248e-09,110,c_scan
-0.4170854271356784,1.7377334615849067,0.0017460065720207,-6.320776014983262e-07,1.273063430881001e-10,-1.0983823984419717e-06,1.081211537928415e-09,110,c_scan
-0.4070351758793969,1.747863721141371,0.0017804973876163,-6.079070921888273e-07,1.269271910518507e-10,-1.062538752261394e-06,1.0593969461124684e-09,110,c_scan
