Repository: sadityakr/Large-MR-due-to-interlayer-hybridization-CrSBr

# Large magnetoresistance from interlayer hybridization in CrSBr: data and analysis code

Data, analysis scripts and Jupyter notebooks for the paper
([arXiv:2608.11389](https://doi.org/10.48550/arXiv.2608.11389))

> **Large bias-tunable magnetoresistance from spin-dependent interlayer
> hybridization in van der Waals antiferromagnet CrSBr-based heterostructures**

The work studies vertical tunnelling transport through a graphene / CrSBr /
graphene junction ("Device 2"). Current-voltage curves
I(V) were recorded as a function of magnetic field applied along the crystal
**b** axis and the **c** axis, at temperatures from 3 K to 160 K. The

File: output/IV_H_scans/MR_summary/MR_summary_combined_all_temps.csv (part 16 of 25)
Voltage (V),TMR_Ratio,TMR_Error,I_apar (A),I_apar_error (A),I_par (A),I_par_error (A),temperature,scan_type
0.135678391959799,1.495509316534016,0.0191169190068609,2.633289033569455e-07,3.3077865486600104e-09,3.938108282829975e-07,9.329781307064095e-10,130,c_scan
0.1457286432160804,1.4849290993683208,0.0185250421228775,2.878018929093393e-07,3.5281878001384234e-09,4.273654056343631e-07,9.884744835091594e-10,130,c_scan
0.1557788944723619,1.474997196557324,0.0179357793621259,3.1287839356345375e-07,3.738336073282265e-09,4.614947533694534e-07,1.042493431917752e-09,130,c_scan
0.1658291457286431,1.4656960801206964,0.0173237999070137,3.385200744673535e-07,3.9308433478198285e-09,4.961675461889663e-07,1.094459352555049e-09,130,c_scan
0.1758793969849246,1.4568524482745469,0.0168522560981911,3.647032861494772e-07,4.14477079177377e-09,5.313188753206385e-07,1.145824341364684e-09,130,c_scan
0.185929648241206,1.448651574275683,0.016392462985316,3.913983075330603e-07,4.351453952744343e-09,5.669997743766057e-07,1.194856761667867e-09,130,c_scan
0.1959798994974875,1.440884135702036,0.0159964715329338,4.18537240457394e-07,4.56545437710617e-09,6.030636699755674e-07,1.2452748629943102e-09,130,c_scan
0.2060301507537689,1.4335146489981738,0.0156283362475768,4.4615181338372723e-07,4.7795344150318695e-09,6.395651601626725e-07,1.2937538483647723e-09,130,c_scan
0.2160804020100502,1.42654892090423,0.0152184656087358,4.741689769220645e-07,4.970394383637701e-09,6.764252423544338e-07,1.3405621337190755e-09,130,c_scan
0.2261306532663316,1.4200005530952726,0.0148315094120904,5.027516162360686e-07,5.158883693081865e-09,7.139075731247597e-07,1.3912914297809715e-09,130,c_scan
0.2361809045226131,1.413703152369543,0.0145274674042444,5.317173680084958e-07,5.368412107731733e-09,7.516905193232468e-07,1.438716656758632e-09,130,c_scan
0.2462311557788945,1.4077458959059632,0.0142778061171453,5.609911252692997e-07,5.591037606971157e-09,7.897329542375248e-07,1.4855261736424983e-09,130,c_scan
0.256281407035176,1.4020350924487492,0.0139481156609911,5.908308962984472e-07,5.775547069937161e-09,8.283656503133707e-07,1.530976249106098e-09,130,c_scan
0.2663316582914572,1.396648276832529,0.0136840188441236,6.208962884624133e-07,5.977747128974886e-09,8.671737313727424e-07,1.5765283900970732e-09,130,c_scan
0.2763819095477386,1.391447012181636,0.0134017934877806,6.514451683885824e-07,6.165688643458776e-09,9.064514331544556e-07,1.618346771004549e-09,130,c_scan
0.2864321608040201,1.386542111310045,0.0131777856489604,6.824078572366257e-07,6.374424153859333e-09,9.461872311474344e-07,1.658266337819077e-09,130,c_scan
0.2964824120603015,1.3817336822425503,0.0129492294023965,7.136128900834968e-07,6.573710595205437e-09,9.860229663108184e-07,1.699470477942236e-09,130,c_scan
0.306532663316583,1.3771075317692614,0.0127455546813838,7.452182923685765e-07,6.779972549446467e-09,1.0262457232329942e-06,1.743923284720305e-09,130,c_scan
0.3165829145728642,1.3726782270009388,0.012519216881005,7.771913364321645e-07,6.967877209749125e-09,1.0668336257341938e-06,1.7851997303047075e-09,130,c_scan
0.3266331658291457,1.3676175108781006,0.0122814522570808,8.160210834964578e-07,7.203924367655111e-09,1.1160047230354764e-06,1.8365339654738343e-09,130,c_scan
0.3366834170854271,1.363534276750441,0.0120835299553961,8.487702956985597e-07,7.394776731434513e-09,1.1573273912725937e-06,1.876408576795131e-09,130,c_scan
0.3467336683417086,1.3596883316895871,0.0119300030357315,8.817851780488453e-07,7.607331400218498e-09,1.19895301764984e-06,1.916775774556376e-09,130,c_scan
0.35678391959799,1.3558690733989134,0.011735780823522,9.152160680813588e-07,7.788932673415521e-09,1.2409131621892686e-06,1.95814368311152e-09,130,c_scan
0.3668341708542713,1.3521129242228092,0.011532491588194,9.490112349985052e-07,7.958612815258191e-09,1.2831703560741286e-06,1.9958443199846403e-09,130,c_scan
0.3768844221105527,1.348584859721332,0.0113430121041577,9.83029950303017e-07,8.129827806288029e-09,1.3256993076312623e-06,2.0322445348490354e-09,130,c_scan
0.3869346733668342,1.344986419364181,0.0111605193175666,1.017494559355048e-06,8.301394516977425e-09,1.3685163641094809e-06,2.071319478443491e-09,130,c_scan
0.3969849246231156,1.341705959663154,0.0110215323963282,1.0521143519305497e-06,8.498836947770458e-09,1.4116280962323556e-06,2.1066893234952634e-09,130,c_scan
0.4070351758793971,1.338392578641444,0.0108685635992775,1.0871183236005332e-06,8.681603896305534e-09,1.4549910964120813e-06,2.143292081565302e-09,130,c_scan
0.4170854271356783,1.3353070362092476,0.0107299753449567,1.1223319873162212e-06,8.869542384677749e-09,1.4986577996260582e-06,2.1803931581114327e-09,130,c_scan
0.4271356783919597,1.3321663931076255,0.0105486013360041,1.1579685514112926e-06,9.016651011155864e-09,1.5426067884656438e-06,2.219127343626981e-09,130,c_scan
0.4371859296482412,1.329037181020369,0.0104003371335728,1.1939615432235236e-06,9.189250319557576e-09,1.586819283652521e-06,2.245666520550017e-09,130,c_scan
0.4472361809045226,1.3261188212095183,0.0102395389749718,1.2301384008969658e-06,9.342284502760024e-09,1.6313096861220462e-06,2.274570231594036e-09,130,c_scan
0.4572864321608041,1.3232390692277265,0.0101442333678814,1.2666299647999857e-06,9.551762785614033e-09,1.6760542556778804e-06,2.31203491479221e-09,130,c_scan
0.4673366834170853,1.3204079433128104,0.0100174010941044,1.3034625692010828e-06,9.728545456966337e-09,1.7211023301840337e-06,2.341492086907559e-09,130,c_scan
0.4773869346733668,1.317606678774884,0.0098195677910173,1.3405846332363052e-06,9.827149476605745e-09,1.766363266215134e-06,2.37296309157519e-09,130,c_scan
0.4874371859296482,1.3148458379281691,0.009737856645726,1.378007814752971e-06,1.0040506190846476e-08,1.811867839860436e-06,2.404159589759967e-09,130,c_scan
0.4974874371859297,1.3122946179459425,0.0095883341155043,1.4136953328935002e-06,1.0161432860904238e-08,1.8551847767714377e-06,2.4332791595312964e-09,130,c_scan
-0.4974874371859297,1.2017714234664632,0.0014199132648885,-1.5259028823110129e-06,6.032264565506325e-11,-1.8337864789464848e-06,2.165436613359913e-09,140,c_scan
-0.4874371859296482,1.2030451155370037,0.0014312970093608,-1.4899957278854431e-06,7.03291259770916e-11,-1.7925320826035852e-06,2.130947391450453e-09,140,c_scan
-0.4773869346733668,1.204434720710612,0.0014440532082416,-1.4522454496238148e-06,5.894903505029115e-11,-1.7491348425209162e-06,2.095917460547236e-09,140,c_scan
-0.4673366834170854,1.2059460998045683,0.0014567185498912,-1.4146438434100451e-06,4.5054622636428273e-11,-1.7059842255728883e-06,2.0600215254353635e-09,140,c_scan
-0.457286432160804,1.2074459418059706,0.0014695240306754,-1.377406179966006e-06,2.2333152461828112e-11,-1.6631435022184187e-06,2.023951848507624e-09,140,c_scan
-0.4472361809045225,1.2089308276567434,0.0014804775965841,-1.3402887820255578e-06,4.568481900361704e-11,-1.6203164265532062e-06,1.983498737280429e-09,140,c_scan
-0.4371859296482412,1.2104512133264234,0.0014936632072694,-1.3035242887111497e-06,5.733832980638054e-11,-1.5778525568708742e-06,1.9457888391491686e-09,140,c_scan
-0.4271356783919597,1.2120268843632265,0.0015005667496836,-1.2669016553401164e-06,4.721734094679402e-11,-1.5355188661164956e-06,1.9002089148458923e-09,140,c_scan
-0.4170854271356784,1.2136988537504412,0.0015137252536168,-1.230555622463308e-06,1.7208517513271022e-11,-1.4935239484598775e-06,1.8626060251394995e-09,140,c_scan
-0.4070351758793969,1.2153024932420509,0.0015251881086786,-1.1946020343152298e-06,4.8185970446250166e-11,-1.4518028307353249e-06,1.821051479438597e-09,140,c_scan
-0.3969849246231155,1.216973051015348,0.0015433015959337,-1.1587505319420265e-06,1.0142531478130623e-11,-1.4101681702231451e-06,1.7882589472482582e-09,140,c_scan
-0.3869346733668342,1.2186440098602604,0.0015612951528426,-1.1232831570040815e-06,2.765678896721582e-11,-1.3688822906599463e-06,1.7534526616272862e-09,140,c_scan
-0.3768844221105527,1.2203279790055477,0.0015725248763075,-1.088038751313379e-06,2.801666650954588e-11,-1.3277641304699755e-06,1.7106263716199103e-09,140,c_scan
-0.3668341708542714,1.2221052667809365,0.0015866331083532,-1.0530801316331929e-06,3.5069796657529934e-11,-1.2869747752112869e-06,1.6703020247262571e-09,140,c_scan
-0.3567839195979899,1.223828002442498,0.0015903984988906,-1.0182596434330736e-06,1.7657528431723942e-11,-1.2461746653905088e-06,1.6192944216146151e-09,140,c_scan
-0.3467336683417085,1.2262407903912675,0.0016240322706347,-9.769861121907414e-07,6.199019197948997e-11,-1.1980202224140662e-06,1.5848350350500823e-09,140,c_scan
-0.3366834170854271,1.228213611852989,0.001637458943287,-9.42943117536006e-07,5.648214645893801e-11,-1.1581355721608154e-06,1.542471434364386e-09,140,c_scan
-0.3266331658291457,1.2302601947013811,0.0016450048109432,-9.09079394831995e-07,1.9600592642725732e-11,-1.118404193285024e-06,1.495245548777626e-09,140,c_scan
-0.3165829145728643,1.2323442505115207,0.0016638507321106,-8.7544024021451e-07,4.8824955788933865e-11,-1.078843746694776e-06,1.455358623563885e-09,140,c_scan
-0.3065326633165829,1.2344347967950662,0.0016865116776426,-8.42285484925863e-07,6.840025960758998e-11,-1.0397465114278914e-06,1.418012667021151e-09,140,c_scan
-0.2964824120603014,1.2366211504829865,0.00170098874071,-8.092412853799022e-07,4.3727892744626105e-11,-1.0007248893448252e-06,1.375447766787427e-09,140,c_scan
-0.2864321608040201,1.2388740934871347,0.0017197897523968,-7.76686913024583e-07,3.0911434322942834e-11,-9.622172952966513e-07,1.335189120208916e-09,140,c_scan
-0.2763819095477386,1.2412340610442447,0.0017413635386896,-7.443340241422149e-07,5.700025862927004e-11,-9.238927435594464e-07,1.2942237278515255e-09,140,c_scan
-0.2663316582914573,1.2435856262018223,0.0017565722520495,-7.122638440604901e-07,3.2425422499620934e-11,-8.857610785368817e-07,1.25049292672165e-09,140,c_scan
-0.2562814070351759,1.2460651810209582,0.0017749546482354,-6.806713182088632e-07,2.7410544898452797e-11,-8.481608293397014e-07,1.2076778293520183e-09,140,c_scan
-0.2462311557788944,1.2485449365382677,0.0017973976349114,-6.492757953467701e-07,4.862870184485235e-11,-8.106500066970664e-07,1.165426315307524e-09,140,c_scan
-0.2361809045226131,1.2512180695360342,0.0018166868691742,-6.183286229899417e-07,5.168747878933486e-11,-7.736639459963492e-07,1.1214462552752734e-09,140,c_scan
-0.2261306532663316,1.253958075118415,0.001838863398205,-5.87647909057868e-07,2.8496444005709024e-11,-7.368858408895654e-07,1.0800132554879607e-09,140,c_scan
-0.2160804020100502,1.2567731864826608,0.0018589043047979,-5.572765856761453e-07,4.5632683052367505e-11,-7.003702703323867e-07,1.034335146830969e-09,140,c_scan
-0.2060301507537688,1.259712630889387,0.0018832947714843,-5.274023041611985e-07,5.4088755503473997e-11,-6.64375344112028e-07,9.909142033856647e-10,140,c_scan
-0.1959798994974874,1.2627970096155263,0.0019061132127804,-4.977099498188118e-07,6.475124467918971e-11,-6.285066362870894e-07,9.451611665572564e-10,140,c_scan
-0.185929648241206,1.2659655872134086,0.0019309628593827,-4.685683315929805e-07,5.5108728843351535e-11,-5.931913830547147e-07,9.020943113720627e-10,140,c_scan
-0.1758793969849246,1.269216457539131,0.0019549672350378,-4.39729342801923e-07,3.713068662970331e-11,-5.581117187470669e-07,8.58363723706375e-10,140,c_scan
-0.1658291457286431,1.2724411917911624,0.001980438507229,-4.112630425850418e-07,2.681540296831357e-11,-5.233080360465702e-07,8.137661370183695e-10,140,c_scan
-0.1557788944723618,1.2759452571656356,0.0020061834043217,-3.83300778195872e-07,2.970862452910118e-11,-4.890708100069202e-07,7.680367864288616e-10,140,c_scan
-0.1457286432160803,1.2796606761916474,0.0020383512546065,-3.555786839123949e-07,3.5184169398863193e-11,-4.5502005909467124e-07,7.23394478702131e-10,140,c_scan
-0.135678391959799,1.283312516424318,0.0020666921274002,-3.284722200328659e-07,3.262200335829077e-11,-4.215325112658594e-07,6.775588539806621e-10,140,c_scan
-0.1256281407035175,1.2871457267986608,0.0020902604408712,-3.016185001112492e-07,1.9446675827194537e-11,-3.882269635416158e-07,6.299641358502574e-10,140,c_scan
-0.1155778894472361,1.2909475976393838,0.0021187540059015,-2.752971874016996e-07,2.8425104733329828e-11,-3.553942427131033e-07,5.821315998402539e-10,140,c_scan
-0.1055276381909547,1.2947926333157107,0.0021442447433593,-2.49481373091356e-07,2.7114110192918576e-11,-3.23026644028176e-07,5.337958898419727e-10,140,c_scan
-0.0954773869346733,1.2986773658883917,0.0021700530373672,-2.2397663306297202e-07,2.2697496407178608e-11,-2.908733838467713e-07,4.851465185122424e-10,140,c_scan
-0.085427135678392,1.302448451948111,0.0021967098923002,-1.9905640114331065e-07,1.4007969311055679e-11,-2.592607015194671e-07,4.368883788436208e-10,140,c_scan
-0.0753768844221105,1.306077723714477,0.0022227903584756,-1.744086426902189e-07,1.2670239883795615e-11,-2.277912430409726e-07,3.873204960790768e-10,140,c_scan
-0.0653266331658291,1.3094661366167228,0.0022421375258633,-1.5026298288779274e-07,1.0479892701757533e-11,-1.967642876785827e-07,3.366306720066712e-10,140,c_scan
-0.0552763819095477,1.3125592964214312,0.0022680564638091,-1.2654042013095077e-07,1.1702648019723134e-11,-1.66091804815953e-07,2.865894745773945e-10,140,c_scan
-0.0452261306532663,1.3153802625212507,0.0022881876094178,-1.0303853387060738e-07,7.813145272539269e-12,-1.3553485373252436e-07,2.35547397664577e-10,140,c_scan
-0.0351758793969849,1.3175398043103848,0.0023004575388551,-7.995696939775772e-08,1.0434063583313024e-11,-1.0534648981357314e-07,1.8342316482440063e-10,140,c_scan
-0.0251256281407035,1.319253762699824,0.0023098409179896,-5.6937386686520574e-08,5.043204925738528e-12,-7.511486162448713e-08,1.3134790694184848e-10,140,c_scan
-0.015075376884422,1.3203783487122391,0.0023331773224795,-3.409115777917851e-08,6.499166494934729e-12,-4.501322661416013e-08,7.907645553776467e-11,140,c_scan
-0.0050251256281407,1.3230525147317458,0.0023999402789871,-1.1340419573947398e-08,4.556835032871179e-12,-1.5003970635424222e-08,2.654016920745145e-11,140,c_scan
0.0050251256281406,1.3135041283061824,0.0023306509805903,1.157637929923306e-08,4.985078736255965e-12,1.5205622000380853e-08,2.6173881860031208e-11,140,c_scan
0.015075376884422,1.3144588068085497,0.0022990795928249,3.4681774810298015e-08,1.081544267868888e-11,4.558776433514714e-08,7.84585735517782e-11,140,c_scan
0.0251256281407035,1.3124060224527294,0.0022582926885458,5.8136687981620265e-08,8.042434187362587e-12,7.629893943253362e-08,1.3086469120029675e-10,140,c_scan
0.0351758793969849,1.3092623948915991,0.0022355080244041,8.195684157916243e-08,9.246185671222182e-12,1.0730301068368561e-07,1.8281480661958902e-10,140,c_scan
0.0452261306532664,1.305473037206072,0.0022028517429498,1.0624700349341201e-07,6.128777792850294e-12,1.3870259834458874e-07,2.3390959920664446e-10,140,c_scan
0.0552763819095476,1.3014122775914794,0.002175361586103,1.3104418851376594e-07,6.186681570907441e-12,1.705425158388273e-07,2.8495476961276117e-10,140,c_scan
0.0653266331658291,1.297030530939333,0.0021446531175675,1.5640147191147316e-07,9.192976298392211e-12,2.028574841530313e-07,3.3521491106863916e-10,140,c_scan
0.0753768844221105,1.292520736912004,0.0021034851994924,1.823614990853476e-07,3.413003181053786e-12,2.357060191821712e-07,3.835693478050912e-10,140,c_scan
0.085427135678392,1.287759550882723,0.002071238426188,2.089355063123719e-07,1.1321172655352537e-11,2.690586937722745e-07,4.3250960687486957e-10,140,c_scan
0.0954773869346734,1.283282047208148,0.0020412223070619,2.360036542711755e-07,1.0256052049438197e-11,3.028592526017181e-07,4.815561000391462e-10,140,c_scan
0.1055276381909549,1.2788157999043943,0.0020032121771242,2.6366174063020705e-07,5.258279291230329e-12,3.371747997482032e-07,5.281276022719821e-10,140,c_scan
0.1155778894472361,1.2744292695492423,0.0019761658767102,2.918840156397259e-07,8.437981493610523e-12,3.7198553284483546e-07,5.767109820641973e-10,140,c_scan
0.1256281407035175,1.2702175141375869,0.0019395914332086,3.206778855574941e-07,1.3724046735572806e-11,4.0733066663173773e-07,6.217397384940104e-10,140,c_scan
0.135678391959799,1.2660210120379465,0.0019147513055962,3.5004943263349053e-07,8.338093792813009e-12,4.431699369659606e-07,6.70174475710987e-10,140,c_scan
0.1457286432160804,1.2620994713900726,0.0018830270037404,3.7980614553738497e-07,2.6226430858441448e-11,4.793531355134346e-07,7.144188383237152e-10,140,c_scan
0.1557788944723619,1.2583520575541678,0.0018513677509966,4.100693248486907e-07,1.2433280379083368e-11,5.160115786631983e-07,7.590278951558874e-10,140,c_scan
0.1658291457286431,1.2547007643260832,0.0018269419135782,4.4084405039237626e-07,2.1560528097432472e-11,5.531273669759209e-07,8.049420273776611e-10,140,c_scan
0.1758793969849246,1.251285584602973,0.0018039646812289,4.720283388439102e-07,2.2272426078072462e-11,5.906422559194722e-07,8.510662697737675e-10,140,c_scan
0.185929648241206,1.247937434109791,0.0017773069992098,5.037285448325987e-07,1.6605655444519394e-11,6.286217077262521e-07,8.950404034543778e-10,140,c_scan
0.1959798994974875,1.2446989681366716,0.0017483317944342,5.357967579490918e-07,1.2591282990211226e-11,6.669056717502086e-07,9.366193944777447e-10,140,c_scan
0.2060301507537689,1.2415346592204453,0.0017244659241187,5.682943129758324e-07,1.3038044444883854e-11,7.055570861973672e-07,9.798704828599227e-10,140,c_scan
0.2160804020100502,1.2385088423154225,0.0017001135632512,6.0113266761805e-07,2.454750357444345e-11,7.445081242496126e-07,1.0215414972031144e-09,140,c_scan
0.2261306532663316,1.2357079445952868,0.0016842659708029,6.344761412736126e-07,1.6055282730902018e-11,7.840272084279646e-07,1.0684423912399326e-09,140,c_scan
0.2361809045226131,1.2330492237833337,0.00166593622296,6.681019259637576e-07,4.3964898033935666e-11,8.238025612177614e-07,1.1116942086438755e-09,140,c_scan
0.2462311557788945,1.230401525476672,0.001650319637983,7.02006691014954e-07,1.4001517826565202e-11,8.637501035196302e-07,1.1584073342174842e-09,140,c_scan
0.256281407035176,1.2278722196929863,0.0016261943387342,7.364468655191411e-07,2.6653463087093758e-11,9.042626474509302e-07,1.1971584729384432e-09,140,c_scan
0.2663316582914572,1.225534365431451,0.001605845318506,7.709976716815592e-07,3.5559402356316645e-11,9.448841423133858e-07,1.2373358032292547e-09,140,c_scan
0.2763819095477386,1.2231150025193496,0.0015808686952494,8.060355383564437e-07,2.6633563814689253e-11,9.85874159527527e-07,1.2738198794418331e-09,140,c_scan
0.2864321608040201,1.2206650430340484,0.0015609779135792,8.415436070524098e-07,2.8586787517468263e-11,1.027242863317658e-06,1.3131674335052902e-09,140,c_scan
0.2964824120603015,1.2184750278403582,0.0015510655888764,8.770888888648602e-07,9.14611052222314e-11,1.0687109082780794e-06,1.3558501139049587e-09,140,c_scan
0.306532663316583,1.2164052601137147,0.0015335306070292,9.129976101896768e-07,7.715937910937546e-11,1.1105750955059738e-06,1.3969603587193282e-09,140,c_scan
0.3165829145728642,1.2143894183293058,0.0015142885383884,9.492442650675764e-07,8.504880834531323e-11,1.1527521909078436e-06,1.4337143804529772e-09,140,c_scan
0.3266331658291457,1.212048228750884,0.0015021946027862,9.931109645813357e-07,9.734766275414898e-11,1.2036983855738898e-06,1.487172695737225e-09,140,c_scan
0.3366834170854271,1.2101012251941023,0.0014902314396918,1.0300281695652171e-06,9.887774203024627e-11,1.246438349975308e-06,1.5303098027575902e-09,140,c_scan
0.3467336683417086,1.2083090343938736,0.0014737016362031,1.0671992405100946e-06,3.7902455231602696e-11,1.2895064838066278e-06,1.5720663100099363e-09,140,c_scan
0.35678391959799,1.2064790535012906,0.001459645973592,1.104652764354675e-06,7.949126321402621e-11,1.3327404215862126e-06,1.609547264950067e-09,140,c_scan
0.3668341708542713,1.2047195857077495,0.0014495576925305,1.1424215955065506e-06,8.64139438194534e-11,1.376297671242238e-06,1.6527305133511863e-09,140,c_scan
0.3768844221105527,1.2029627499612214,0.0014347658884841,1.1804243411274184e-06,6.849843683151894e-11,1.4200065115238022e-06,1.6916268427908175e-09,140,c_scan
0.3869346733668342,1.2012911599459384,0.0014198641558393,1.218702256600099e-06,8.928121799754165e-11,1.4640162474598657e-06,1.7270645950050263e-09,140,c_scan
0.3969849246231156,1.1998071885760355,0.0014043539290001,1.257081282358334e-06,7.817144076260865e-11,1.5082551591979104e-06,1.762893844368139e-09,140,c_scan
0.4070351758793971,1.198182784866975,0.0013913249690313,1.2958971682488507e-06,4.8440826639954544e-11,1.5527216779536347e-06,1.8020796447686595e-09,140,c_scan
0.4170854271356783,1.1966142066580372,0.0013867873177099,1.3349326683896208e-06,7.46276231702515e-11,1.5973993959269429e-06,1.8491126255850126e-09,140,c_scan
0.4271356783919597,1.1950895046287102,0.0013692735186727,1.374228209911155e-06,4.3945141831465926e-11,1.6423257106295217e-06,1.8809612556527423e-09,140,c_scan
0.4371859296482412,1.1935450311715403,0.0013624449546564,1.4138922899516369e-06,6.704147670614846e-11,1.6875441172835271e-06,1.9246878201073276e-09,140,c_scan
0.4472361809045226,1.192130571817226,0.0013499233178545,1.4535884855144535e-06,7.98778837111291e-11,1.732867272423281e-06,1.959921053580897e-09,140,c_scan
0.4572864321608041,1.190682925666667,0.0013358113847353,1.493619444938405e-06,1.1519361122774043e-10,1.7784271705318832e-06,1.990473794260849e-09,140,c_scan
0.4673366834170853,1.189356453542426,0.0013203884818028,1.5337736061716082e-06,6.261883593293022e-11,1.8242035367732413e-06,2.02380710609364e-09,140,c_scan
0.4773869346733668,1.1880883419519097,0.0013147766382239,1.5741561055326457e-06,7.444501459581349e-12,1.870236517395756e-06,2.069644773380915e-09,140,c_scan
0.4874371859296482,1.1867371355073004,0.0013099494931627,1.6148271494416969e-06,1.382244325228705e-10,1.9163753456678586e-06,2.108972254642416e-09,140,c_scan
0.4974874371859297,1.1853945096479297,0.0012970725015959,1.6537793357359222e-06,8.520498608485226e-11,1.9603809447505625e-06,2.1426925329926523e-09,140,c_scan
-0.4974874371859297,1.1845473875763035,0.0019637729125771,-1.577681507657177e-06,1.389665124760266e-09,-1.8688385083227527e-06,2.624722699566305e-09,150,c_scan
-0.4874371859296482,1.185439458370925,0.0019923114211893,-1.54191546048279e-06,1.4080844829045211e-09,-1.827847428328474e-06,2.5789164812987303e-09,150,c_scan
-0.4773869346733668,1.186502448849456,0.0020357206480499,-1.5041565449211111e-06,1.455733068238363e-09,-1.7846854240018354e-06,2.5283943688322315e-09,150,c_scan
-0.4673366834170854,1.1876445715802753,0.0020790227222656,-1.4665866765795408e-06,1.4848336877810543e-09,-1.7417837051916485e-06,2.487375595283972e-09,150,c_scan
-0.457286432160804,1.1887167186453873,0.0020982722188754,-1.4293634847146766e-06,1.4673915776210811e-09,-1.6991082713015664e-06,2.4397818134088304e-09,150,c_scan
-0.4472361809045225,1.1898492973962678,0.00212715541695,-1.3921637045796425e-06,1.469676335952279e-09,-1.6564650057546728e-06,2.3899072939915483e-09,150,c_scan
-0.4371859296482412,1.1909389525338605,0.0021506580720627,-1.355334068180323e-06,1.4566730692256923e-09,-1.6141201354921295e-06,2.3424022914137035e-09,150,c_scan
-0.4271356783919597,1.192137830444756,0.0022049145129264,-1.3185947769589549e-06,1.500308342277185e-09,-1.571946716639635e-06,2.2921411959900462e-09,150,c_scan
-0.4170854271356784,1.193234813051485,0.0022241035973971,-1.2822046963861692e-06,1.475304039076263e-09,-1.5299712811860864e-06,2.2435597628966403e-09,150,c_scan
-0.4070351758793969,1.1944887742614143,0.0022598574803823,-1.2459741355957228e-06,1.4736755240349206e-09,-1.4883021179891602e-06,2.1976543340540252e-09,150,c_scan
-0.3969849246231155,1.195650259737759,0.0022796808799794,-1.209943252709146e-06,1.4452456459821571e-09,-1.4466689643696394e-06,2.149911761512116e-09,150,c_scan
-0.3869346733668342,1.1968797731236782,0.0023346037743399,-1.1741655362247992e-06,1.4722556989821012e-09,-1.4053349806063796e-06,2.099808774555665e-09,150,c_scan
-0.3768844221105527,1.1982308313430134,0.0024110136677944,-1.1384713441348343e-06,1.523038307126795e-09,-1.3641514651428807e-06,2.050332494537274e-09,150,c_scan
-0.3668341708542714,1.19957728197581,0.0024324267006352,-1.1031304596863052e-06,1.489495825150594e-09,-1.3232902384952238e-06,2.001869754201757e-09,150,c_scan
-0.3567839195979899,1.199645806994729,0.001722761774986,-1.06459072750339e-06,4.911508364649984e-10,-1.2771318024149091e-06,1.7368142925198531e-09,150,c_scan
-0.3467336683417085,1.2024965507193637,0.0025227417603031,-1.0262227306558465e-06,1.4688909384900371e-09,-1.2340292938834615e-06,1.8927316559698237e-09,150,c_scan
-0.3366834170854271,1.2039131686824798,0.0025641989684297,-9.9171882878838e-07,1.4551922062230048e-09,-1.1939433576086965e-06,1.8432109245145111e-09,150,c_scan
-0.3266331658291457,1.2053514105377403,0.0026144190902686,-9.573436292883829e-07,1.446686164264692e-09,-1.153935493932072e-06,1.7954883998484972e-09,150,c_scan
-0.3165829145728643,1.2068292778850398,0.0026626458274493,-9.231435586879876e-07,1.4380636122070331e-09,-1.11407667431565e-06,1.740642002808306e-09,150,c_scan
-0.3065326633165829,1.2083189801218688,0.0027080146877455,-8.894114325687897e-07,1.4209253849629082e-09,-1.0746927151102502e-06,1.6891443824232815e-09,150,c_scan
-0.2964824120603014,1.2098531598728484,0.0028072350216384,-8.557459528794852e-07,1.449051697482878e-09,-1.0353269451396468e-06,1.642391600295064e-09,150,c_scan
-0.2864321608040201,1.211346697741838,0.0028455048523114,-8.225733336528796e-07,1.4140120067197483e-09,-9.964214913709109e-07,1.59520958866437e-09,150,c_scan
-0.2763819095477386,1.2128712409793994,0.0029082588225377,-7.895626202706023e-07,1.4028347122914395e-09,-9.576377950785517e-07,1.5420170009967083e-09,150,c_scan
-0.2663316582914573,1.2145471442986475,0.0029670158019039,-7.566716045028875e-07,1.3838312467596103e-09,-9.190133364208576e-07,1.48843259478923e-09,150,c_scan
-0.2562814070351759,1.216234849839753,0.0030629103413478,-7.242839522385799e-07,1.388930349340632e-09,-8.80899383892232e-07,1.4379691301035841e-09,150,c_scan
-0.2462311557788944,1.217908869857637,0.0031343811863199,-6.920203024911216e-07,1.3694260636258063e-09,-8.428176645255021e-07,1.386767456726092e-09,150,c_scan
-0.2361809045226131,1.2196806958467237,0.0031624853862622,-6.601849868463653e-07,1.3151676532401483e-09,-8.05214884144335e-07,1.3363859433851923e-09,150,c_scan
-0.2261306532663316,1.221455031787979,0.0032127799396019,-6.285847957025917e-07,1.2766258426607628e-09,-7.677880616163495e-07,1.2832982424871341e-09,150,c_scan
-0.2160804020100502,1.2232411389812132,0.0032960574416812,-5.972158913496118e-07,1.2551745878938967e-09,-7.305390471521796e-07,1.231840505385616e-09,150,c_scan
-0.2060301507537688,1.2252499519536593,0.0033788344826064,-5.66231889199627e-07,1.228905734036013e-09,-6.937755950364726e-07,1.1803245947271063e-09,150,c_scan
-0.1959798994974874,1.227154717149158,0.0034855499505882,-5.354723713122805e-07,1.2131830977527191e-09,-6.571074463589107e-07,1.125651460183935e-09,150,c_scan
-0.185929648241206,1.229173005740894,0.0035791137291752,-5.051818148329429e-07,1.183359272445734e-09,-6.209558497838482e-07,1.074016687109917e-09,150,c_scan
-0.1758793969849246,1.2311700940240262,0.0036569014576629,-4.751061233542669e-07,1.142605778733402e-09,-5.849364505614632e-07,1.0196529203815088e-09,150,c_scan
-0.1658291457286431,1.2332006371159243,0.003780706586899,-4.453345640060042e-07,1.118484056774792e-09,-5.491868680619468e-07,9.655389625250163e-10,150,c_scan
-0.1557788944723618,1.2352418209566514,0.0038715984709526,-4.160312385602153e-07,1.0753423957719952e-09,-5.138991846939712e-07,9.110277955536651e-10,150,c_scan
-0.1457286432160803,1.2372158315711987,0.0039916466474504,-3.869533165479049e-07,1.0388841713174274e-09,-4.787447693120494e-07,8.56546871313026e-10,150,c_scan
-0.135678391959799,1.2393738457066017,0.0040758813240784,-3.583253442921577e-07,9.853644723732106e-10,-4.440990599695136e-07,8.010123812597121e-10,150,c_scan
-0.1256281407035175,1.2415004868349744,0.0041586766116053,-3.2988552416974097e-07,9.282065393242431e-10,-4.095530388565442e-07,7.44392714897608e-10,150,c_scan
-0.1155778894472361,1.2436313771131522,0.0042668050871295,-3.018788041417784e-07,8.755866705379271e-10,-3.754259529161114e-07,6.880224394666604e-10,150,c_scan
-0.1055276381909547,1.2456787154362725,0.0043357555455411,-2.742931186767541e-07,8.08839307467801e-10,-3.41681099726268e-07,6.318174436749299e-10,150,c_scan
-0.0954773869346733,1.2476933259740617,0.0044431240860129,-2.4691724825872924e-07,7.496047939426474e-10,-3.0807700272029693e-07,5.734547644639731e-10,150,c_scan
-0.085427135678392,1.2496275950295856,0.0045873900544719,-2.2001704395063418e-07,6.939869302756481e-10,-2.749393694975497e-07,5.16347734559508e-10,150,c_scan
-0.0753768844221105,1.2513986906199428,0.0046711571544797,-1.932759312955481e-07,6.219769544245553e-10,-2.4186524735159893e-07,4.574637402435435e-10,150,c_scan
-0.0653266331658291,1.2530352048347488,0.0047678446961233,-1.6691913626144826e-07,5.49840206118118e-10,-2.0915555409620322e-07,3.9835916989571324e-10,150,c_scan
-0.0552763819095477,1.2545379392693845,0.0048295648521506,-1.4087490816125745e-07,4.704847320779854e-10,-1.7673291697938773e-07,3.3839545661039845e-10,150,c_scan
-0.0452261306532663,1.2557994863119453,0.0049207829132412,-1.1494196560213213e-07,3.922741820305059e-10,-1.443440613588428e-07,2.7791399958782537e-10,150,c_scan
-0.0351758793969849,1.2567051949526626,0.004954158997699,-8.933665733461188e-08,3.0703239866541234e-10,-1.122698413721126e-07,2.16805278471837e-10,150,c_scan
-0.0251256281407035,1.2573291606640844,0.0049256996447652,-6.37066177112232e-08,2.1693447956729944e-10,-8.010018817559995e-08,1.5515565411971903e-10,150,c_scan
-0.015075376884422,1.2577344957043222,0.0050379941287595,-3.818740675809168e-08,1.3366996065738674e-10,-4.8029618781144264e-08,9.353254825747494e-11,150,c_scan
-0.0050251256281407,1.2590024332610992,0.0053489346682874,-1.274620441539566e-08,4.7814499018088495e-11,-1.6047502373826503e-08,3.200711791498063e-11,150,c_scan
0.0050251256281406,1.254251064668977,0.0046329024771472,1.2859693926427844e-08,4.108314911016583e-11,1.61292847985393e-08,2.990498877487604e-11,150,c_scan
0.015075376884422,1.254502129190146,0.0048433755758586,3.862050513082019e-08,1.2996006598090028e-10,4.844950591701288e-08,9.169833010012212e-11,150,c_scan
0.0251256281407035,1.253349615356285,0.0047716701734401,6.466410817950392e-08,2.1379151410584838e-10,8.104673511413843e-08,1.5299190511232768e-10,150,c_scan
0.0351758793969849,1.2516180755255557,0.0046840357666435,9.097544878063413e-08,2.945372199263608e-10,1.1386651612289109e-07,2.1374581112601407e-10,150,c_scan
0.0452261306532664,1.2496799557098548,0.0045865214621261,1.1763781621205077e-07,3.7207024706182966e-10,1.4700962095367965e-07,2.73708828016061e-10,150,c_scan
0.0552763819095476,1.2474853661068006,0.0045230434200337,1.4468846825379114e-07,4.5155092940738446e-10,1.8049674679101285e-07,3.3312320175603327e-10,150,c_scan
0.0653266331658291,1.2451109666657845,0.0043745368703766,1.721667982330631e-07,5.164664727958393e-10,2.143667685757222e-07,3.9206026612703584e-10,150,c_scan
0.0753768844221105,1.2425529408130436,0.0042224443677112,2.001299533638789e-07,5.750932870306111e-10,2.486720620970649e-07,4.5106368735343526e-10,150,c_scan
0.085427135678392,1.239991064700596,0.0041248041965297,2.2854547002666541e-07,6.400145500018577e-10,2.83394340710863e-07,5.08795429543341e-10,150,c_scan
0.0954773869346734,1.237299646199434,0.0040042139704694,2.573849533470204e-07,6.966057565592462e-10,3.184623117133261e-07,5.650643879842496e-10,150,c_scan
0.1055276381909549,1.234707660852596,0.0038690040637634,2.866701644047227e-07,7.44111050644518e-10,3.539538481283842e-07,6.213258078785206e-10,150,c_scan
0.1155778894472361,1.232048229798416,0.0037411494913884,3.1644056429231777e-07,7.88320248848846e-10,3.898700370727619e-07,6.768903095291809e-10,150,c_scan
0.1256281407035175,1.2295813680523635,0.0036538840596329,3.466478762881225e-07,8.41107866276324e-10,4.262317699587962e-07,7.31240261272385e-10,150,c_scan
0.135678391959799,1.2270081035967724,0.0035127921611615,3.773546630126472e-07,8.68479599859956e-10,4.630172294465474e-07,7.88391619491576e-10,150,c_scan
0.1457286432160804,1.2246065399623287,0.0033805236424673,4.0835676033668563e-07,8.92928044898732e-10,5.000763593461345e-07,8.425902598265112e-10,150,c_scan
0.1557788944723619,1.2222348345071363,0.0033112929953503,4.398019962830302e-07,9.40186266712252e-10,5.375413201428975e-07,8.946240806066626e-10,150,c_scan
0.1658291457286431,1.2199313592033316,0.0032101256113397,4.716709265020186e-07,9.671126159974462e-10,5.754061544643023e-07,9.490069577464415e-10,150,c_scan
0.1758793969849246,1.2176306704983264,0.0031341657162858,5.039320716906191e-07,1.0010267483483331e-09,6.136031463382592e-07,1.0044175933473575e-09,150,c_scan
0.185929648241206,1.2154537152313345,0.0030582314735312,5.366020037334295e-07,1.0335726030125175e-09,6.522148990383753e-07,1.0558726547229182e-09,150,c_scan
0.1959798994974875,1.2132490322330298,0.0030246013164279,5.696056890709899e-07,1.086078253725945e-09,6.910735510198066e-07,1.109889226499552e-09,150,c_scan
0.2060301507537689,1.211161133542265,0.0028988542758833,6.029530946381394e-07,1.0792049555287438e-09,7.302733535747454e-07,1.160419508126657e-09,150,c_scan
0.2160804020100502,1.2091628967633412,0.0028205494532895,6.365431756942288e-07,1.0969940404200632e-09,7.696843902373702e-07,1.2099634618634e-09,150,c_scan
0.2261306532663316,1.207149263776214,0.0027340876297768,6.706959475129481e-07,1.1003058748524072e-09,8.096301192579456e-07,1.264279964563703e-09,150,c_scan
0.2361809045226131,1.205250624034372,0.0026576156950971,7.050701820282863e-07,1.105828059726864e-09,8.497862768776205e-07,1.3171148878896539e-09,150,c_scan
0.2462311557788945,1.203506204347507,0.0025785554424438,7.395719256238394e-07,1.1049379202939235e-09,8.900794010495238e-07,1.3668890611043562e-09,150,c_scan
0.256281407035176,1.2017117360929517,0.0025241649952494,7.746198835073221e-07,1.1218681174913211e-09,9.30869805021704e-07,1.4161685960390403e-09,150,c_scan
0.2663316582914572,1.2000075513059671,0.0024669464803943,8.097846904342665e-07,1.1296997491115332e-09,9.717477434530847e-07,1.4673122217174302e-09,150,c_scan
0.2763819095477386,1.198349799079994,0.0024656053341821,8.453022751175918e-07,1.1912108650768576e-09,1.012967811549028e-06,1.518582818053252e-09,150,c_scan
0.2864321608040201,1.1967064189898389,0.0023889681668688,8.812348191481828e-07,1.1718184307494658e-09,1.0545793647119802e-06,1.5702021541503383e-09,150,c_scan
0.2964824120603015,1.195007957550613,0.0023163076567437,9.172836736971782e-07,1.1483513678273487e-09,1.0961612893993875e-06,1.622103729164923e-09,150,c_scan
0.306532663316583,1.1934425162937967,0.0022643190651606,9.53656456043498e-07,1.1459244273162371e-09,1.1381341605803768e-06,1.67111246233484e-09,150,c_scan
0.3165829145728642,1.1920567998208715,0.0022135780239919,9.902087205926367e-07,1.1361525257831095e-09,1.180385038624378e-06,1.7234145683832627e-09,150,c_scan
0.3266331658291457,1.1903443587953697,0.0021236434054037,1.0345202615060617e-06,1.084540561429464e-09,1.231435357343251e-06,1.7776326181897443e-09,150,c_scan
0.3366834170854271,1.1889777388726035,0.0020977959807622,1.0716550940423228e-06,1.0960470877198827e-09,1.2741740505657482e-06,1.8318703052739041e-09,150,c_scan
0.3467336683417086,1.1875984482362854,0.0020572970440388,1.1090761419670531e-06,1.0837896748238735e-09,1.3171371051759585e-06,1.884013368934825e-09,150,c_scan
0.35678391959799,1.1862466451247995,0.0020296243510987,1.1467797768790066e-06,1.099469733509572e-09,1.360363663019688e-06,1.927785783209552e-09,150,c_scan
0.3668341708542713,1.1849870670027034,0.0019910447862849,1.1846518717896885e-06,1.0934922430654999e-09,1.4037971469713255e-06,1.970890940012709e-09,150,c_scan
0.3768844221105527,1.183729070569258,0.0019527995779483,1.222821448713823e-06,1.076667344948051e-09,1.4474892969581675e-06,2.019376469368931e-09,150,c_scan
0.3869346733668342,1.182417230289384,0.0019526359348763,1.2612238168563271e-06,1.1256134829274211e-09,1.4912927723022638e-06,2.072083784026007e-09,150,c_scan
0.3969849246231156,1.181195532016572,0.0019070617597748,1.2998346629231126e-06,1.084180744356214e-09,1.5353588962050471e-06,2.122441941827739e-09,150,c_scan
0.4070351758793971,1.1800910501096036,0.001863108381816,1.3385272896260702e-06,1.0387870358928594e-09,1.5795840748151908e-06,2.171728446831204e-09,150,c_scan
0.4170854271356783,1.1790099021671112,0.0018194399255983,1.3774915374099473e-06,9.812916686533727e-10,1.6240761627577256e-06,2.223244346165493e-09,150,c_scan
0.4271356783919597,1.1779283860780083,0.0018146889045692,1.4166661554566283e-06,1.0249828941995347e-09,1.668731278108363e-06,2.269657684193892e-09,150,c_scan
0.4371859296482412,1.1767240478539271,0.0017805756879432,1.4562470092533773e-06,9.811964367407934e-10,1.7136008754038093e-06,2.321709723511221e-09,150,c_scan
0.4472361809045226,1.1756400377270568,0.0017421281564883,1.4958800060427782e-06,9.238564453341099e-10,1.7586164267392815e-06,2.368892175432087e-09,150,c_scan
0.4572864321608041,1.1745572352634523,0.0017425402438426,1.5357695922843231e-06,9.838019710220604e-10,1.803849286315154e-06,2.4138089088065797e-09,150,c_scan
0.4673366834170853,1.173552477108014,0.0017325715144327,1.5758319162204344e-06,1.0040767505122456e-09,1.84932144878636e-06,2.462872525466459e-09,150,c_scan
0.4773869346733668,1.1724818744188363,0.0017160783388081,1.616075541594791e-06,1.0129078372921404e-09,1.8948192802114968e-06,2.506158170753164e-09,150,c_scan
0.4874371859296482,1.1714232417914017,0.001668484695346,1.6565771005438162e-06,8.843469858482731e-10,1.940552917396438e-06,2.562492630735065e-09,150,c_scan
0.4974874371859297,1.170598700831282,0.0016591816846457,1.6949439522065116e-06,8.970349438061705e-10,1.984099188434781e-06,2.608819356806116e-09,150,c_scan
-0.4974874371859297,1.1637416501772075,0.0021733757879286,-1.5978464098799112e-06,7.745369868640807e-11,-1.8594804177633744e-06,3.471550740662396e-09,160,c_scan
-0.4874371859296482,1.1643716268541382,0.0021812866833865,-1.5628185974956622e-06,9.850776990331812e-11,-1.8197016328439268e-06,3.4070252239565142e-09,160,c_scan
-0.4773869346733668,1.1651493540976654,0.002194932764706,-1.5258811812680888e-06,1.2413920896707702e-10,-1.7778794727842964e-06,3.3460818744615582e-09,160,c_scan
-0.4673366834170854,1.1658307461302455,0.0022044782795529,-1.4892357350268975e-06,4.1975766023870925e-11,-1.7361968081302329e-06,3.2826230828257487e-09,160,c_scan
-0.457286432160804,1.1665074458682536,0.0022179822245526,-1.452811489982962e-06,4.785094440719709e-11,-1.694715420508077e-06,3.221826566152915e-09,160,c_scan
-0.4472361809045225,1.1672585095147427,0.0022287431135556,-1.416351819154458e-06,1.1702959326126784e-10,-1.653248713374727e-06,3.153727251130349e-09,160,c_scan
-0.4371859296482412,1.1680602328875946,0.0022365616500491,-1.3800843062598923e-06,8.115909022657869e-11,-1.6120215961744447e-06,3.085187534631128e-09,160,c_scan
-0.4271356783919597,1.1688630896188916,0.0022467337667777,-1.3439706195027858e-06,5.171396731856118e-11,-1.570917650669042e-06,3.018939089137157e-09,160,c_scan
-0.4170854271356784,1.1696268391066944,0.0022636688217262,-1.30816343972317e-06,6.678216674332824e-11,-1.530063069038352e-06,2.960218438531355e-09,160,c_scan
-0.4070351758793969,1.170311055140104,0.002275249574975,-1.2726566734596335e-06,8.125487224987146e-11,-1.4894041743476386e-06,2.894049673139577e-09,160,c_scan
-0.3969849246231155,1.1711791644520806,0.0022920789695543,-1.2370451644073565e-06,9.192349325624524e-11,-1.4488015220400943e-06,2.8333605923382317e-09,160,c_scan
-0.3869346733668342,1.172072658386734,0.0023018983152781,-1.201643653465999e-06,5.4420736115132855e-11,-1.4084136713514404e-06,2.765325965683208e-09,160,c_scan
-0.3768844221105527,1.17283836471797,0.0023142146530054,-1.1665051456554596e-06,1.72631271063375e-11,-1.3681219874656463e-06,2.699467373036398e-09,160,c_scan
-0.3668341708542714,1.1736482543454951,0.0023325907435637,-1.131610731301504e-06,3.1613273577500665e-11,-1.3281129593906397e-06,2.639323939297768e-09,160,c_scan
-0.3567839195979899,1.173003549344648,0.002303545132854,-1.0968478996374675e-06,3.11012887140291e-11,-1.2866064793659718e-06,2.526375247265662e-09,160,c_scan
