Repository: sadityakr/Large-MR-due-to-interlayer-hybridization-CrSBr

# Large magnetoresistance from interlayer hybridization in CrSBr: data and analysis code

Data, analysis scripts and Jupyter notebooks for the paper
([arXiv:2608.11389](https://doi.org/10.48550/arXiv.2608.11389))

> **Large bias-tunable magnetoresistance from spin-dependent interlayer
> hybridization in van der Waals antiferromagnet CrSBr-based heterostructures**

The work studies vertical tunnelling transport through a graphene / CrSBr /
graphene junction ("Device 2"). Current-voltage curves
I(V) were recorded as a function of magnetic field applied along the crystal
**b** axis and the **c** axis, at temperatures from 3 K to 160 K. The

File: output/IV_H_scans/MR_summary/MR_summary_combined_all_temps.csv (part 17 of 25)
Voltage (V),TMR_Ratio,TMR_Error,I_apar (A),I_apar_error (A),I_par (A),I_par_error (A),temperature,scan_type
-0.3467336683417085,1.1755902495122112,0.0023645097279634,-1.0553246577678087e-06,6.543944907238764e-11,-1.2406293777416472e-06,2.494139275863745e-09,160,c_scan
-0.3366834170854271,1.1765233033506135,0.0023754377491605,-1.021047368509641e-06,4.3086793274790026e-11,-1.201286022876414e-06,2.4249046563058075e-09,160,c_scan
-0.3266331658291457,1.1775277524516683,0.002390471995047,-9.867967566809513e-07,5.6246475408931244e-11,-1.1619805670211165e-06,2.3579800240060968e-09,160,c_scan
-0.3165829145728643,1.1783992863138306,0.0024050024513388,-9.528182040329708e-07,2.087833384635435e-11,-1.1228002916192785e-06,2.2913980374416587e-09,160,c_scan
-0.3065326633165829,1.1793277496394752,0.0024220016133806,-9.191952388848748e-07,3.098916708483614e-11,-1.0840324525534192e-06,2.225992362188013e-09,160,c_scan
-0.2964824120603014,1.1802004257269072,0.0024390501517716,-8.856511961150923e-07,3.0503796344276266e-11,-1.0452459187005766e-06,2.159847674088307e-09,160,c_scan
-0.2864321608040201,1.1811596711017749,0.0024552944427693,-8.52416080512572e-07,2.417301197024328e-11,-1.0068394973000937e-06,2.092737699137471e-09,160,c_scan
-0.2763819095477386,1.1821287928981865,0.0024698424188709,-8.192984319395156e-07,2.658258423724657e-11,-9.685162663720366e-07,2.023294010253025e-09,160,c_scan
-0.2663316582914573,1.1830779774419105,0.0024824201410718,-7.863421699527929e-07,4.271712833403056e-11,-9.303041040050333e-07,1.951377325604305e-09,160,c_scan
-0.2562814070351759,1.1840939763258582,0.0024998813555968,-7.537812770969514e-07,2.962703109170457e-11,-8.925478696777128e-07,1.8840371793674143e-09,160,c_scan
-0.2462311557788944,1.185158815484676,0.0025169053079525,-7.21271061511082e-07,4.8024754553342087e-11,-8.548207569038488e-07,1.814478490784081e-09,160,c_scan
-0.2361809045226131,1.186142518403844,0.0025348883298908,-6.891941151225438e-07,6.493926449877616e-11,-8.174824433805628e-07,1.7453312136198315e-09,160,c_scan
-0.2261306532663316,1.1871793232774384,0.0025526422420957,-6.572260683043042e-07,5.7317190642801765e-11,-7.802451990097953e-07,1.676282492693406e-09,160,c_scan
-0.2160804020100502,1.1883166705765258,0.0025729839031496,-6.254201017566249e-07,5.987090696288102e-11,-7.431971330310645e-07,1.6076223444191994e-09,160,c_scan
-0.2060301507537688,1.1893705975494524,0.0025878210404132,-5.940470688775241e-07,4.603142235665679e-11,-7.065421172833616e-07,1.536312298957078e-09,160,c_scan
-0.1959798994974874,1.1905297423692112,0.0026063524002426,-5.627018030009923e-07,2.733211025500945e-11,-6.69913232557462e-07,1.466238168567341e-09,160,c_scan
-0.185929648241206,1.1915982904189335,0.0026242292678905,-5.318182567611759e-07,2.346189987534808e-11,-6.337137255701946e-07,1.395332985182319e-09,160,c_scan
-0.1758793969849246,1.1927242046301545,0.0026443738446198,-5.010653712324828e-07,2.199282248457392e-11,-5.976327963709761e-07,1.3247444828363635e-09,160,c_scan
-0.1658291457286431,1.1938409865187487,0.0026622523915406,-4.705313764321638e-07,1.3709833268988688e-11,-5.617396426277992e-07,1.252566350114548e-09,160,c_scan
-0.1557788944723618,1.194968188032989,0.00267983058535,-4.403858296537575e-07,1.529593356653555e-11,-5.262470568967551e-07,1.1800178623473322e-09,160,c_scan
-0.1457286432160803,1.1961032811847765,0.0026988000338652,-4.103536558441334e-07,2.046236926380491e-11,-4.908253542013364e-07,1.1071919752624495e-09,160,c_scan
-0.135678391959799,1.1972336778529054,0.0027192364903444,-3.807265536962962e-07,2.901047903831048e-11,-4.558186521380784e-07,1.0347027642025259e-09,160,c_scan
-0.1256281407035175,1.1984179671624196,0.0027319864038137,-3.511675258862529e-07,1.8872945379970632e-11,-4.208454725060595e-07,9.591182611673512e-10,160,c_scan
-0.1155778894472361,1.1994538596534303,0.0027523749457686,-3.219862124363691e-07,3.070333564720082e-11,-3.862076052619923e-07,8.854612738393951e-10,160,c_scan
-0.1055276381909547,1.2004956211358462,0.0027663777233747,-2.9311300650662974e-07,1.0325066530470894e-11,-3.518808808091718e-07,8.107665467651465e-10,160,c_scan
-0.0954773869346733,1.201521343042023,0.0027837689112176,-2.6435160384181776e-07,9.383107851176844e-12,-3.176240940833337e-07,7.358074116085941e-10,160,c_scan
-0.085427135678392,1.2024351672702709,0.0027985492271674,-2.359827481296848e-07,2.0090008133407382e-11,-2.837539552202157e-07,6.599673746115192e-10,160,c_scan
-0.0753768844221105,1.203200072359241,0.0028094009411372,-2.0766193828121325e-07,3.0777895409827245e-12,-2.498588591662161e-07,5.833938916141411e-10,160,c_scan
-0.0653266331658291,1.2040057580024384,0.0028209009431557,-1.7961609544128845e-07,6.203881209786407e-12,-2.1625881314122682e-07,5.06624151973509e-10,160,c_scan
-0.0552763819095477,1.204762189868783,0.0028334756187765,-1.5179051151149036e-07,1.3168807796106375e-11,-1.8287146904988585e-07,4.2980199562351287e-10,160,c_scan
-0.0452261306532663,1.205309420432063,0.0028374526244742,-1.2399013478695724e-07,9.2992039765716e-12,-1.494464774993608e-07,3.5163754500187957e-10,160,c_scan
-0.0351758793969849,1.205637515517235,0.0028546444468125,-9.645847126272728e-08,1.1571147781728584e-11,-1.162939516437851e-07,2.750010143426767e-10,160,c_scan
-0.0251256281407035,1.2059250397877803,0.0028580931833599,-6.882423590112468e-08,7.967408502172139e-12,-8.299686941742739e-08,1.9647128586144192e-10,160,c_scan
-0.015075376884422,1.2062020826758832,0.0029014212696097,-4.1266255133945183e-08,1.5002970336032668e-11,-4.977544288679904e-08,1.1835529020813906e-10,160,c_scan
-0.0050251256281407,1.206624576224598,0.0029102730612891,-1.3789503653004272e-08,2.6820397173401068e-12,-1.6638754001653824e-08,4.000052264628999e-11,160,c_scan
0.0050251256281406,1.2037639924180965,0.0027724360814229,1.3858647929868581e-08,1.6116376647850077e-12,1.668254136157539e-08,3.837320584450723e-11,160,c_scan
0.015075376884422,1.2040184665303846,0.0028325975651028,4.161924010235812e-08,1.3518218084857756e-11,5.011033364620111e-08,1.1676159271996584e-10,160,c_scan
0.0251256281407035,1.2034323088301957,0.0028018950102168,6.960656579007307e-08,5.1406832616258746e-12,8.376679017848853e-08,1.9493214570496867e-10,160,c_scan
0.0351758793969849,1.2025683542825665,0.0027879923843989,9.77711608194836e-08,9.153413715033723e-12,1.175765039629825e-07,2.7236290515533805e-10,160,c_scan
0.0452261306532664,1.20159297082067,0.0027669341150577,1.261907213933685e-07,1.2907914109770662e-11,1.516298838090611e-07,3.4881675665429646e-10,160,c_scan
0.0552763819095476,1.2003719407608595,0.0027486511190518,1.5489941793919693e-07,1.3046008997537436e-11,1.8593691493440136e-07,4.254763642194396e-10,160,c_scan
0.0653266331658291,1.1991347282143754,0.0027291329644819,1.83901992171333e-07,9.900044475276871e-12,2.205232654004536e-07,5.017525687720475e-10,160,c_scan
0.0753768844221105,1.1978265333527995,0.0027067684867131,2.132644939334172e-07,1.2511408956234374e-11,2.554538694555043e-07,5.770630424310535e-10,160,c_scan
0.085427135678392,1.1963891882379547,0.0026804932084609,2.429862878242181e-07,1.1208420395315276e-11,2.907061676429703e-07,6.51185038880939e-10,160,c_scan
0.0954773869346734,1.194891512508511,0.0026558064917649,2.729953288537585e-07,6.858532970367094e-12,3.261998014018258e-07,7.24976448394162e-10,160,c_scan
0.1055276381909549,1.1935000027006797,0.0026342373509423,3.0333698939282217e-07,1.682691265809913e-11,3.620326976595493e-07,7.988092141837265e-10,160,c_scan
0.1155778894472361,1.1919966401720818,0.0026110560374765,3.340561517057301e-07,1.0821318969999007e-11,3.981938104620455e-07,8.72143949301941e-10,160,c_scan
0.1256281407035175,1.1905112209432265,0.0025895677778151,3.651383908305762e-07,1.1003175958422924e-11,4.3470135148095433e-07,9.454598691669071e-10,160,c_scan
0.135678391959799,1.189016720511608,0.0025649808254429,3.965975281870376e-07,1.8016657743621017e-11,4.715610923279615e-07,1.017039471154346e-09,160,c_scan
0.1457286432160804,1.18756571073373,0.0025406835295999,4.282757021032716e-07,2.495251640271285e-11,5.086055385582588e-07,1.087709450913987e-09,160,c_scan
0.1557788944723619,1.1862375106889624,0.0025194402627081,4.6027262550396054e-07,1.8752226174731244e-11,5.459926535160912e-07,1.1594160113905747e-09,160,c_scan
0.1658291457286431,1.1848439272001563,0.0025001137688584,4.926478972644502e-07,3.024336023293353e-11,5.837108693217104e-07,1.2311544189066931e-09,160,c_scan
0.1758793969849246,1.1834172711156188,0.0024749112506095,5.253368780492287e-07,2.4444836872995447e-11,6.216927346374169e-07,1.299840282927986e-09,160,c_scan
0.185929648241206,1.18214516934756,0.0024529992401824,5.583254027981534e-07,3.4639083362317416e-11,6.600216778418676e-07,1.3689594994982594e-09,160,c_scan
0.1959798994974875,1.1807812909944395,0.0024319102228278,5.915888264871982e-07,3.105756607556194e-11,6.985370182774395e-07,1.438223452291194e-09,160,c_scan
0.2060301507537689,1.1795384622168743,0.0024115662903019,6.250947796329615e-07,2.1921964022952087e-11,7.373233351080594e-07,1.5072357098016268e-09,160,c_scan
0.2160804020100502,1.178336694541272,0.0023897848673032,6.587972920255037e-07,3.1595490700025336e-11,7.762850234580732e-07,1.573943539200238e-09,160,c_scan
0.2261306532663316,1.1771409119372214,0.0023744039224796,6.929644039985092e-07,3.5424327734237244e-11,8.157167504628382e-07,1.644848911916616e-09,160,c_scan
0.2361809045226131,1.1759826415708323,0.0023578530818755,7.273346927512147e-07,3.972090997489717e-11,8.553329732876833e-07,1.714312079368757e-09,160,c_scan
0.2462311557788945,1.174815486349527,0.0023427474657721,7.61842320423283e-07,5.2013445657657315e-11,8.950241561897314e-07,1.7837578146409552e-09,160,c_scan
0.256281407035176,1.1736524303406757,0.0023264979397283,7.967991183295305e-07,5.150279813671093e-11,9.351652217207612e-07,1.8527657393679183e-09,160,c_scan
0.2663316582914572,1.172555470482288,0.0023038239426137,8.318014122574993e-07,5.4069838451444176e-11,9.753332962974238e-07,1.9152749573610448e-09,160,c_scan
0.2763819095477386,1.171455749283588,0.0022905029478963,8.671080976729655e-07,3.0905571374162945e-11,1.0157787662693505e-06,1.985783643697412e-09,160,c_scan
0.2864321608040201,1.1703742824606884,0.0022720339320594,9.027652219509516e-07,5.2927083983907016e-11,1.0565731988713093e-06,2.0501776283886712e-09,160,c_scan
0.2964824120603015,1.1692572884344226,0.0022546984431326,9.38526796514749e-07,3.210531512967817e-11,1.0973792972158806e-06,2.1157619078239692e-09,160,c_scan
0.306532663316583,1.1681974609280672,0.0022403273308407,9.745550193220342e-07,5.3371288993569226e-11,1.138472699106704e-06,2.182431838061877e-09,160,c_scan
0.3165829145728642,1.1673401905025256,0.0022314541447986,1.0107003847008457e-06,9.175933313085123e-11,1.1798311796176611e-06,2.252786490471523e-09,160,c_scan
0.3266331658291457,1.166201460779486,0.0022105036877827,1.0544837843211192e-06,9.45143819596716e-11,1.2297405296435695e-06,2.328332791085241e-09,160,c_scan
0.3366834170854271,1.1652395911895788,0.002198414452007,1.0911604787017016e-06,1.00242435762277e-10,1.2714633901245958e-06,2.395977435938595e-09,160,c_scan
0.3467336683417086,1.1643403572564748,0.0021856475734824,1.1280353358227904e-06,9.123113396368138e-11,1.313417065909835e-06,2.463198330304114e-09,160,c_scan
0.35678391959799,1.1634533249259438,0.0021627992843327,1.1651133560342426e-06,8.085260455299979e-11,1.3555550079936645e-06,2.5181499345489594e-09,160,c_scan
0.3668341708542713,1.1626044141077931,0.0021501795130705,1.202361132147993e-06,1.0142150034189688e-10,1.3978703595869002e-06,2.582601913740497e-09,160,c_scan
0.3768844221105527,1.1617425990374988,0.0021395496778383,1.2398742102912722e-06,5.644230778183259e-11,1.4404146875433488e-06,2.6519619435061593e-09,160,c_scan
0.3869346733668342,1.1609415090882396,0.0021221923332556,1.2774764228348413e-06,1.0086868067322816e-10,1.4830754061505266e-06,2.708520391258592e-09,160,c_scan
0.3969849246231156,1.1601020662420023,0.002110644042287,1.31534237487134e-06,1.0688689605675528e-10,1.525931406903904e-06,2.7734489441522502e-09,160,c_scan
0.4070351758793971,1.15927288296689,0.0020999448871797,1.353379474744222e-06,1.1080366740547556e-10,1.5689361254349495e-06,2.839117990781559e-09,160,c_scan
0.4170854271356783,1.158517943261355,0.0020935793991217,1.391541974655153e-06,1.1607572862326156e-10,1.6121263464393323e-06,2.910198307004489e-09,160,c_scan
0.4271356783919597,1.1577975188906,0.0020799830023201,1.4298813583744644e-06,7.385053985299232e-11,1.6555130890338758e-06,2.972899579209767e-09,160,c_scan
0.4371859296482412,1.157014083851023,0.0020665989790872,1.4684622130201785e-06,7.168810465587646e-11,1.6990314620673871e-06,3.033588795927369e-09,160,c_scan
0.4472361809045226,1.1563482912414194,0.0020567956822689,1.507056791576226e-06,7.776937363523599e-11,1.7426825457429446e-06,3.098403128201449e-09,160,c_scan
0.4572864321608041,1.1555942046186014,0.0020471739963915,1.545945823706474e-06,5.0892590921528666e-11,1.7864860345295312e-06,3.164273605044165e-09,160,c_scan
0.4673366834170853,1.1548449203764417,0.0020329658309093,1.585037889447671e-06,1.2036836374348016e-10,1.8304729552328385e-06,3.219328192774505e-09,160,c_scan
0.4773869346733668,1.1542329088391987,0.0020262776956556,1.6241372631723526e-06,9.319238366471084e-11,1.87463267762556e-06,3.289194733646748e-09,160,c_scan
0.4874371859296482,1.1534528151128371,0.0020184557016337,1.6636063230893978e-06,9.260677334320872e-11,1.9188913966069818e-06,3.3562162693401542e-09,160,c_scan
0.4974874371859297,1.1527979641626798,0.0020094208313039,1.70102251018271e-06,7.313224217333315e-11,1.960935286733519e-06,3.417030195902085e-09,160,c_scan
-1.0,2.3285396097151323,0.0030824969548109,-1.5797279214000538e-07,9.854002652988867e-11,-3.678459037552978e-07,4.2950161261727535e-10,20,c_scan
-0.9899497487437184,2.3393222700590006,0.0031227636662437,-1.533542353210969e-07,1.0134629475485019e-10,-3.587449778945105e-07,4.160853289142696e-10,20,c_scan
-0.9798994974874372,2.3488941390519766,0.0031301568085509,-1.493222699387499e-07,9.823955354976332e-11,-3.507422046890668e-07,4.0646917398644406e-10,20,c_scan
-0.9698492462311558,2.364144034263021,0.0032060945037508,-1.4334146773781613e-07,9.651108583673386e-11,-3.388798758148633e-07,3.989253111402847e-10,20,c_scan
-0.9597989949748744,2.374893141241199,0.0032550526846573,-1.3944072018905042e-07,9.698823192079979e-11,-3.31156809986709e-07,3.9109886242251135e-10,20,c_scan
-0.949748743718593,2.391164679874284,0.0032152723704588,-1.3371675128551369e-07,8.868896433243178e-11,-3.1973877278145457e-07,3.739934769893593e-10,20,c_scan
-0.9396984924623116,2.402358979597256,0.0032892564474501,-1.2999619236139034e-07,9.119326130869296e-11,-3.122975200328382e-07,3.6720337374714276e-10,20,c_scan
-0.9296482412060302,2.419619684704951,0.0033147854184338,-1.2456523582766097e-07,8.58751002231485e-11,-3.014004966385229e-07,3.5681588047775167e-10,20,c_scan
-0.9195979899497488,2.431074130635907,0.0033012514598677,-1.2103757153747166e-07,7.598121900100197e-11,-2.942513089997403e-07,3.54317027901736e-10,20,c_scan
-0.9095477386934674,2.448478535574356,0.0033045091820302,-1.1586915347899162e-07,7.056645907874783e-11,-2.837031352284816e-07,3.4169019089491037e-10,20,c_scan
-0.8994974874371859,2.4604278645907014,0.0033161791465589,-1.125204528903884e-07,6.885408708867018e-11,-2.7684845762787695e-07,3.3246357588013885e-10,20,c_scan
-0.8894472361809045,2.478751589446493,0.0033493412993423,-1.076214437064236e-07,6.030635016324682e-11,-2.6676682464582373e-07,3.2800379492846687e-10,20,c_scan
-0.8793969849246231,2.4911888992062257,0.0033896655600894,-1.0444540007446553e-07,5.960116355978746e-11,-2.601932212386617e-07,3.2139558113257363e-10,20,c_scan
-0.8693467336683417,2.5099505987789987,0.0034689475666383,-9.980311677302201e-08,6.172625883451197e-11,-2.505008927044569e-07,3.096115862645697e-10,20,c_scan
-0.8592964824120604,2.5232650308026248,0.0035010776580402,-9.680004916308533e-08,5.935446281567105e-11,-2.442521790331881e-07,3.0401658926253603e-10,20,c_scan
-0.8492462311557789,2.543970261734598,0.0035780288430268,-9.238694741194349e-08,5.517129814426132e-11,-2.350296467884224e-07,2.992870183055357e-10,20,c_scan
-0.8391959798994975,2.5576765843062588,0.0036649278016372,-8.953772054119736e-08,5.922284911183748e-11,-2.2900853124037805e-07,2.9109777236403577e-10,20,c_scan
-0.8291457286432161,2.5786382787403443,0.0035605651671671,-8.539239121898716e-08,4.7020975868810645e-11,-2.201960887104512e-07,2.7882231573526435e-10,20,c_scan
-0.8190954773869347,2.592401567324708,0.0035968483259245,-8.27239179805585e-08,3.953596297278403e-11,-2.144536146280404e-07,2.79335681012787e-10,20,c_scan
-0.8090452261306533,2.6137424900628417,0.0037461813123802,-7.881673030483879e-08,4.1559082520056926e-11,-2.0600663692558078e-07,2.74554501141352e-10,20,c_scan
-0.7989949748743719,2.6285019139775208,0.003740409347321,-7.627909927186829e-08,4.329367099822412e-11,-2.004997584325872e-07,2.6163870278210436e-10,20,c_scan
-0.7889447236180904,2.651196525213754,0.0037565428066875,-7.261057689257535e-08,4.023583880995852e-11,-1.925049091513618e-07,2.510407334938374e-10,20,c_scan
-0.778894472361809,2.66634204881974,0.0037816273034089,-7.024611828851608e-08,3.691826748621111e-11,-1.873001789590357e-07,2.4673322547820224e-10,20,c_scan
-0.7688442211055276,2.6896146710397275,0.0040123993768745,-6.679378189962041e-08,4.3975409177701355e-11,-1.7964953573144686e-07,2.4049190811259847e-10,20,c_scan
-0.7587939698492463,2.705072771806609,0.0040882898091137,-6.457720233969964e-08,4.353527581855321e-11,-1.7468603172856757e-07,2.3628922183956837e-10,20,c_scan
-0.7487437185929648,2.728076959964965,0.0041294475497212,-6.134986928145726e-08,3.782130707302813e-11,-1.6736716488360598e-07,2.3137783022786743e-10,20,c_scan
-0.7386934673366834,2.744478425101902,0.0041456734876088,-5.9268824259716074e-08,3.2232134594412666e-11,-1.62662009461947e-07,2.2923299434567607e-10,20,c_scan
-0.728643216080402,2.768589011731504,0.0041707055273013,-5.626455610966342e-08,2.870303891225384e-11,-1.557734317951648e-07,2.2079783351702432e-10,20,c_scan
-0.7185929648241206,2.785460047127935,0.0041896370508052,-5.432090046855354e-08,3.15725310168205e-11,-1.51308697979169e-07,2.0990644566726792e-10,20,c_scan
-0.7085427135678393,2.8105103282623776,0.0043120703442655,-5.151002972525909e-08,3.393052211039681e-11,-1.4476947055194276e-07,2.0060181790803255e-10,20,c_scan
-0.6984924623115578,2.826748466417665,0.0044256422424254,-4.970527103568634e-08,3.33199243459553e-11,-1.4050429867300078e-07,1.9879388771800903e-10,20,c_scan
-0.6884422110552764,2.8513258257765823,0.0045857332648776,-4.7083563317368e-08,3.269924629276036e-11,-1.342505800563983e-07,1.9474415995813648e-10,20,c_scan
-0.6783919597989949,2.8671349589395083,0.0045907799587478,-4.54032134986709e-08,2.9181536171884407e-11,-1.3017714067023353e-07,1.9090678257419412e-10,20,c_scan
-0.6683417085427136,2.8916675577515774,0.0046505557419644,-4.2976716255372384e-08,2.8281927164822014e-11,-1.2427437613435518e-07,1.8236770437998023e-10,20,c_scan
-0.6582914572864322,2.9083065362689084,0.0047007195627562,-4.1427376670010015e-08,2.710688262043694e-11,-1.204835103498642e-07,1.7806768042248794e-10,20,c_scan
-0.6482412060301508,2.9315252944908985,0.0048232031786075,-3.919132644959112e-08,2.790362009808956e-11,-1.1489036481162655e-07,1.7041189899507662e-10,20,c_scan
-0.6381909547738693,2.946275641071059,0.0049481667917532,-3.776501860615864e-08,2.9737674853301374e-11,-1.1126615440392049e-07,1.6505468178203578e-10,20,c_scan
-0.6281407035175879,2.967995703935154,0.0050518403388829,-3.570626699857516e-08,2.813249569537959e-11,-1.0597604705533265e-07,1.5989379499754966e-10,20,c_scan
-0.6180904522613065,2.981990332776128,0.005013102289524,-3.439849345650633e-08,2.583076594391572e-11,-1.0257597494936481e-07,1.542837397239961e-10,20,c_scan
-0.6080402010050251,3.001664341538425,0.0051860914275395,-3.253011555263874e-08,2.8771978254613533e-11,-9.764448788048024e-08,1.4492198511657666e-10,20,c_scan
-0.5979899497487438,3.0129313189263187,0.0051734844064304,-3.1342813148253425e-08,2.577196849382992e-11,-9.443374335762837e-08,1.4235073955788162e-10,20,c_scan
-0.5879396984924623,3.0270811104591497,0.0052433870532797,-2.9636016819047693e-08,2.311668507692788e-11,-8.971062670218893e-08,1.3874568749060859e-10,20,c_scan
-0.5778894472361809,3.036163889559363,0.0052799508223011,-2.85524177850438e-08,2.2375881033955048e-11,-8.668981983856252e-08,1.3457995616117838e-10,20,c_scan
-0.5678391959798995,3.046633133666808,0.0051263272559769,-2.7004062221397996e-08,1.771239573320251e-11,-8.227147070731124e-08,1.274805892695349e-10,20,c_scan
-0.5577889447236181,3.0518474660183195,0.0051742243501801,-2.6027502314576863e-08,1.7599774458474876e-11,-7.943196698552736e-08,1.2349746521124824e-10,20,c_scan
-0.5477386934673367,3.0588743782657977,0.0053707705436511,-2.4624827891534693e-08,1.899194726532264e-11,-7.532425510662046e-08,1.1881199151728719e-10,20,c_scan
-0.5376884422110553,3.062521704771512,0.0053357920890209,-2.3720297231321418e-08,1.747750551462776e-11,-7.264392511455344e-08,1.1469152723192188e-10,20,c_scan
-0.5276381909547738,3.0632742368093244,0.0054945066405533,-2.243450055822953e-08,1.777687472179057e-11,-6.872302757570895e-08,1.1058588450689184e-10,20,c_scan
-0.5175879396984925,3.062096078073888,0.0056875898407138,-2.1616906152850143e-08,1.6495070325847958e-11,-6.619304355073374e-08,1.1209382530254938e-10,20,c_scan
-0.507537688442211,3.056912062297898,0.0057719344005559,-2.045358731996308e-08,1.4287327313483055e-11,-6.252481779565849e-08,1.0968083218779398e-10,20,c_scan
-0.4974874371859297,3.0511688489854305,0.0058236560570467,-1.9716112952118563e-08,1.4092285292309654e-11,-6.015718966258235e-08,1.0646491151762304e-10,20,c_scan
-0.4874371859296482,3.040087856119895,0.0059574151192978,-1.865900417411683e-08,1.6204591490613562e-11,-5.6725011997023014e-08,9.964707164086106e-11,20,c_scan
-0.4773869346733668,3.031995210983453,0.0058301091875891,-1.7992152985471928e-08,1.5585018988407237e-11,-5.455212168723253e-08,9.364990004877626e-11,20,c_scan
-0.4673366834170854,3.014147927472945,0.0061174816934993,-1.7030309053257756e-08,1.65086181373576e-11,-5.13318707371006e-08,9.153149924576786e-11,20,c_scan
-0.457286432160804,2.99918112737532,0.0060162643998445,-1.642111134001996e-08,1.5257489207252648e-11,-4.9249887221516726e-08,8.755700637745743e-11,20,c_scan
-0.4472361809045225,2.971285754287681,0.0059232568320707,-1.555129236563921e-08,1.5258985166441476e-11,-4.620733346678656e-08,8.018376876361538e-11,20,c_scan
-0.4371859296482412,2.949151262161576,0.0058199981405655,-1.5000743549209172e-08,1.4783568091874477e-11,-4.423946177151235e-08,7.563841481850358e-11,20,c_scan
-0.4271356783919597,2.915755080986097,0.0055660643310183,-1.420199967410069e-08,1.0588551094816215e-11,-4.140955270992199e-08,7.277089001551957e-11,20,c_scan
-0.4170854271356784,2.891834748251741,0.0055438990476408,-1.3684546394838925e-08,9.633703859133164e-12,-3.9573446778658293e-08,7.056545016038879e-11,20,c_scan
-0.4070351758793969,2.8524303637773323,0.0057736120668607,-1.2925663335859833e-08,1.1991928378133896e-11,-3.686955457116998e-08,6.632679227115301e-11,20,c_scan
-0.3969849246231155,2.8254617147232794,0.0061817658807934,-1.2438096622215942e-08,1.4432675678739006e-11,-3.514336581010008e-08,6.518477914027391e-11,20,c_scan
-0.3869346733668342,2.7829220775233816,0.0066817745661811,-1.1735612452360024e-08,1.7225872857192974e-11,-3.265929498693102e-08,6.20547408284353e-11,20,c_scan
-0.3768844221105527,2.751854486267229,0.0066288189653352,-1.128569429855484e-08,1.5899667484307308e-11,-3.1056588486118626e-08,6.06818296252138e-11,20,c_scan
-0.3668341708542714,2.702423542633639,0.0061000609349112,-1.0631871921821952e-08,1.0538362138049576e-11,-2.87318209837972e-08,5.826765399166614e-11,20,c_scan
-0.3567839195979899,2.6690177542402043,0.0061169080889412,-1.0206446979073294e-08,1.115536275937078e-11,-2.7241188194857924e-08,5.4874940403259456e-11,20,c_scan
-0.3467336683417085,2.618685427885988,0.0059121337432065,-9.578220361979398e-09,9.147164715608524e-12,-2.5082346086996306e-08,5.131204769459157e-11,20,c_scan
-0.3366834170854271,2.5599658839404564,0.006025746940974,-8.987558252624323e-09,9.230059241860764e-12,-2.300784250664577e-08,4.873029112987034e-11,20,c_scan
-0.3266331658291457,2.5190030585297576,0.0060554853015852,-8.603255686755692e-09,9.842645958274107e-12,-2.167162738825112e-08,4.581877818844602e-11,20,c_scan
-0.3165829145728643,2.457956254735604,0.0058309295080246,-8.041301977275872e-09,8.39229481640277e-12,-1.976516849126301e-08,4.2106999433939715e-11,20,c_scan
-0.3065326633165829,2.4170052237050763,0.0058331932511233,-7.67738332669702e-09,8.419915273610289e-12,-1.8556275605012955e-08,3.98925294138798e-11,20,c_scan
-0.2964824120603014,2.356873494442844,0.0061082542351226,-7.13665499978795e-09,1.0355215807918147e-11,-1.6820193007983222e-08,3.612003226367728e-11,20,c_scan
-0.2864321608040201,2.3163266073169733,0.0062306044291208,-6.784112528215042e-09,1.1034652739284288e-11,-1.5714220356136923e-08,3.3665593829612886e-11,20,c_scan
-0.2763819095477386,2.256995215743971,0.0057339243929592,-6.263007755746689e-09,8.265119760151104e-12,-1.4135578540887661e-08,3.068647424732816e-11,20,c_scan
-0.2663316582914573,2.2147252542794424,0.0056332419489748,-5.926862001179218e-09,7.610284443730395e-12,-1.3126370952640808e-08,2.882084513509372e-11,20,c_scan
-0.2562814070351759,2.153878519571397,0.0059110505884066,-5.424847076818003e-09,8.481590246503756e-12,-1.168446159071798e-08,2.6353975148254016e-11,20,c_scan
-0.2462311557788944,2.114929293591044,0.0063962207706965,-5.0936117772304254e-09,9.99587677729122e-12,-1.0772628757844966e-08,2.4789591005723653e-11,20,c_scan
-0.2361809045226131,2.054578011848547,0.0069813955708448,-4.613151234451336e-09,1.1473128316337588e-11,-9.478079091635696e-09,2.1944969548644783e-11,20,c_scan
-0.2261306532663316,2.0148695964285466,0.0068687149378512,-4.297166835473361e-09,1.1046226216309687e-11,-8.658230807576344e-09,1.9386442453312096e-11,20,c_scan
-0.2160804020100502,1.956481353690416,0.0050450168492163,-3.8300580477675046e-09,5.142644749495241e-12,-7.493437154009041e-09,1.6496468367552155e-11,20,c_scan
-0.2060301507537688,1.920359534923801,0.0048347105370943,-3.5271842389387662e-09,4.322992982527522e-12,-6.773461884679009e-09,1.4895760045284087e-11,20,c_scan
-0.1959798994974874,1.8742276903966817,0.0053061729955473,-3.08262699420211e-09,5.606139051675119e-12,-5.777544871697887e-09,1.25359095737825e-11,20,c_scan
-0.185929648241206,1.846408627769355,0.0055998982535439,-2.8002190642698596e-09,6.0914136621408646e-12,-5.170348639912099e-09,1.0926644403797684e-11,20,c_scan
-0.1758793969849246,1.8028550171279467,0.0053425884431578,-2.4039050183907983e-09,5.168498349225308e-12,-4.3338922231048995e-09,8.838465067582505e-12,20,c_scan
-0.1658291457286431,1.7757918765312173,0.0064334702868459,-2.155587481471369e-09,6.489057402388631e-12,-3.8278747387492446e-09,7.715852448009846e-12,20,c_scan
-0.1557788944723618,1.742461902652641,0.0057530470311554,-1.804052583093949e-09,4.7272804056510724e-12,-3.143492896423294e-09,6.314234765775935e-12,20,c_scan
-0.1457286432160803,1.7284669077162318,0.0049560888645551,-1.584431708489242e-09,3.211432696357884e-12,-2.738637775659946e-09,5.554375583319986e-12,20,c_scan
-0.135678391959799,1.7198310499871494,0.0070069739380775,-1.2864274632141744e-09,4.613803706300612e-12,-2.2124378947919394e-09,4.276436125839044e-12,20,c_scan
-0.1256281407035175,1.7322022509615735,0.0070396738702251,-1.1043174153931932e-09,3.9957295155517234e-12,-1.912901112720157e-09,3.539727715996087e-12,20,c_scan
-0.1155778894472361,1.7762867329271057,0.0054752976181112,-8.61439794331026e-10,2.0796186202287455e-12,-1.530164077885656e-09,2.932755956758696e-12,20,c_scan
-0.1055276381909547,1.8079494586717184,0.0066299134300684,-7.252039794307458e-10,2.227446618080951e-12,-1.3111321420383927e-09,2.626713262128214e-12,20,c_scan
-0.0954773869346733,1.8613968750257408,0.0071457272271301,-5.51763075204861e-10,1.832228225397853e-12,-1.027050063940921e-09,1.9783145283010727e-12,20,c_scan
-0.085427135678392,1.886299554549496,0.0078127055599965,-4.5886408036964565e-10,1.6735984289208718e-12,-8.655551104000266e-10,1.6988059393246237e-12,20,c_scan
-0.0753768844221105,1.9010798422251536,0.0189272101793691,-3.457303934584255e-10,3.3699712598761293e-12,-6.572610818483837e-10,1.3326065970514109e-12,20,c_scan
-0.0653266331658291,1.875043896065819,0.0252750245680126,-2.86316858615144e-10,3.806672316409094e-12,-5.368566780870659e-10,1.1928481461941629e-12,20,c_scan
-0.0552763819095477,1.79401074880517,0.026886138665164,-2.0979947591921278e-10,3.090477395875354e-12,-3.763825148927591e-10,1.038103297214334e-12,20,c_scan
-0.0452261306532663,1.6946432021009854,0.0266384951267214,-1.6898283089478548e-10,2.5927755244699497e-12,-2.8636560564762863e-10,9.784170923051581e-13,20,c_scan
-0.0351758793969849,1.4676476819265667,0.0214399265528413,-1.2429897594854906e-10,1.6421893710129385e-12,-1.8242710391673408e-10,1.137175233615683e-12,20,c_scan
-0.0251256281407035,1.2950868464363698,0.031823102114407,-1.0292853444672756e-10,2.367722705296823e-12,-1.3330139108492966e-10,1.1515579470100422e-12,20,c_scan
-0.015075376884422,1.1190525686902777,0.0642109381728446,-7.440039360497525e-11,4.143666868157421e-12,-8.325795157521525e-11,1.1494277927238942e-12,20,c_scan
-0.0050251256281407,1.057433332990035,0.1142579701494389,-5.8936609250806e-11,6.140430296380945e-12,-6.232153515521112e-11,1.784981620816498e-12,20,c_scan
0.0050251256281406,0.9148718676538824,0.14848144949615,-3.4650227130533004e-11,5.365785712320794e-12,-3.1700518009541954e-11,1.5400702363958902e-12,20,c_scan
0.015075376884422,0.5235438624699936,0.0783410894305757,-2.177779774927549e-11,2.897219845162184e-12,-1.1401632349746028e-11,7.810358229718665e-13,20,c_scan
0.0251256281407035,6.768503356294028,3.297841301073181,5.200487416544098e-12,2.5318018688683864e-12,3.519951653324357e-11,6.896761342855186e-13,20,c_scan
0.0351758793969849,2.98745857003846,0.2432227809402151,2.68959367865761e-11,2.1744520853236025e-12,8.035049685226944e-11,7.712141432789823e-13,20,c_scan
0.0452261306532664,2.427260943395668,0.0931562897672434,7.113792982098229e-11,2.699969532575094e-12,1.7267031864849236e-10,9.836893715170153e-13,20,c_scan
0.0552763819095476,2.288524231451955,0.0742958215141262,1.1075576342551072e-10,3.561971765371869e-12,2.534672483722415e-10,1.1233016968351373e-12,20,c_scan
0.0653266331658291,2.2661332422388534,0.0318408480067391,1.7921894727264054e-10,2.452704057619677e-12,4.0613401405358303e-10,1.292622568454717e-12,20,c_scan
0.0753768844221105,2.2453153743478595,0.0122223625518221,2.3688669039972845e-10,1.0804694083167758e-12,5.318853279328918e-10,1.5803162202026353e-12,20,c_scan
0.085427135678392,2.172896574333876,0.0153835421185767,3.478997193932966e-10,2.3120021905594445e-12,7.559501084814106e-10,1.8453114956309992e-12,20,c_scan
0.0954773869346734,2.1310957068348566,0.0173919808437628,4.3609412641816726e-10,3.416315250412591e-12,9.293583205856535e-10,2.125947675911877e-12,20,c_scan
0.1055276381909549,2.071237290475612,0.0126517596752233,5.965093143926092e-10,3.4012716117003008e-12,1.235512336086013e-09,2.706622842527837e-12,20,c_scan
0.1155778894472361,2.0399647800948983,0.0100863832152703,7.24452913097461e-10,3.251088468310683e-12,1.4778584275559703e-09,3.0674130113727078e-12,20,c_scan
0.1256281407035175,2.065965519821172,0.0070593532125718,9.358171675238876e-10,2.6799625598716167e-12,1.9333660009610646e-09,3.6038261291960633e-12,20,c_scan
0.135678391959799,2.127261337132457,0.0068028172637282,1.0897511368080523e-09,2.91468868491522e-12,2.3181854604279124e-09,4.063790668123988e-12,20,c_scan
0.1457286432160804,2.2641305563998806,0.0053613467383393,1.335311560403741e-09,2.2559120681437816e-12,3.023319706224115e-09,5.016360164548064e-12,20,c_scan
0.1557788944723619,2.374400056250838,0.0053165196280383,1.506060224703465e-09,2.337601745870679e-12,3.5759894822530563e-09,5.771054469844677e-12,20,c_scan
0.1658291457286431,2.54915704260092,0.0062694026404764,1.760772617539451e-09,3.337485325249037e-12,4.4884859184195475e-09,7.0339983765222425e-12,20,c_scan
0.1758793969849246,2.658983514084162,0.0091147397863624,1.934780423422138e-09,5.867139175791123e-12,5.1445492492522405e-09,8.222797075175031e-12,20,c_scan
0.185929648241206,2.79773805893221,0.0090538118514012,2.208173428678678e-09,6.178711874016802e-12,6.177890842137168e-09,1.0043669796512303e-11,20,c_scan
0.1959798994974875,2.877049512352824,0.008761418328846,2.394699532700213e-09,6.20676622667944e-12,6.889669122786682e-09,1.1014636264520684e-11,20,c_scan
0.2060301507537689,2.980736731812993,0.0096358821320143,2.6845652055058123e-09,7.539254100446687e-12,8.00198211699827e-09,1.2811975188406442e-11,20,c_scan
0.2160804020100502,3.0374340221308254,0.0089824307266994,2.885426747073469e-09,7.200435266287099e-12,8.764293369927231e-09,1.390742013100347e-11,20,c_scan
0.2261306532663316,3.10446106769726,0.0082426272903881,3.206352585700562e-09,6.924496545894207e-12,9.953996771617837e-09,1.5374204063482737e-11,20,c_scan
0.2361809045226131,3.146186056092997,0.0082473839252863,3.4246792437567182e-09,7.23435853459711e-12,1.0774678083298498e-08,1.6724631706128112e-11,20,c_scan
0.2462311557788945,3.204776074784536,0.0080192412359376,3.760329368962132e-09,7.296568586781314e-12,1.2051013594959472e-08,1.9039905949848062e-11,20,c_scan
0.256281407035176,3.245213920048305,0.0077357337728581,3.985668348730319e-09,7.121304953801407e-12,1.2934346405995574e-08,2.040924038850501e-11,20,c_scan
0.2663316582914572,3.301238145588604,0.0060128900380222,4.332987225037755e-09,3.914124814699609e-12,1.4304222711642752e-08,2.262377397107184e-11,20,c_scan
0.2763819095477386,3.340039736905529,0.0063952495500689,4.5633158986281316e-09,4.873193583669521e-12,1.524165643347072e-08,2.422291414300949e-11,20,c_scan
0.2864321608040201,3.390210077229748,0.0056338978246835,4.922818531418881e-09,2.696771744669801e-12,1.668938899358964e-08,2.618441572624913e-11,20,c_scan
0.2964824120603015,3.4167600996597067,0.0056949375694639,5.176219414676573e-09,3.0202418792996888e-12,1.7685899963150836e-08,2.7612970312985237e-11,20,c_scan
0.306532663316583,3.4520691740814224,0.0065535915484622,5.571915852896995e-09,6.042122215849846e-12,1.923463895636132e-08,2.9972885566516226e-11,20,c_scan
0.3165829145728642,3.477347380511604,0.0063874400329841,5.836211197467233e-09,5.768975411023083e-12,2.0294533719625174e-08,3.142053171782315e-11,20,c_scan
0.3266331658291457,3.515403270495221,0.0062790128087932,6.2408377187678395e-09,5.588847752346364e-12,2.19390613271864e-08,3.390515282139627e-11,20,c_scan
0.3366834170854271,3.5506851751597592,0.0061020359688843,6.656498362886483e-09,5.011213623729537e-12,2.3635130055576242e-08,3.6513533090064894e-11,20,c_scan
0.3467336683417086,3.573620789459655,0.0061458651754565,6.942708692222735e-09,5.264770662237788e-12,2.4810608117689412e-08,3.829702043119946e-11,20,c_scan
0.35678391959799,3.6080991809313847,0.0058591897517656,7.380879937073454e-09,3.982737895983751e-12,2.6630946855507626e-08,4.0788653940073996e-11,20,c_scan
0.3668341708542713,3.631204257001525,0.0060206178481097,7.678249302566888e-09,4.996239620874729e-12,2.7881291553799872e-08,4.2518989532560447e-11,20,c_scan
0.3768844221105527,3.664258310344586,0.0066365223539066,8.146344790493837e-09,8.116916571659142e-12,2.9850311597499366e-08,4.514682809672472e-11,20,c_scan
0.3869346733668342,3.6892912545438,0.0060936059573972,8.463256258828091e-09,5.717897210569675e-12,3.1223417300657546e-08,4.706003340311059e-11,20,c_scan
0.3969849246231156,3.7327095052255967,0.0057027028347302,8.94241414338196e-09,2.77089812067878e-12,3.337943427266565e-08,4.993604060123728e-11,20,c_scan
0.4070351758793971,3.762446829972128,0.005712367011123,9.27477358196763e-09,2.695690864639336e-12,3.4895842462183355e-08,5.2001045623278127e-11,20,c_scan
0.4170854271356783,3.801279548984224,0.0056771285188861,9.805626701009892e-09,2.0617995312494667e-12,3.727392824352255e-08,5.511332192417991e-11,20,c_scan
0.4271356783919597,3.829496678125798,0.0057267885832171,1.0171111108215265e-08,2.8739088236070823e-12,3.895023620175877e-08,5.7198625727513e-11,20,c_scan
0.4371859296482412,3.869213845486683,0.0056442201004513,1.0753556075019772e-08,1.8001794824178552e-12,4.160780805368393e-08,6.029445246697873e-11,20,c_scan
0.4472361809045226,3.8926690687039054,0.0056287918604221,1.117077634467093e-08,1.7785193208980566e-12,4.3484135550309816e-08,6.249567357196906e-11,20,c_scan
0.4572864321608041,3.922315015156867,0.0056652005161847,1.1845294978487844e-08,3.0995335426767845e-12,4.646097835308512e-08,6.599553234333589e-11,20,c_scan
0.4673366834170853,3.9396660169889866,0.0057100892069487,1.2322004113430673e-08,4.379593430294796e-12,4.854458086688133e-08,6.821134952238459e-11,20,c_scan
0.4773869346733668,3.958886095009334,0.0058330462893248,1.3100001625811862e-08,6.176680808302971e-12,5.186141428102625e-08,7.239471990191314e-11,20,c_scan
0.4874371859296482,3.968303563746234,0.0055797537380184,1.3654834649978882e-08,2.9429273798266138e-12,5.4186529003876763e-08,7.529026535056736e-11,20,c_scan
0.4974874371859297,3.9771214896667737,0.0055864687448032,1.4551851412014042e-08,3.475902805992957e-12,5.787448096515883e-08,8.010943602053347e-11,20,c_scan
0.5075376884422111,3.979732578772456,0.0055357796317024,1.5191948904282585e-08,1.7135193034493716e-12,6.045989398941992e-08,8.382234547907277e-11,20,c_scan
0.5175879396984926,3.977462405218436,0.0056614585013294,1.6225244834826398e-08,4.968447523277344e-12,6.453530134598663e-08,8.970765854703429e-11,20,c_scan
0.5276381909547738,3.971192113269045,0.0057810381119606,1.69681068453732e-08,6.920326007488572e-12,6.738361208145255e-08,9.416492358111372e-11,20,c_scan
0.5376884422110553,3.9577843328349576,0.00574560432858,1.815481766946729e-08,6.997468175102255e-12,7.18528529376929e-08,1.0056677221089092e-10,20,c_scan
0.5477386934673367,3.946060375655613,0.005754888372907,1.8998396970025052e-08,8.008003593521282e-12,7.49688214843915e-08,1.0466749117484467e-10,20,c_scan
0.5577889447236182,3.923750413319605,0.0058841593147988,2.0350747216368032e-08,1.1145196961134167e-11,7.985125280158688e-08,1.1147625513935984e-10,20,c_scan
0.5678391959798996,3.906541913588591,0.0057709897381135,2.1303990951160144e-08,1.0543830047680157e-11,8.322493357741917e-08,1.1583994058049519e-10,20,c_scan
0.5778894472361809,3.875304581570416,0.0055827975010384,2.2835784259829584e-08,9.54896586572678e-12,8.849561936587119e-08,1.2199875640046272e-10,20,c_scan
0.5879396984924623,3.8544326079270896,0.0054578303112772,2.3902525355828506e-08,8.242220526651487e-12,9.213067314330945e-08,1.2652855141977418e-10,20,c_scan
0.5979899497487438,3.819697110800334,0.005399920057773,2.5600782729666483e-08,9.091796668533632e-12,9.778723582673413e-08,1.3380909041810628e-10,20,c_scan
0.6080402010050252,3.7946575960780913,0.0054299665244502,2.6795853165317253e-08,1.03709649132076e-11,1.016810877571643e-07,1.400773450336538e-10,20,c_scan
0.6180904522613067,3.754886029324642,0.0055074105165268,2.8681898115468242e-08,1.4270321163584455e-11,1.076972585282845e-07,1.4859717842846526e-10,20,c_scan
0.6281407035175879,3.727884328394144,0.0054691627432821,3.000645443828333e-08,1.4359546391528486e-11,1.1186059125114929e-07,1.5513417812045263e-10,20,c_scan
0.6381909547738693,3.685341469352384,0.0054266781358772,3.208603260661683e-08,1.6562490484809434e-11,1.1824798655215773e-07,1.6307140507612268e-10,20,c_scan
0.6482412060301508,3.654574055034882,0.0052969028912041,3.3563086185322744e-08,1.5821837336924603e-11,1.2265878397978018e-07,1.6811448794929128e-10,20,c_scan
0.6582914572864322,3.6072681330173904,0.0052873503196723,3.587774780672353e-08,1.8800671176165374e-11,1.2942065634762838e-07,1.77160915569221e-10,20,c_scan
0.6683417085427137,3.5757690520928214,0.0052033057727419,3.7479913423899323e-08,1.872555471585129e-11,1.340195144962975e-07,1.8316434527088163e-10,20,c_scan
0.6783919597989949,3.526596163854062,0.0050440781052811,4.003207953590885e-08,1.8049665037190204e-11,1.411769781224368e-07,1.9162949502583488e-10,20,c_scan
