Repository: sadityakr/Large-MR-due-to-interlayer-hybridization-CrSBr

# Large magnetoresistance from interlayer hybridization in CrSBr: data and analysis code

Data, analysis scripts and Jupyter notebooks for the paper
([arXiv:2608.11389](https://doi.org/10.48550/arXiv.2608.11389))

> **Large bias-tunable magnetoresistance from spin-dependent interlayer
> hybridization in van der Waals antiferromagnet CrSBr-based heterostructures**

The work studies vertical tunnelling transport through a graphene / CrSBr /
graphene junction ("Device 2"). Current-voltage curves
I(V) were recorded as a function of magnetic field applied along the crystal
**b** axis and the **c** axis, at temperatures from 3 K to 160 K. The

File: output/IV_H_scans/MR_summary/MR_summary_combined_all_temps.csv (part 18 of 25)
Voltage (V),TMR_Ratio,TMR_Error,I_apar (A),I_apar_error (A),I_par (A),I_par_error (A),temperature,scan_type
0.6884422110552764,3.493181228279709,0.0049472038328783,4.181418227854837e-08,1.7866943417096936e-11,1.4606451661129118e-07,1.9722348036165527e-10,20,c_scan
0.6984924623115578,3.441177471687261,0.0047226160580384,4.462642707582951e-08,1.2271356727070207e-11,1.5356745549523893e-07,2.0647961857842212e-10,20,c_scan
0.7085427135678393,3.4062756577663875,0.0046827838389552,4.6600687418465673e-08,1.3416385894820991e-11,1.5873478718869998e-07,2.1338205076174928e-10,20,c_scan
0.7185929648241207,3.353404113549911,0.0047169917265286,4.968586095273015e-08,2.0934181625524263e-11,1.6661677050415417e-07,2.23607055197298e-10,20,c_scan
0.728643216080402,3.317302737624435,0.0046236540831836,5.1848364774763546e-08,2.1100380650284384e-11,1.7199672240867346e-07,2.2928248535204426e-10,20,c_scan
0.7386934673366834,3.2631925847020176,0.0044999118386026,5.524395345536424e-08,2.111909294857816e-11,1.8027165926516803e-07,2.388494729499039e-10,20,c_scan
0.7487437185929648,3.2265559141078954,0.0044963135509666,5.762451527516852e-08,2.521017629567809e-11,1.859287205586957e-07,2.4599834959627415e-10,20,c_scan
0.7587939698492463,3.1723730268945785,0.004398016283572,6.13540602573856e-08,2.7309480127707915e-11,1.946379658509947e-07,2.5554995443271583e-10,20,c_scan
0.7688442211055277,3.136253454883264,0.004367257771467,6.394465896457949e-08,3.0822830917434394e-11,2.005466575989945e-07,2.619980411510282e-10,20,c_scan
0.778894472361809,3.0828260087205366,0.0041833240132349,6.80043155811815e-08,2.6466782029188283e-11,2.0964547277890557e-07,2.725323135957795e-10,20,c_scan
0.7889447236180904,3.047842762251148,0.0040344373504706,7.081553701671375e-08,1.965733475406449e-11,2.158346219513192e-07,2.7934829651285355e-10,20,c_scan
0.7989949748743719,2.9954807847032647,0.0039082337377454,7.523468046921561e-08,1.7083665522569164e-11,2.253640396888254e-07,2.8954733208058816e-10,20,c_scan
0.8090452261306533,2.961623380285936,0.0038385540013343,7.828740989153912e-08,1.596430422234267e-11,2.3185782351681078e-07,2.9676776810867644e-10,20,c_scan
0.8190954773869348,2.9125822328543203,0.00372893109131,8.302751871023537e-08,1.783993746610852e-11,2.418244758334112e-07,3.052125508271919e-10,20,c_scan
0.829145728643216,2.8807813034263927,0.0036967551599639,8.63017919795745e-08,2.214830049707903e-11,2.48616588786952e-07,3.1259134040900837e-10,20,c_scan
0.8391959798994975,2.8349343203934767,0.0036590713827578,9.13658967345228e-08,2.7832742673080902e-11,2.5901631636622494e-07,3.2486956744046566e-10,20,c_scan
0.8492462311557789,2.8053977080095365,0.0036143385888092,9.485961203813129e-08,3.087820125079723e-11,2.6611893819444733e-07,3.3173088985144145e-10,20,c_scan
0.8592964824120604,2.7631016981002645,0.0035015624166876,1.0025171005382854e-07,2.8917126219236638e-11,2.77005670287189e-07,3.4182341530422703e-10,20,c_scan
0.8693467336683418,2.736362704660644,0.0034345730662395,1.03933871969586e-07,2.810662500470976e-11,2.8440077100854934e-07,3.4858479306129907e-10,20,c_scan
0.879396984924623,2.6976873317716112,0.0033789515461283,1.0964669680777368e-07,3.20108352231135e-11,2.9579250494893377e-07,3.6028636409881324e-10,20,c_scan
0.8894472361809045,2.672678433847733,0.0033468296483432,1.1356248227130493e-07,3.3845265863240464e-11,3.035159972607322e-07,3.6915294769441424e-10,20,c_scan
0.8994974874371859,2.636707235376059,0.0033316111487214,1.1960871574155542e-07,4.366478028887823e-11,3.153731662097975e-07,3.8149556049861656e-10,20,c_scan
0.9095477386934674,2.614168662621788,0.0033335593338969,1.2372138347742913e-07,5.290214568436724e-11,3.234285635829083e-07,3.885551230400077e-10,20,c_scan
0.9195979899497488,2.5814829408173026,0.003230095179809,1.3005237399116072e-07,5.342504732871416e-11,3.357279848709733e-07,3.9679683009719016e-10,20,c_scan
0.92964824120603,2.560541048257792,0.0031778374556341,1.344098948406244e-07,5.3258363695307664e-11,3.441620530314319e-07,4.0477844393706254e-10,20,c_scan
0.9396984924623116,2.53124559209126,0.0031747968800338,1.4103586006936124e-07,6.265423423611885e-11,3.569963991273703e-07,4.1873307016006967e-10,20,c_scan
0.949748743718593,2.5123271932945417,0.0030941526346027,1.4559902603968232e-07,5.8120082718924226e-11,3.65792392436694e-07,4.261859199989883e-10,20,c_scan
0.9597989949748744,2.4848805316215063,0.0030017892451721,1.526018500668508e-07,5.2126473452162686e-11,3.791973663205416e-07,4.3938420392732744e-10,20,c_scan
0.969849246231156,2.467058900149792,0.0029991663106363,1.5738269595886962e-07,6.040070007454754e-11,3.88272380794898e-07,4.47878703712901e-10,20,c_scan
0.9798994974874372,2.441779166472326,0.0029173195545051,1.6469793701622877e-07,5.704052766341568e-11,4.021559913671987e-07,4.598463403875968e-10,20,c_scan
0.9899497487437184,2.392807863717786,0.0028158651701761,1.7204074457528394e-07,5.6368540034508914e-11,4.116604464996024e-07,4.6528827207464446e-10,20,c_scan
1.0,2.4085030316841323,0.0028499736561665,1.752954875955456e-07,5.613480625967444e-11,4.221997133144198e-07,4.809453417004295e-10,20,c_scan
-1.0,2.1587205289839533,0.0009632346706759,-3.728331778439967e-07,1.4361350431867515e-10,-8.04842634898161e-07,1.8126800722571748e-10,30,c_scan
-0.9899497487437184,2.1705045448535394,0.0009094602761486,-3.6301100092537253e-07,1.2858504449682717e-10,-7.879170273403534e-07,1.7635594614111574e-10,30,c_scan
-0.9798994974874372,2.1812171700938,0.0008990608007009,-3.543875983152432e-07,1.2085216121563883e-10,-7.729963143135129e-07,1.7896552389820522e-10,30,c_scan
-0.9698492462311558,2.197723526921885,0.0009057097836368,-3.416114351775589e-07,1.1390785673439336e-10,-7.507674881552716e-07,1.8182344258307275e-10,30,c_scan
-0.9597989949748744,2.208947202149626,0.0008403672300019,-3.333032461741891e-07,9.663306573042616e-11,-7.362492731038631e-07,1.8135700639857132e-10,30,c_scan
-0.949748743718593,2.2259646620346416,0.0007186826703939,-3.210388059608447e-07,6.43516324150907e-11,-7.146210372106365e-07,1.8087305647251948e-10,30,c_scan
-0.9396984924623116,2.2374922860369204,0.0006656738246392,-3.130120759630959e-07,4.352643857085553e-11,-7.003621054038297e-07,1.8420289914829e-10,30,c_scan
-0.9296482412060302,2.2553361207043414,0.000674914337355,-3.0122464347085895e-07,3.2986874377903175e-11,-6.793628188661154e-07,1.8919933964202568e-10,30,c_scan
-0.9195979899497488,2.2673816179563127,0.0006788733733329,-2.9351659712578253e-07,2.450978500030461e-11,-6.65514136888088e-07,1.9135418822141576e-10,30,c_scan
-0.9095477386934674,2.285448990999525,0.0007024489674177,-2.822349336777664e-07,2.623164583021676e-11,-6.450335443986689e-07,1.8897397937403724e-10,30,c_scan
-0.8994974874371859,2.297631159529687,0.0007436370279786,-2.749007270957725e-07,3.6139864083066223e-11,-6.316204763526139e-07,1.8680242588168557e-10,30,c_scan
-0.8894472361809045,2.316343389532823,0.0007682409991921,-2.641015510285157e-07,3.4143101814042165e-11,-6.117498818902678e-07,1.868449943706128e-10,30,c_scan
-0.8793969849246231,2.329042552412134,0.0007454654478146,-2.5705173544603546e-07,2.1683551490405937e-11,-5.986844300252031e-07,1.8484859343922608e-10,30,c_scan
-0.8693467336683417,2.3483810814722417,0.0007805402391142,-2.466956887577497e-07,2.2592235489447e-11,-5.793354883594637e-07,1.851024776929076e-10,30,c_scan
-0.8592964824120604,2.36157273069764,0.0008190865602452,-2.39963425742658e-07,2.4166857220306112e-11,-5.666910825986492e-07,1.8808251999130782e-10,30,c_scan
-0.8492462311557789,2.381577547487409,0.0008853798608883,-2.3007932451044817e-07,2.9796517635707865e-11,-5.479517533951528e-07,1.9094784411330807e-10,30,c_scan
-0.8391959798994975,2.3947961301641243,0.0009162143077336,-2.236821905635625e-07,2.4478094433655408e-11,-5.356732443482537e-07,1.9637828626182224e-10,30,c_scan
-0.8291457286432161,2.4147276031870386,0.0009616454999029,-2.1432431388527765e-07,1.959798447766049e-11,-5.175348367729028e-07,2.0059741339939104e-10,30,c_scan
-0.8190954773869347,2.4282711732432323,0.000991058323093,-2.082310617886165e-07,2.572088637437992e-11,-5.056414847151278e-07,1.9669088400689002e-10,30,c_scan
-0.8090452261306533,2.448712437060379,0.0010126833265424,-1.9932962822757501e-07,2.178149202040243e-11,-4.881009397154845e-07,1.9468377891939775e-10,30,c_scan
-0.7989949748743719,2.462470991874287,0.0010491202504735,-1.9354827840475979e-07,2.0736769978453707e-11,-4.766070210989294e-07,1.9652990105531443e-10,30,c_scan
-0.7889447236180904,2.483426278419673,0.0011455580562607,-1.850820325565367e-07,3.0993964724559004e-11,-4.596375833142288e-07,1.9755720512824406e-10,30,c_scan
-0.778894472361809,2.49742322415569,0.0012371577857756,-1.7959353757084473e-07,4.1108339354836325e-11,-4.485210716377051e-07,1.9704397873213984e-10,30,c_scan
-0.7688442211055276,2.518362376213397,0.0014211233778984,-1.715908258397739e-07,6.020836826935515e-11,-4.32127879898272e-07,1.9097925517907536e-10,30,c_scan
-0.7587939698492463,2.532396580586616,0.0014744904394539,-1.66438612517459e-07,6.193228925835108e-11,-4.214885732167939e-07,1.8875708847372e-10,30,c_scan
-0.7487437185929648,2.5532451747508733,0.0015196614706612,-1.5891746850864977e-07,5.888614354838543e-11,-4.057552596533338e-07,1.8899011228547456e-10,30,c_scan
-0.7386934673366834,2.566791491989785,0.0015109337757502,-1.5406817737206984e-07,5.2923420667231424e-11,-3.95460886865002e-07,1.890404051951924e-10,30,c_scan
-0.728643216080402,2.587153261429512,0.0014937883069404,-1.4700902975004544e-07,4.4444516432386286e-11,-3.8033489077741814e-07,1.8709041590523323e-10,30,c_scan
-0.7185929648241206,2.6009112284430955,0.0015666806073959,-1.4242443842752866e-07,4.812645063670028e-11,-3.704333211108615e-07,1.8471713437877835e-10,30,c_scan
-0.7085427135678393,2.621192450065684,0.0017567482406877,-1.3575705026376292e-07,5.5983657551233226e-11,-3.55845355194563e-07,1.8800040838307075e-10,30,c_scan
-0.6984924623115578,2.6345332181934173,0.0016930430850788,-1.3147057689632425e-07,4.5374011576522265e-11,-3.463636020484182e-07,1.8776204233556348e-10,30,c_scan
-0.6884422110552764,2.654070669597778,0.0017251875314287,-1.2525874580727062e-07,4.3268971593432235e-11,-3.324455633576806e-07,1.8305463430889308e-10,30,c_scan
-0.6783919597989949,2.6667028933693944,0.0017835478337394,-1.212514291327936e-07,4.334232991123791e-11,-3.233415368935948e-07,1.8277967222681536e-10,30,c_scan
-0.6683417085427136,2.685550231091839,0.0018168774857847,-1.1542731395056727e-07,3.9839795937452576e-11,-3.099858496542561e-07,1.8037211907691452e-10,30,c_scan
-0.6582914572864322,2.6972027640288307,0.0018075947408758,-1.1171478538799652e-07,3.577544326110698e-11,-3.0131742793139185e-07,1.7738869273600167e-10,30,c_scan
-0.6482412060301508,2.713563043491245,0.0018039202468915,-1.0633281283515193e-07,2.928789511067451e-11,-2.885407912199397e-07,1.7457703397611292e-10,30,c_scan
-0.6381909547738693,2.7237564640289684,0.0017934960620732,-1.0287751991301061e-07,2.0549896372618694e-11,-2.802133098663315e-07,1.7581561538712942e-10,30,c_scan
-0.6281407035175879,2.7379194030462988,0.0018228584755371,-9.79082427149546e-08,1.846962027977229e-11,-2.680648774474406e-07,1.7115901721107023e-10,30,c_scan
-0.6180904522613065,2.7457430076163187,0.0018507766756645,-9.473013666253873e-08,1.4484199690343152e-11,-2.60104610351704e-07,1.7075413796495815e-10,30,c_scan
-0.6080402010050251,2.755845829625559,0.0018990729984485,-9.015116230154377e-08,8.177986182070314e-12,-2.484427046646063e-07,1.6971375077304555e-10,30,c_scan
-0.5979899497487438,2.761105098190785,0.0019718809275569,-8.723243797280047e-08,7.250866517658164e-12,-2.408579292143108e-07,1.7084292466663619e-10,30,c_scan
-0.5879396984924623,2.766952096805443,0.0020371743258446,-8.303671893834311e-08,1.3063116099797543e-11,-2.297586235782928e-07,1.6525354876882339e-10,30,c_scan
-0.5778894472361809,2.769395994146272,0.0020672208954646,-8.036345754658453e-08,9.13009750110775e-12,-2.2255823740525522e-07,1.641935654343354e-10,30,c_scan
-0.5678391959798995,2.769521557407963,0.0022283433103172,-7.652990769483201e-08,1.3812494750385968e-11,-2.119512291472788e-07,1.661890072441868e-10,30,c_scan
-0.5577889447236181,2.767637660265184,0.0022567282176413,-7.409773351024696e-08,1.7298892054021322e-11,-2.0507567780325299e-07,1.6021796198491015e-10,30,c_scan
-0.5477386934673367,2.7626272163280103,0.0024040610010566,-7.058963887534175e-08,2.3310663573196275e-11,-1.950128575477849e-07,1.5700799675926807e-10,30,c_scan
-0.5376884422110553,2.7567217163517443,0.0024486210713436,-6.835425000234898e-08,2.202296348639492e-11,-1.884336453864117e-07,1.5597465637407388e-10,30,c_scan
-0.5276381909547738,2.746411325718965,0.0025954982894136,-6.512978007083559e-08,2.49483554903259e-11,-1.788731656281282e-07,1.5453535251817602e-10,30,c_scan
-0.5175879396984925,2.7378947218852936,0.0026569110353677,-6.306651027856059e-08,2.6150173448117573e-11,-1.726694656193956e-07,1.514959145315739e-10,30,c_scan
-0.507537688442211,2.721242411690161,0.0028403135300435,-6.009877504480475e-08,2.962491851978549e-11,-1.63543335542549e-07,1.5046341450238368e-10,30,c_scan
-0.4974874371859297,2.7083718171852427,0.0029539337866234,-5.8195996998910864e-08,3.101429228859593e-11,-1.5761639814484717e-07,1.4998784953590918e-10,30,c_scan
-0.4874371859296482,2.686938856296905,0.002960443025409,-5.544059535636536e-08,2.744244967011452e-11,-1.4896548987925184e-07,1.466329196057284e-10,30,c_scan
-0.4773869346733668,2.6711129129684186,0.0031238481323356,-5.367171385766537e-08,3.1000223235632727e-11,-1.4336320794635597e-07,1.4578736965498582e-10,30,c_scan
-0.4673366834170854,2.645021463287561,0.0032692386891288,-5.1102122441630123e-08,3.146373508906308e-11,-1.351662106776606e-07,1.4486125263887714e-10,30,c_scan
-0.457286432160804,2.6259993615402264,0.0034184685068888,-4.9446317109044166e-08,3.339544330800037e-11,-1.2984599715886553e-07,1.445015890051911e-10,30,c_scan
-0.4472361809045225,2.5958797943801466,0.0035123569485356,-4.7030367828896324e-08,3.4412705455758434e-11,-1.2208518156929806e-07,1.3894897780551618e-10,30,c_scan
-0.4371859296482412,2.574210191513784,0.0036007090990472,-4.5472953495528457e-08,3.579870162570007e-11,-1.1705694032642169e-07,1.3533980996881842e-10,30,c_scan
-0.4271356783919597,2.539610877202068,0.0036200781354602,-4.320773102933829e-08,3.3801733268769064e-11,-1.0973082370132885e-07,1.3075435789394876e-10,30,c_scan
-0.4170854271356784,2.5157316571453494,0.0036213112539269,-4.172902924630895e-08,3.1220846860008846e-11,-1.0497903989688357e-07,1.2909816351004978e-10,30,c_scan
-0.4070351758793969,2.478943333810551,0.003642818895735,-3.9561072532922415e-08,2.725670857258715e-11,-9.806965703388369e-08,1.2729250326829687e-10,30,c_scan
-0.3969849246231155,2.453343316158022,0.003600648747488,-3.8152387699603624e-08,2.5212598175682693e-11,-9.360090535829208e-08,1.2265959293858911e-10,30,c_scan
-0.3869346733668342,2.4135765043901447,0.0035513614127145,-3.6088674871353885e-08,2.1907867801772088e-11,-8.710277774407476e-08,1.1674796612056477e-10,30,c_scan
-0.3768844221105527,2.385926953198918,0.0036090316025497,-3.474840339419652e-08,2.151816298512392e-11,-8.290715223884227e-08,1.1441727961830111e-10,30,c_scan
-0.3668341708542714,2.34379230268703,0.0036823544872535,-3.277260936939394e-08,2.1160692530307888e-11,-7.68121895789544e-08,1.100180017594666e-10,30,c_scan
-0.3567839195979899,2.3153553354508283,0.0036339083969006,-3.1489852780790833e-08,1.9371928778547965e-11,-7.291019864856516e-08,1.0527452811684719e-10,30,c_scan
-0.3467336683417085,2.270348574256034,0.0035958095986911,-2.96111839282654e-08,1.511015603426217e-11,-6.722770921357053e-08,1.0079842119746602e-10,30,c_scan
-0.3366834170854271,2.2239202542377337,0.003599903855417,-2.779172690361016e-08,1.4494533685116696e-11,-6.180658436118237e-08,9.471238661267948e-11,30,c_scan
-0.3266331658291457,2.192753458159971,0.0036342062416571,-2.6598853390592146e-08,1.5130694183961964e-11,-5.8324727755311e-08,9.079366375769915e-11,30,c_scan
-0.3165829145728643,2.14418450568944,0.003595335048186,-2.485355146192786e-08,1.3347924770365387e-11,-5.3290599956020854e-08,8.464938048813645e-11,30,c_scan
-0.3065326633165829,2.111639619435151,0.0035780049281729,-2.3716165617665374e-08,1.285949833013481e-11,-5.007999493934793e-08,8.039441287569881e-11,30,c_scan
-0.2964824120603014,2.06155719909172,0.0036152846240891,-2.204864351133169e-08,1.2909835906291925e-11,-4.54545397609928e-08,7.513785956730912e-11,30,c_scan
-0.2864321608040201,2.0277215331577363,0.0035549830734225,-2.096546862806002e-08,1.1907672831785556e-11,-4.251213218986029e-08,7.051240706456778e-11,30,c_scan
-0.2763819095477386,1.9753525286328644,0.0034110941993056,-1.9381162846322014e-08,7.220066082959682e-12,-3.828462903632752e-08,6.455424836277202e-11,30,c_scan
-0.2663316582914573,1.9409642178069204,0.0033602547541551,-1.834632458097218e-08,5.685765589833986e-12,-3.5609559539938546e-08,6.065249811697977e-11,30,c_scan
-0.2562814070351759,1.889868453253155,0.0033241530375536,-1.6829427871600263e-08,5.646989747417063e-12,-3.1805404820836715e-08,5.491623306723394e-11,30,c_scan
-0.2462311557788944,1.8560293595494344,0.0033858702927091,-1.5843256672956633e-08,9.593356410648583e-12,-2.9405549535884997e-08,5.060194219016162e-11,30,c_scan
-0.2361809045226131,1.807286763978099,0.0033086592958476,-1.4387512122240156e-08,9.522579866324936e-12,-2.600236022509908e-08,4.4383512256504996e-11,30,c_scan
-0.2261306532663316,1.7740256540079762,0.0032123468747774,-1.3451230143158213e-08,8.081437534469625e-12,-2.3862827351928053e-08,4.076230190865798e-11,30,c_scan
-0.2160804020100502,1.7255055324455932,0.0029457179807893,-1.208376012418218e-08,3.092415588690704e-12,-2.08505949470218e-08,3.5193127445018974e-11,30,c_scan
-0.2060301507537688,1.695017152704053,0.0028091249274238,-1.119877358967268e-08,2.184419103480286e-12,-1.898211332374433e-08,3.1240098482898786e-11,30,c_scan
-0.1959798994974874,1.652379734839181,0.0026419409095348,-9.904684844499235e-09,3.694385232694579e-12,-1.63663005170193e-08,2.544558158440677e-11,30,c_scan
-0.185929648241206,1.628502280306947,0.0026917560962073,-9.063368711158891e-09,6.078477529704687e-12,-1.4759716613384893e-08,2.2297908639695336e-11,30,c_scan
-0.1758793969849246,1.598163726877189,0.0026999936502953,-7.843503888668737e-09,7.183199852457869e-12,-1.2535203406490557e-08,1.779589682073176e-11,30,c_scan
-0.1658291457286431,1.5841065116595012,0.002580400677268,-7.061030907913197e-09,6.642349080584418e-12,-1.1185425040254297e-08,1.487489427069149e-11,30,c_scan
-0.1557788944723618,1.5729505151273666,0.0020730202362822,-5.945192618137609e-09,3.3100955500683026e-12,-9.351493791230971e-09,1.117070089112014e-11,30,c_scan
-0.1457286432160803,1.5748126416534671,0.0020504305077047,-5.239730921748376e-09,3.566201988581668e-12,-8.251594494431916e-09,9.158962801541396e-12,30,c_scan
-0.135678391959799,1.5921401810282247,0.0028947997999536,-4.258504005467e-09,6.589724505029015e-12,-6.780135338173649e-09,6.4722892252262505e-12,30,c_scan
-0.1256281407035175,1.6130194885543514,0.0029561854406224,-3.664612619165657e-09,5.9068691540050665e-12,-5.9110915727164105e-09,5.155487507607106e-12,30,c_scan
-0.1155778894472361,1.6509227171035268,0.0034390820433021,-2.8836169565547395e-09,5.6098292317684745e-12,-4.760628741001153e-09,3.5458944242213388e-12,30,c_scan
-0.1055276381909547,1.673516161719529,0.0041110825132468,-2.444314860998016e-09,5.7641358918663316e-12,-4.090600424211405e-09,2.815215573396361e-12,30,c_scan
-0.0954773869346733,1.6889452258298998,0.0052921186757499,-1.9003091385955755e-09,5.81378451617056e-12,-3.209518047231926e-09,2.1726634139504278e-12,30,c_scan
-0.085427135678392,1.6806261008405348,0.0048204924385225,-1.6085166778313864e-09,4.480486923148861e-12,-2.7033151124007342e-09,1.8495466572964075e-12,30,c_scan
-0.0753768844221105,1.6409088436624113,0.0041361060459202,-1.249687641376e-09,3.0301500311663548e-12,-2.050623502549498e-09,1.4121404189278928e-12,30,c_scan
-0.0653266331658291,1.5979352513915674,0.0052031348731623,-1.0530283739142451e-09,3.333291863622375e-12,-1.6826711593931124e-09,1.2843681526610609e-12,30,c_scan
-0.0552763819095477,1.5065424345935947,0.0075184385167638,-8.047897110082506e-10,3.946333285190075e-12,-1.212449850558245e-09,1.1246811048968648e-12,30,c_scan
-0.0452261306532663,1.4324450298591849,0.0082698693446803,-6.62033567051605e-10,3.757114010783107e-12,-9.483266927230191e-10,1.0052169577169397e-12,30,c_scan
-0.0351758793969849,1.320718498702714,0.0084473426356927,-4.740314195424899e-10,2.968068179028564e-12,-6.260620647560733e-10,8.174361869557992e-13,30,c_scan
-0.0251256281407035,1.2503970413331282,0.0115616382630704,-3.6352038714515407e-10,3.281112331296747e-12,-4.54544816550574e-10,9.122518794085364e-13,30,c_scan
-0.015075376884422,1.1608502510618073,0.023429386247442,-2.1251475994108376e-10,4.17762087215449e-12,-2.4669781243194683e-10,1.1281827305207146e-12,30,c_scan
-0.0050251256281407,1.105580048624594,0.0614574628516811,-1.1885795351105934e-10,6.4132153313652244e-12,-1.3140698202217668e-10,1.7567252832323317e-12,30,c_scan
0.0050251256281406,1.5669529045907618,0.3365248005631578,2.3361459658470703e-11,4.931915577808429e-12,3.660630706732057e-11,1.4433575377145088e-12,30,c_scan
0.015075376884422,1.3160484981882616,0.0278658013191397,1.1571050843807539e-10,2.3860565883580586e-12,1.522806408545293e-10,7.320468922148907e-13,30,c_scan
0.0251256281407035,1.3583829710010171,0.0115427118582853,2.64933218050131e-10,2.1966648112390488e-12,3.5988077185179726e-10,6.692720491267265e-13,30,c_scan
0.0351758793969849,1.4140886241768025,0.0082552904214912,3.7361732193281023e-10,2.126651767041588e-12,5.28328004740589e-10,6.850762234843929e-13,30,c_scan
0.0452261306532664,1.5039783380724845,0.0052159375903261,5.583604732029035e-10,1.86012822305574e-12,8.397620565330686e-10,8.095644604665108e-13,30,c_scan
0.0552763819095476,1.5644478485932802,0.0052046147565967,6.989743509953894e-10,2.2449867191877813e-12,1.0935089196366212e-09,9.481346620052252e-13,30,c_scan
0.0653266331658291,1.6519762521043817,0.0044977383254074,9.406673928269772e-10,2.447023343987848e-12,1.5539601940791096e-09,1.2486450440652218e-12,30,c_scan
0.0753768844221105,1.707156017932409,0.0041439141964608,1.1277074842136322e-09,2.615814083545248e-12,1.9251726181427193e-09,1.3771242173548425e-12,30,c_scan
0.085427135678392,1.7802181085254298,0.0032561905618173,1.4536700550032454e-09,2.4862104924566448e-12,2.587849755737936e-09,1.67805826267335e-12,30,c_scan
0.0954773869346734,1.8260543505101767,0.0034137702939143,1.702200241228662e-09,2.945553874968972e-12,3.1083101559350722e-09,2.1990767713436275e-12,30,c_scan
0.1055276381909549,1.8929695023650293,0.005053644309909,2.132753878024608e-09,5.447997728540085e-12,4.037238047151329e-09,3.132631478812377e-12,30,c_scan
0.1155778894472361,1.941952166081821,0.0044350636333463,2.455025156733233e-09,5.261140779019936e-12,4.767541420903466e-09,3.7640442446699206e-12,30,c_scan
0.1256281407035175,2.027873231227408,0.0032881215034367,2.997178376114188e-09,4.076964877276124e-12,6.077897798135593e-09,5.363772329790981e-12,30,c_scan
0.135678391959799,2.095266620719674,0.0034521931961628,3.3929415350540244e-09,4.587900535380616e-12,7.109117144452072e-09,6.692466436605702e-12,30,c_scan
0.1457286432160804,2.207297920389297,0.0036945878467222,4.023555330414695e-09,5.276261878758892e-12,8.881185313395626e-09,9.238160000454795e-12,30,c_scan
0.1557788944723619,2.2823934818520275,0.0035279713664289,4.475740027757421e-09,4.95404339043089e-12,1.0215399865817751e-08,1.1021934998035272e-11,30,c_scan
0.1658291457286431,2.386041820925468,0.0040525599641815,5.188595713920652e-09,6.426079358582383e-12,1.2380206365289311e-08,1.4388922607123183e-11,30,c_scan
0.1758793969849246,2.44745323765966,0.0043089895315082,5.68962019487614e-09,7.2719793603122595e-12,1.3925079367003394e-08,1.6861100774970034e-11,30,c_scan
0.185929648241206,2.5266549546208377,0.0041793544767699,6.482598279876821e-09,7.342833458360938e-12,1.6379289062667293e-08,1.9744066055045053e-11,30,c_scan
0.1959798994974875,2.5740843905258983,0.0037451519501353,7.032648529892908e-09,6.147562973639445e-12,1.8102630804852243e-08,2.1054645374437448e-11,30,c_scan
0.2060301507537689,2.6373028900257647,0.0040561482629283,7.907589300268071e-09,8.301996539446305e-12,2.0854708114733792e-08,2.343882412637317e-11,30,c_scan
0.2160804020100502,2.676639530847176,0.0037336847860521,8.515697672828862e-09,7.346184062728594e-12,2.2793453023837032e-08,2.498560886249252e-11,30,c_scan
0.2261306532663316,2.7333119815933844,0.0033153503656785,9.466585049760456e-09,5.429337864356715e-12,2.5875130341283064e-08,2.7654896890575287e-11,30,c_scan
0.2361809045226131,2.768896359921239,0.0032494391797859,1.0122893336556886e-08,5.2907796926196494e-12,2.8029242511463332e-08,2.9451414906813304e-11,30,c_scan
0.2462311557788945,2.8191344833123826,0.0034569464560694,1.1136449673446221e-08,7.879256555910994e-12,3.139514929608516e-08,3.144361886254534e-11,30,c_scan
0.256281407035176,2.8487406535342736,0.0032907640103748,1.1839403167143477e-08,7.157672216435428e-12,3.3727389115824056e-08,3.319891989672827e-11,30,c_scan
0.2663316582914572,2.892157684726392,0.0033369407426544,1.2913149956994621e-08,8.209832815424704e-12,3.734686588214627e-08,3.595831209591934e-11,30,c_scan
0.2763819095477386,2.9203574498811395,0.0034398569526551,1.3640967093894547e-08,9.836103040214416e-12,3.983649987623842e-08,3.710314859960499e-11,30,c_scan
0.2864321608040201,2.9580365204760115,0.0033845375989927,1.4766355656924726e-08,1.0362615414932686e-11,4.367941930752089e-08,3.947306695782347e-11,30,c_scan
0.2964824120603015,2.9827310732359944,0.0030658751134918,1.5525549546933202e-08,7.79797809042445e-12,4.630853906270268e-08,4.1529613339697946e-11,30,c_scan
0.306532663316583,3.016635454398306,0.0030377028295461,1.669448031462072e-08,7.62221339102258e-12,5.0361161209839454e-08,4.5200629956676045e-11,30,c_scan
0.3165829145728642,3.038919920146218,0.0029932139430578,1.7479252768059097e-08,7.758738534367283e-12,5.3118049426125724e-08,4.6705052431876445e-11,30,c_scan
0.3266331658291457,3.072337276404309,0.0028338959119817,1.867603518277792e-08,6.190726671841995e-12,5.737907906748694e-08,4.939022865772734e-11,30,c_scan
0.3366834170854271,3.1063390652986977,0.0026839884330934,1.9877472105875712e-08,3.487603093702746e-12,6.174616812186688e-08,5.223935789820617e-11,30,c_scan
0.3467336683417086,3.1285562697146623,0.0027811846143179,2.069846271152128e-08,6.0520379105587825e-12,6.475630528958505e-08,5.436332386171968e-11,30,c_scan
0.35678391959799,3.16180154568872,0.0029798973304597,2.1946879082389312e-08,1.0016132155536647e-11,6.939167620574195e-08,5.722028159063158e-11,30,c_scan
0.3668341708542713,3.184563094102732,0.0028411631821885,2.2786333392685186e-08,8.842946584317709e-12,7.256451637226593e-08,5.829399766752082e-11,30,c_scan
0.3768844221105527,3.218767053928462,0.0027101063089246,2.40875019850962e-08,7.872884934979604e-12,7.753205780106406e-08,6.016039118909151e-11,30,c_scan
0.3869346733668342,3.242121695946264,0.0026938502007561,2.4973527822204205e-08,8.105803655351473e-12,8.096721637668594e-08,6.192963303364053e-11,30,c_scan
0.3969849246231156,3.2769693529636723,0.0027495519296549,2.6338988306566808e-08,9.89750842881798e-12,8.6312057468688e-08,6.475154999527389e-11,30,c_scan
0.4070351758793971,3.2998659988836847,0.0028960349955903,2.7285804124908485e-08,1.2886107969496202e-11,9.003949728398572e-08,6.660409225367386e-11,30,c_scan
0.4170854271356783,3.333879659331408,0.0028892200019636,2.8750224974852933e-08,1.3503713165689052e-11,9.584979024486401e-08,6.980785321757759e-11,30,c_scan
0.4271356783919597,3.357141652495978,0.0028074414611346,2.9763027091644523e-08,1.3020692435589082e-11,9.991869795372605e-08,7.121212048688504e-11,30,c_scan
0.4371859296482412,3.389375710860273,0.0030376649998894,3.1367176361335264e-08,1.7877219252243065e-11,1.0631514567738029e-07,7.353489224059618e-11,30,c_scan
0.4472361809045226,3.410229392698174,0.003241812165655,3.249373032646548e-08,2.1393435719864648e-11,1.108110742377206e-07,7.598394630570283e-11,30,c_scan
0.4572864321608041,3.439973804567665,0.003193074308892,3.4279222905642945e-08,2.1313079397711003e-11,1.1791962883634761e-07,8.127323989545742e-11,30,c_scan
0.4673366834170853,3.4582864714141524,0.0028949466906609,3.5538431416245025e-08,1.7560085868924307e-11,1.2290207658207986e-07,8.304704350661401e-11,30,c_scan
0.4773869346733668,3.482934694136598,0.0029089738437038,3.7560037274655544e-08,1.946954295912402e-11,1.3081915693696165e-07,8.567176189168642e-11,30,c_scan
0.4874371859296482,3.4963954427889004,0.0029707353980498,3.9000843291346e-08,2.1618943336365205e-11,1.3636237074878618e-07,8.780781245046101e-11,30,c_scan
0.4974874371859297,3.513237626976586,0.0029311571944279,4.131049209844201e-08,2.250862226350784e-11,1.4513357522916545e-07,9.169973724153303e-11,30,c_scan
0.5075376884422111,3.5218216317944924,0.0028234642938551,4.295461121299356e-08,2.17546639424606e-11,1.5127847895524294e-07,9.401604440809798e-11,30,c_scan
0.5175879396984926,3.530403716802135,0.0027917790897102,4.5590081001596455e-08,2.3169227359945888e-11,1.609513914173465e-07,9.75132861277306e-11,30,c_scan
0.5276381909547738,3.53298649814829,0.0027593126373524,4.746485609847016e-08,2.4092334398169657e-11,1.6769269573244657e-07,9.953986215765332e-11,30,c_scan
0.5376884422110553,3.5330281410135886,0.0028203233017567,5.045165922603653e-08,2.793278803298928e-11,1.782471318064149e-07,1.0250489228525352e-10,30,c_scan
0.5477386934673367,3.530252865208731,0.0028738115071872,5.2571758781344984e-08,3.10055755601434e-11,1.8559160206690538e-07,1.0413749446204223e-10,30,c_scan
0.5577889447236182,3.5237073821990776,0.0030123290767408,5.5922552434175086e-08,3.677053796541488e-11,1.9705471084371779e-07,1.0765583414883871e-10,30,c_scan
0.5678391959798996,3.5172235000935936,0.0030877612708644,5.8271982085231434e-08,4.030282359737366e-11,2.049555847872089e-07,1.1081780787326196e-10,30,c_scan
0.5778894472361809,3.5037577101873354,0.003035258010408,6.200826366969979e-08,4.276467073144352e-11,2.172619319280399e-07,1.1389587468341335e-10,30,c_scan
0.5879396984924623,3.492222861928096,0.0028470837335434,6.463317618352633e-08,4.107958573324398e-11,2.257134555071372e-07,1.1524498988504262e-10,30,c_scan
0.5979899497487438,3.4715776346315863,0.0028028415768331,6.878393168907454e-08,4.4448114472669177e-11,2.38788758873818e-07,1.1557726892448001e-10,30,c_scan
0.6080402010050252,3.4562292118725053,0.0027372236092278,7.16827590550453e-08,4.5409338552986215e-11,2.477520458336659e-07,1.1775945059845268e-10,30,c_scan
0.6180904522613067,3.429930917690857,0.0027956125127893,7.625359245618811e-08,5.15110089725441e-11,2.61544554350478e-07,1.1928223713582339e-10,30,c_scan
0.6281407035175879,3.41029823494926,0.002736678003053,7.94794464997673e-08,5.320289350941675e-11,2.710486161129005e-07,1.1996165162634022e-10,30,c_scan
0.6381909547738693,3.3793326216267983,0.0025094742944922,8.449964225282158e-08,5.1237245705562265e-11,2.8555239758075414e-07,1.2241299874658808e-10,30,c_scan
0.6482412060301508,3.357427234889806,0.0024206668102902,8.802175875257158e-08,5.1644729283643895e-11,2.955266500987839e-07,1.238310214338434e-10,30,c_scan
0.6582914572864322,3.322840526883128,0.0023165003272015,9.3528453454916e-08,5.333181484045946e-11,3.107801355566972e-07,1.2464550084636944e-10,30,c_scan
0.6683417085427137,3.298915377508215,0.0023047372770611,9.733604548692353e-08,5.637119348680319e-11,3.211033772426511e-07,1.2547197027649183e-10,30,c_scan
0.6783919597989949,3.261235701650812,0.0023596014764106,1.033471348278601e-07,6.382137736392175e-11,3.370393657639373e-07,1.2706661329828023e-10,30,c_scan
0.6884422110552764,3.235223384741727,0.0022960278725703,1.0752419054638444e-07,6.546236678165674e-11,3.478647756810882e-07,1.2686987682777725e-10,30,c_scan
0.6984924623115578,3.1951069611166005,0.0023177519627871,1.1404921128448005e-07,7.234282186617639e-11,3.643994288849001e-07,1.2824723153497067e-10,30,c_scan
0.7085427135678393,3.1674134966027854,0.0021980661572151,1.1861083031860125e-07,7.155863570708714e-11,3.756895447944004e-07,1.2883780115164002e-10,30,c_scan
0.7185929648241207,3.1248469135286534,0.0019771831241637,1.2570727470129973e-07,6.767845415636812e-11,3.928159893584551e-07,1.3057350434975686e-10,30,c_scan
0.728643216080402,3.0957681389384883,0.0018922988355203,1.306500849251272e-07,6.749363498882474e-11,4.044623702608165e-07,1.3215262245381367e-10,30,c_scan
0.7386934673366834,3.05077137452596,0.0019317529266367,1.3840419093325762e-07,7.579375711655909e-11,4.222395438136078e-07,1.3422282607019418e-10,30,c_scan
0.7487437185929648,3.0198541513349983,0.0019238258222259,1.43818997775861e-07,7.999139929204255e-11,4.343123974742729e-07,1.349108742751823e-10,30,c_scan
0.7587939698492463,2.9731351331394813,0.001781202110374,1.522764350831011e-07,7.908254956066291e-11,4.527384190948014e-07,1.3522428901171315e-10,30,c_scan
0.7688442211055277,2.9419661865916824,0.001741721672773,1.581157246408733e-07,8.182830293011804e-11,4.651711154618905e-07,1.3374511705296758e-10,30,c_scan
0.778894472361809,2.8952460605650434,0.0016387324741129,1.672426355138795e-07,8.289285886922648e-11,4.84208581630075e-07,1.323420991069929e-10,30,c_scan
0.7889447236180904,2.864298900433084,0.0015731699389282,1.7353750714530396e-07,8.346814510805638e-11,4.970632909001925e-07,1.3180676721310086e-10,30,c_scan
0.7989949748743719,2.8182828811502194,0.0015306824483014,1.8332924955790361e-07,8.747080355504379e-11,5.166736856431561e-07,1.3407492304303602e-10,30,c_scan
0.8090452261306533,2.788137005506228,0.0015089782616874,1.900671970491709e-07,9.081305200125924e-11,5.299333856256375e-07,1.3471658700346152e-10,30,c_scan
0.8190954773869348,2.743968422498208,0.0013140101302369,2.004892210027577e-07,8.246296227609748e-11,5.501360914828316e-07,1.3491655404262234e-10,30,c_scan
0.829145728643216,2.7152473285018104,0.0012739815413153,2.076380875784882e-07,8.388685778601144e-11,5.63788762592715e-07,1.345131376370842e-10,30,c_scan
0.8391959798994975,2.672996246220156,0.0012627273798588,2.186881188551022e-07,8.960262084289823e-11,5.845525207926354e-07,1.3744595730944908e-10,30,c_scan
0.8492462311557789,2.6456030988068817,0.0012423844984118,2.2626385982045825e-07,9.294843311393336e-11,5.986043686890102e-07,1.3620528771415069e-10,30,c_scan
0.8592964824120604,2.605989682608722,0.0013303334569327,2.3792125344270266e-07,1.1002666870521676e-10,6.200203317450179e-07,1.3404603635363988e-10,30,c_scan
0.8693467336683418,2.5805109849741044,0.0012803231485025,2.458623259556376e-07,1.1033903136839575e-10,6.344504329198066e-07,1.3422626723626176e-10,30,c_scan
0.879396984924623,2.543343667959219,0.0012401924375956,2.5811709374853665e-07,1.1471640674569814e-10,6.564804759773768e-07,1.31710805862941e-10,30,c_scan
0.8894472361809045,2.519573681998908,0.0012522478513669,2.664472028063984e-07,1.216976195697235e-10,6.71333359833227e-07,1.3156003173971751e-10,30,c_scan
0.8994974874371859,2.484973547248784,0.0012117863770565,2.792467355461425e-07,1.2535968302019246e-10,6.939207509877408e-07,1.3215188731769183e-10,30,c_scan
0.9095477386934674,2.462599054078769,0.0012034644682069,2.879796257206852e-07,1.3026536004428318e-10,7.091783538937174e-07,1.3117135293483662e-10,30,c_scan
0.9195979899497488,2.43026194237411,0.0012576322440793,3.013279203594663e-07,1.4618726354934692e-10,7.323057770243478e-07,1.3187612564538378e-10,30,c_scan
0.92964824120603,2.4094087733624416,0.0012846112726617,3.104525454048792e-07,1.5614505860453697e-10,7.480070866112178e-07,1.3232780630013438e-10,30,c_scan
0.9396984924623116,2.3795831409830743,0.0012727415768665,3.243076663881906e-07,1.6383878912998703e-10,7.717170554289016e-07,1.3554933044978745e-10,30,c_scan
0.949748743718593,2.3602678944777096,0.0012286943291287,3.337978920551727e-07,1.6417545736818575e-10,7.878524478621603e-07,1.34374269152349e-10,30,c_scan
0.9597989949748744,2.332463770108568,0.0011688891737684,3.482432183949239e-07,1.6508024008332746e-10,8.122646900921653e-07,1.3205059227702535e-10,30,c_scan
0.969849246231156,2.314529902070221,0.0010975619415259,3.580483190133675e-07,1.5957901761978234e-10,8.287135407424169e-07,1.3421520074454796e-10,30,c_scan
0.9798994974874372,2.28852507892463,0.001052111413445,3.730390350935496e-07,1.611162927669472e-10,8.537091872294334e-07,1.3448423609018448e-10,30,c_scan
0.9899497487437184,2.264922111955836,0.0074770360167841,3.843474292952672e-07,1.267485257653482e-09,8.705169912842326e-07,1.3180492169139712e-10,30,c_scan
1.0,2.254129516784961,0.0010412242014917,3.945943586440134e-07,1.7257360697956383e-10,8.894667909763015e-07,1.3222475207702032e-10,30,c_scan
-1.0,7.179408608892451,0.031104779748127,-5.287897704042603e-09,2.2393865618331668e-11,-3.796397829934609e-08,3.471020724204104e-11,3,c_scan
-0.9899497487437184,7.317210652799967,0.0328248969580715,-4.762582586924702e-09,2.092602114900363e-11,-3.484882003988505e-08,3.1523061799354484e-11,3,c_scan
-0.9798994974874372,7.450005147435416,0.0367019275003673,-4.287818936102535e-09,2.0745697116467987e-11,-3.194427314523493e-08,2.963583419622829e-11,3,c_scan
-0.9698492462311558,7.520437969961775,0.0380445123998251,-4.065925642793101e-09,2.0191035806583108e-11,-3.0577541587102484e-08,2.950885158233947e-11,3,c_scan
-0.9597989949748744,7.660192766031103,0.0397277888361448,-3.654028515313656e-09,1.8615674237433816e-11,-2.7990562799877043e-08,2.7178003711166064e-11,3,c_scan
-0.949748743718593,7.789431010669447,0.0419400190477224,-3.2834513615270955e-09,1.734365177620416e-11,-2.557621785750397e-08,2.668799312747188e-11,3,c_scan
-0.9396984924623116,7.85268662097806,0.0432982817251921,-3.111151944408793e-09,1.680397811207205e-11,-2.4430901249688813e-08,2.7085695181010428e-11,3,c_scan
-0.9296482412060302,7.982759305208983,0.0461419153193128,-2.785884128809017e-09,1.5749745365764008e-11,-2.22390424524842e-08,2.6775873978189137e-11,3,c_scan
-0.9195979899497488,8.115400784528848,0.0464026127762185,-2.489729075468401e-09,1.3830750076941315e-11,-2.0205149292320552e-08,2.7365693293754557e-11,3,c_scan
-0.9095477386934674,8.186344460012007,0.047913723766292,-2.3517931102723048e-09,1.3333412050565267e-11,-1.925258849937209e-08,2.798852719725699e-11,3,c_scan
-0.8994974874371859,8.329666190611023,0.0531056443797865,-2.09359561513726e-09,1.290771633838118e-11,-1.7438952612220326e-08,2.8310453124802817e-11,3,c_scan
-0.8894472361809045,8.469423271562151,0.0548253123794603,-1.8612781225236198e-09,1.1577678479744784e-11,-1.5763952245751058e-08,2.825214184851988e-11,3,c_scan
-0.8793969849246231,8.54770416764339,0.0557368340546159,-1.7530073338650775e-09,1.09305047642281e-11,-1.4984188093587953e-08,2.8589746583996505e-11,3,c_scan
-0.8693467336683417,8.716159428962264,0.0592127042665543,-1.5492702649879594e-09,9.9646486709752e-12,-1.3503686628185669e-08,2.9530619657595464e-11,3,c_scan
-0.8592964824120604,8.875712572663323,0.0628920989149186,-1.369106404145882e-09,9.091962829059936e-12,-1.2151794924591478e-08,3.0035453685351914e-11,3,c_scan
-0.8492462311557789,8.962553112478249,0.0637317933700275,-1.2857545112652491e-09,8.488980211967133e-12,-1.152364309682331e-08,3.0432126817341245e-11,3,c_scan
-0.8391959798994975,9.152882974575776,0.068562816307886,-1.1293843752616892e-09,7.729837852736674e-12,-1.0337123020084612e-08,3.1470369263314216e-11,3,c_scan
-0.8291457286432161,9.32115878437013,0.0710936277442093,-9.92124646443816e-10,6.789666010042955e-12,-9.247751363389886e-09,3.1139908556782056e-11,3,c_scan
-0.8190954773869347,9.402186121910606,0.0716990662349303,-9.295247494095436e-10,6.265646206782792e-12,-8.739564698870847e-09,3.116436782147955e-11,3,c_scan
-0.8090452261306533,9.603281301574397,0.0794325789168482,-8.116390924069012e-10,5.849427523961006e-12,-7.794398519738008e-09,3.163814390112614e-11,3,c_scan
-0.7989949748743719,9.804504700423488,0.0984095832153281,-7.071537763682253e-10,6.3333658046382466e-12,-6.933292524324487e-09,3.141677477746126e-11,3,c_scan
-0.7889447236180904,9.907605360507103,0.1056278355115275,-6.59362464090625e-10,6.299171085753752e-12,-6.532703083741452e-09,3.0915012015967867e-11,3,c_scan
-0.778894472361809,10.145392128125003,0.1060679452854302,-5.707328119565787e-10,5.183450637587901e-12,-5.790308177686921e-09,2.9985833184747956e-11,3,c_scan
