Repository: sadityakr/Large-MR-due-to-interlayer-hybridization-CrSBr

# Large magnetoresistance from interlayer hybridization in CrSBr: data and analysis code

Data, analysis scripts and Jupyter notebooks for the paper
([arXiv:2608.11389](https://doi.org/10.48550/arXiv.2608.11389))

> **Large bias-tunable magnetoresistance from spin-dependent interlayer
> hybridization in van der Waals antiferromagnet CrSBr-based heterostructures**

The work studies vertical tunnelling transport through a graphene / CrSBr /
graphene junction ("Device 2"). Current-voltage curves
I(V) were recorded as a function of magnetic field applied along the crystal
**b** axis and the **c** axis, at temperatures from 3 K to 160 K. The

File: output/IV_H_scans/MR_summary/MR_summary_combined_all_temps.csv (part 21 of 25)
Voltage (V),TMR_Ratio,TMR_Error,I_apar (A),I_apar_error (A),I_par (A),I_par_error (A),temperature,scan_type
0.8291457286432161,2.344395148649828,0.0165918351082778,5.89164552503218e-07,3.891886801641964e-09,1.381234518644991e-06,3.508180036622518e-09,50,c_scan
0.8391959798994975,2.31489812068464,0.0162292586480487,6.161892006883197e-07,4.031808786875752e-09,1.426415222659562e-06,3.591205912480085e-09,50,c_scan
0.8492462311557789,2.2956442026006,0.0159848032199955,6.34619521367433e-07,4.123214851642014e-09,1.4568606250843151e-06,3.648524462382495e-09,50,c_scan
0.8592964824120604,2.2676080608785742,0.0157040522612523,6.627885594483662e-07,4.284825342202191e-09,1.5029446800632131e-06,3.732237301913319e-09,50,c_scan
0.8693467336683417,2.2494324019655103,0.0154895261284813,6.818625009846768e-07,4.3829684386624435e-09,1.5338036034001717e-06,3.7876676444984446e-09,50,c_scan
0.8793969849246231,2.2229326629656736,0.0152257720808235,7.11114810291597e-07,4.547839119017444e-09,1.5807603389158297e-06,3.876469784321789e-09,50,c_scan
0.8894472361809045,2.2056508694725228,0.0150219563587822,7.309510546267201e-07,4.647464044824986e-09,1.6122228291792825e-06,3.9358366077728645e-09,50,c_scan
0.8994974874371859,2.180325376161462,0.0147261584246485,7.61311207296213e-07,4.799769386832017e-09,1.6599061444240525e-06,4.02160529133725e-09,50,c_scan
0.9095477386934674,2.163869155093333,0.0145112217406206,7.818944216806145e-07,4.893754021941097e-09,1.6919172216142217e-06,4.074423469396294e-09,50,c_scan
0.9195979899497488,2.1400807799033443,0.014243669474361,8.131994689732714e-07,5.051656486911695e-09,1.7403125537773043e-06,4.157871861400983e-09,50,c_scan
0.9296482412060302,2.1247432875360133,0.0140409126290836,8.343746446532332e-07,5.144898551965705e-09,1.7728319255172037e-06,4.213138099592711e-09,50,c_scan
0.9396984924623116,2.1022038462307773,0.0138602884506733,8.666942385273172e-07,5.335695725909912e-09,1.821967961738181e-06,4.299828106636157e-09,50,c_scan
0.949748743718593,2.087651579975185,0.0137204153115747,8.88574254557603e-07,5.454071508992717e-09,1.855033446452452e-06,4.357720465458798e-09,50,c_scan
0.9597989949748744,2.066363070558872,0.0134527273892322,9.219118536834808e-07,5.6034760466961084e-09,1.9050046087620183e-06,4.443681025048059e-09,50,c_scan
0.9698492462311558,2.052775484105419,0.0132788193765302,9.44286270826448e-07,5.700938072174957e-09,1.9384077067298626e-06,4.5024915799197985e-09,50,c_scan
0.9798994974874372,2.032860371915889,0.0130553638504395,9.784669951879912e-07,5.864443201728393e-09,1.989086779745283e-06,4.588776196680497e-09,50,c_scan
0.9899497487437184,2.0199719878936166,0.0129559460846726,1.0014210457178025e-06,5.997133373071076e-09,2.0228424604370934e-06,4.645852127347682e-09,50,c_scan
1.0,2.005864916190028,0.0127489928090318,1.027466155327743e-06,6.094001317833803e-09,2.0609583135445733e-06,4.708296183530878e-09,50,c_scan
-1.0,6.094811436645532,0.0163210817660966,-6.830955358362037e-09,1.7125824333426475e-11,-4.1633384841360026e-08,3.917648437610842e-11,5,c_scan
-0.9899497487437184,6.151333052590286,0.0128141381407291,-6.240511420374396e-09,1.1063318770143404e-11,-3.838746416521617e-08,4.1991864579293206e-11,5,c_scan
-0.9798994974874372,6.20878704512665,0.0129332340513077,-5.696644945273306e-09,9.820042890997892e-12,-3.5369255336899125e-08,4.136122138130487e-11,5,c_scan
-0.9698492462311558,6.238107033663361,0.0119175647348422,-5.4415215438717924e-09,8.425194548876353e-12,-3.394479381665734e-08,3.798967667612971e-11,5,c_scan
-0.9597989949748744,6.2897093325902125,0.0117831163517878,-4.965131479354619e-09,7.618740346521323e-12,-3.12292338032342e-08,3.356349886684282e-11,5,c_scan
-0.949748743718593,6.334448005017238,0.0132102723679986,-4.530969958526188e-09,8.078050280043919e-12,-2.870119361457925e-08,3.1053095983354925e-11,5,c_scan
-0.9396984924623116,6.359069297541309,0.0121044718307762,-4.3254885570154595e-09,6.795109853052561e-12,-2.7506081479783265e-08,2.9566547001947886e-11,5,c_scan
-0.9296482412060302,6.40353122682794,0.0146297934145836,-3.9398152662153695e-09,7.878663328940882e-12,-2.5228730085143557e-08,2.78727020834152e-11,5,c_scan
-0.9195979899497488,6.436255204632736,0.0215189705446629,-3.589916167572394e-09,1.11324236083668e-11,-2.3105616617733027e-08,2.887698881970716e-11,5,c_scan
-0.9095477386934674,6.454929621762149,0.0240476849054578,-3.4252174112406904e-09,1.1982950482297512e-11,-2.2109537328793e-08,2.831420644649658e-11,5,c_scan
-0.8994974874371859,6.495461576511332,0.0244363212089383,-3.110395452383782e-09,1.1006126992560756e-11,-2.0203454148714443e-08,2.5810936000081028e-11,5,c_scan
-0.8894472361809045,6.528539263223395,0.0214990366527498,-2.8223314664885594e-09,8.365697762242385e-12,-1.8425701792801424e-08,2.643603004813999e-11,5,c_scan
-0.8793969849246231,6.542940079414625,0.0222053755780683,-2.688541167333901e-09,8.110126777528377e-12,-1.7590963758905164e-08,2.7355109662645025e-11,5,c_scan
-0.8693467336683417,6.574058938303428,0.0268125798961492,-2.434496205945276e-09,8.876547625796944e-12,-1.6004521542960328e-08,2.9249648667629615e-11,5,c_scan
-0.8592964824120604,6.609435029194001,0.027850113146017,-2.201793744492845e-09,8.045578348467615e-12,-1.455261270191124e-08,3.053527790259129e-11,5,c_scan
-0.8492462311557789,6.625323215517152,0.0278967446928696,-2.0937518146971395e-09,7.501765358209061e-12,-1.3871782505444126e-08,3.068132749757117e-11,5,c_scan
-0.8391959798994975,6.659368113858624,0.0342712359980848,-1.8895091543782787e-09,8.55330692591548e-12,-1.258293701351068e-08,3.0804500042571625e-11,5,c_scan
-0.8291457286432161,6.6969842062545,0.0399247027872631,-1.702582159635667e-09,8.951019890050316e-12,-1.1402165832930742e-08,3.205040886362895e-11,5,c_scan
-0.8190954773869347,6.71786639113904,0.0430805574028987,-1.6148055247530115e-09,9.095524525943188e-12,-1.08480477629639e-08,3.325674449549489e-11,5,c_scan
-0.8090452261306533,6.763944574870815,0.051317625653337,-1.4505702237107711e-09,9.720120552999027e-12,-9.811576595137617e-09,3.4909931877389795e-11,5,c_scan
-0.7989949748743719,6.8212111579894055,0.0609112158769731,-1.2998290751614784e-09,1.039177735032208e-11,-8.866408590970529e-09,3.5269472361284617e-11,5,c_scan
-0.7889447236180904,6.855479763281085,0.065272889883447,-1.229021108959902e-09,1.052760704068558e-11,-8.425529341119889e-09,3.502516828302504e-11,5,c_scan
-0.778894472361809,6.911930715432519,0.0709909707688005,-1.099256520790946e-09,1.0192846962908804e-11,-7.597984910194425e-09,3.356036998963893e-11,5,c_scan
-0.7688442211055276,6.952556545350524,0.0795190345546835,-9.84573091372419e-10,1.0273596505480327e-11,-6.845300090797311e-09,3.205868857402326e-11,5,c_scan
-0.7587939698492463,6.981068519333696,0.0857470323420521,-9.305586262756955e-10,1.0507487896955796e-11,-6.4962935312876674e-09,3.14027159027542e-11,5,c_scan
-0.7487437185929648,7.0469897276961335,0.0911321876406136,-8.29719604512999e-10,9.822998202401168e-12,-5.847025529871202e-09,3.0425938895757465e-11,5,c_scan
-0.7386934673366834,7.108622660236349,0.0954294266723907,-7.395946881809154e-10,9.022899310215543e-12,-5.257499559793293e-09,2.945199080147634e-11,5,c_scan
-0.728643216080402,7.1261511186711735,0.0987049128824771,-6.993627117599952e-10,8.80876056214175e-12,-4.983764370765397e-09,2.871969152816829e-11,5,c_scan
-0.7185929648241206,7.141164321683191,0.0981357967572264,-6.263711588584722e-10,7.739228245975945e-12,-4.473019371771477e-09,2.690796814410264e-11,5,c_scan
-0.7085427135678393,7.159813874609811,0.1102484424109338,-5.599791737792532e-10,7.870065156648131e-12,-4.009346657917235e-09,2.522531570088828e-11,5,c_scan
-0.6984924623115578,7.170815393024989,0.1181575393716017,-5.292082138189495e-10,8.026229615571043e-12,-3.7948544057681845e-09,2.4442999170111523e-11,5,c_scan
-0.6884422110552764,7.190997021886406,0.121416532510897,-4.720191861718297e-10,7.291457649740142e-12,-3.394288562034874e-09,2.3137399182592263e-11,5,c_scan
-0.6783919597989949,7.188946078595853,0.1305503942583635,-4.2170630022045164e-10,7.016841346072719e-12,-3.031623853288981e-09,2.2053758148884715e-11,5,c_scan
-0.6683417085427136,7.17394122501628,0.1373595044642318,-3.991591356156837e-10,7.034298289533587e-12,-2.863544178335217e-09,2.143742953551762e-11,5,c_scan
-0.6582914572864322,7.134503838859508,0.1554327779939169,-3.5762143101375276e-10,7.27803993603525e-12,-2.55145147242605e-09,1.9839024229612108e-11,5,c_scan
-0.6482412060301508,7.107088726467162,0.1687793386456588,-3.1978695215244167e-10,7.146933329803693e-12,-2.2727542425139126e-09,1.825135577270332e-11,5,c_scan
-0.6381909547738693,7.081038087783607,0.1679018212380928,-3.0288721852123753e-10,6.739731033202489e-12,-2.1447559306517193e-09,1.756858178033349e-11,5,c_scan
-0.6281407035175879,7.015307842376779,0.1563405289991209,-2.7208313773176755e-10,5.610015481741426e-12,-1.9087469699081503e-09,1.6141736451152593e-11,5,c_scan
-0.6180904522613065,6.934884697824562,0.1684677376276401,-2.448624193940853e-10,5.552669817274509e-12,-1.6980926453283423e-09,1.4794620672710917e-11,5,c_scan
-0.6080402010050251,6.883476423645663,0.1788440497949281,-2.3265415592025923e-10,5.686799335476384e-12,-1.6014693971402864e-09,1.4105536001461591e-11,5,c_scan
-0.5979899497487438,6.774574746478742,0.196419738678894,-2.0983521419916864e-10,5.780540857439758e-12,-1.4215443430356455e-09,1.2852215674936688e-11,5,c_scan
-0.5879396984924623,6.706734318444489,0.1862981370421127,-1.881125242329224e-10,4.920003006528127e-12,-1.2616207220021612e-09,1.1804271119471096e-11,5,c_scan
-0.5778894472361809,6.658394076732861,0.1894078377058206,-1.7849622701933543e-10,4.788154388234118e-12,-1.1884982207047071e-09,1.1251467159041362e-11,5,c_scan
-0.5678391959798995,6.494664563510069,0.1930993918819704,-1.620022743765163e-10,4.562725022615817e-12,-1.0521504306011955e-09,1.002301455678744e-11,5,c_scan
-0.5577889447236181,6.26097864093218,0.1893553673174008,-1.4855011459104316e-10,4.271655769388487e-12,-9.30069094562549e-10,8.714689359047588e-12,5,c_scan
-0.5477386934673367,6.162750138467734,0.1951744765571983,-1.4188699744695612e-10,4.292159033272997e-12,-8.744141131629997e-10,8.197848471023287e-12,5,c_scan
-0.5376884422110553,6.030534418241079,0.2001907972836894,-1.2824119915899948e-10,4.076201384561865e-12,-7.733629653648552e-10,7.404680694069247e-12,5,c_scan
-0.5276381909547738,5.826680517432936,0.204114725939676,-1.1736258548245088e-10,3.948180347028755e-12,-6.838342903061542e-10,6.681509162886976e-12,5,c_scan
-0.5175879396984925,5.678646401422728,0.2077521336595293,-1.1315392340410707e-10,3.986324604241197e-12,-6.425611199455954e-10,6.3398820232797444e-12,5,c_scan
-0.507537688442211,5.384129674337479,0.2325069373590258,-1.0516569818913844e-10,4.417878379558688e-12,-5.662257563425596e-10,5.665159953393193e-12,5,c_scan
-0.4974874371859297,5.116678962079862,0.2084420469834565,-9.746056272080456e-11,3.842815855215422e-12,-4.986744109060058e-10,5.107071410689284e-12,5,c_scan
-0.4874371859296482,4.984932940364361,0.2005255442556834,-9.385212553647187e-11,3.646564963152058e-12,-4.678465521099701e-10,4.873145668749847e-12,5,c_scan
-0.4773869346733668,4.694711600955432,0.1938478217811877,-8.757019995775188e-11,3.490001981105876e-12,-4.1111683363964476e-10,4.439255106081538e-12,5,c_scan
-0.4673366834170854,4.382387957357949,0.2012338022475313,-8.231457146940453e-11,3.672878656218232e-12,-3.6073438672259856e-10,3.911682410949044e-12,5,c_scan
-0.457286432160804,4.207635988167284,0.2180295603551305,-8.028549725495553e-11,4.071400465257199e-12,-3.3781214757785656e-10,3.597396028629257e-12,5,c_scan
-0.4472361809045225,3.88274448451503,0.2178882820728813,-7.632987466040602e-11,4.212878767121078e-12,-2.9636939984141505e-10,3.005682817170038e-12,5,c_scan
-0.4371859296482412,3.644108334055977,0.1950666820273106,-7.158227403059034e-11,3.762206720882367e-12,-2.60853561365553e-10,2.6482371846959506e-12,5,c_scan
-0.4271356783919597,3.5223818009470023,0.1892909246563066,-6.952547850296339e-11,3.6669854911300116e-12,-2.4489528018097033e-10,2.522558894433428e-12,5,c_scan
-0.4170854271356784,3.229166850029656,0.201134570976273,-6.678307386712205e-11,4.10172253702272e-12,-2.1565368827479238e-10,2.2349630985974084e-12,5,c_scan
-0.4070351758793969,2.9115023407444203,0.2020109657420147,-6.525452982140089e-11,4.479385821715581e-12,-1.8998871631918526e-10,1.9187299172610026e-12,5,c_scan
-0.3969849246231155,2.7803478772325443,0.1941304243883869,-6.423006847719642e-11,4.43788867652428e-12,-1.78581934545074e-10,1.7967752087322658e-12,5,c_scan
-0.3869346733668342,2.5817472761236595,0.1486799719282857,-6.138776969976831e-11,3.476316192213056e-12,-1.5848770720968335e-10,1.6596542667430425e-12,5,c_scan
-0.3768844221105527,2.403031437107068,0.1269155805720699,-5.877281120863083e-11,3.028631096640246e-12,-1.4123291298149856e-10,1.6345278583441304e-12,5,c_scan
-0.3668341708542714,2.312278687292032,0.1275561481045092,-5.772234432724604e-11,3.1098796620675282e-12,-1.3347014656842314e-10,1.5818492038090978e-12,5,c_scan
-0.3567839195979899,2.1215279800025844,0.1278879652217385,-5.629373723306124e-11,3.327297957315925e-12,-1.1942873863885268e-10,1.4145467339302512e-12,5,c_scan
-0.3467336683417085,1.9406651583552657,0.1286330970823728,-5.5385777633515046e-11,3.6119116853319522e-12,-1.0748524892177502e-10,1.2745419389369242e-12,5,c_scan
-0.3366834170854271,1.8113983899447803,0.1083416535254652,-5.4033495415572626e-11,3.161895990788233e-12,-9.787618659885692e-11,1.21099572532167e-12,5,c_scan
-0.3266331658291457,1.75022601332933,0.1086122048861042,-5.3446051540527855e-11,3.2428438556783216e-12,-9.354266971597196e-11,1.2178293201794338e-12,5,c_scan
-0.3165829145728643,1.5976307586233809,0.1168179098414771,-5.337928462888783e-11,3.829876160559197e-12,-8.528038699642343e-11,1.2019066850152185e-12,5,c_scan
-0.3065326633165829,1.4766382443385164,0.1189987836148391,-5.2921038669274976e-11,4.194070385154908e-12,-7.814522962916893e-11,1.1420185729138794e-12,5,c_scan
-0.2964824120603014,1.4350959425941758,0.1133154801009537,-5.236315771690681e-11,4.0645596155004636e-12,-7.514615518095185e-11,1.0875738626855063e-12,5,c_scan
-0.2864321608040201,1.3801393705509009,0.1114236224848139,-5.082159491255056e-11,4.033968948062382e-12,-7.014088401300038e-11,1.034450094975338e-12,5,c_scan
-0.2763819095477386,1.323309645587322,0.1038485947340275,-4.9910669147981006e-11,3.829004151950519e-12,-6.604726990124085e-11,1.0913335130357826e-12,5,c_scan
-0.2663316582914573,1.297015116737373,0.0998077002102809,-4.948859539545524e-11,3.71112334502807e-12,-6.418745633400499e-11,1.108355337449551e-12,5,c_scan
-0.2562814070351759,1.2323539544833313,0.1052557851130695,-4.911783026166815e-11,4.110558534412229e-12,-6.053055235860777e-11,1.033099102661805e-12,5,c_scan
-0.2462311557788944,1.1796184186646157,0.099707295919038,-4.882511734394606e-11,4.042883029682152e-12,-5.759500771237996e-11,9.775702600583922e-13,5,c_scan
-0.2361809045226131,1.1523125649948405,0.0934564223840167,-4.9025282256352114e-11,3.880700098966153e-12,-5.6492448746413135e-11,9.977048630622613e-13,5,c_scan
-0.2261306532663316,1.106472780113558,0.0827496850674018,-4.9508619661275585e-11,3.572871879199254e-12,-5.477994003619636e-11,1.0749372155992093e-12,5,c_scan
-0.2160804020100502,1.0944547657992696,0.0854353771097883,-4.854068577833695e-11,3.6532025307820535e-12,-5.3125584885265686e-11,1.101021335267089e-12,5,c_scan
-0.2060301507537688,1.0813650721317276,0.0909966027104857,-4.8278354057054486e-11,3.940664029567267e-12,-5.220652581730781e-11,1.0682986105545532e-12,5,c_scan
-0.1959798994974874,1.0531169413136712,0.0854372634794657,-4.8126887279878246e-11,3.7913531345146246e-12,-5.06832403271332e-11,9.824376696076228e-13,5,c_scan
-0.185929648241206,1.0546321043440618,0.072065409936062,-4.726313875762664e-11,3.0861352876217645e-12,-4.9845223485861176e-11,1.0038804750994972e-12,5,c_scan
-0.1758793969849246,1.057402427087199,0.072463523403727,-4.684500622484146e-11,3.0500641383422577e-12,-4.9534023279062296e-11,1.0589790096776533e-12,5,c_scan
-0.1658291457286431,1.030152690041314,0.0823454815646424,-4.7291768577848626e-11,3.626264006064549e-12,-4.871774261728205e-11,1.100244756443659e-12,5,c_scan
-0.1557788944723618,0.9891935856521415,0.0856020131357118,-4.8313318516083104e-11,4.050564260010995e-12,-4.779122477767825e-11,1.0245848889313996e-12,5,c_scan
-0.1457286432160803,0.9853907505277636,0.0849196206033362,-4.815195620951345e-11,4.0229584030873534e-12,-4.7448492268672473e-11,1.0027588648151368e-12,5,c_scan
-0.135678391959799,1.0035239059365846,0.0896415526382297,-4.6945872449904296e-11,4.073484904730627e-12,-4.711130528852866e-11,9.99682349918047e-13,5,c_scan
-0.1256281407035175,1.0151595697813902,0.0949860554720795,-4.627226534707513e-11,4.200566456956825e-12,-4.6973732982547126e-11,1.0649746852092157e-12,5,c_scan
-0.1155778894472361,1.016219296756604,0.0916197913659256,-4.608889841062731e-11,4.01848443793207e-12,-4.683642793113425e-11,1.0744890625422725e-12,5,c_scan
-0.1055276381909547,1.0063513501114565,0.0930859680894448,-4.6074072421244177e-11,4.139826552760374e-12,-4.6366704986252105e-11,1.018663340018288e-12,5,c_scan
-0.0954773869346733,0.9947024096259032,0.0917511532784362,-4.6506148985480224e-11,4.180719464178725e-12,-4.6259778458278433e-11,9.557765414277244e-13,5,c_scan
-0.085427135678392,1.0008909606266738,0.0889008027076432,-4.6271586964988615e-11,3.996123299002674e-12,-4.6312813127108135e-11,9.612912587318712e-13,5,c_scan
-0.0753768844221105,1.0198900602318737,0.0830211808382323,-4.5465515947414496e-11,3.555731287061601e-12,-4.6369827798081776e-11,1.0471081696087818e-12,5,c_scan
-0.0653266331658291,1.024071323387662,0.08145410159317,-4.513064375773318e-11,3.4180908860292524e-12,-4.6216998078318936e-11,1.1229216035942088e-12,5,c_scan
-0.0552763819095477,1.0105654576246033,0.0869892777234877,-4.5575455105816355e-11,3.768818757494511e-12,-4.6056980645458857e-11,1.1009715818098256e-12,5,c_scan
-0.0452261306532663,0.9910083220527768,0.09750688946792,-4.621156303018278e-11,4.439704440430447e-12,-4.579604353797756e-11,9.723412983802628e-13,5,c_scan
-0.0351758793969849,0.9952261221607498,0.0842503949694688,-4.6105246828654434e-11,3.774373040938769e-12,-4.588514601254596e-11,9.89064503991612e-13,5,c_scan
-0.0251256281407035,1.0023714689028091,0.0860656201939564,-4.5988455332344e-11,3.804663656085161e-12,-4.609751552405288e-11,1.059130855602096e-12,5,c_scan
-0.015075376884422,1.0048597670468469,0.109455695843403,-4.650301032161084e-11,4.886606851056195e-12,-4.672900411875097e-11,1.3404157958819985e-12,5,c_scan
-0.0050251256281407,0.992811444499009,0.1912332474766736,-4.659803603508664e-11,8.689470861628913e-12,-4.626306346681125e-11,2.2321194827649024e-12,5,c_scan
0.0050251256281406,0.9832422994159588,0.1966240506529051,-4.4856425081718716e-11,8.685837319806916e-12,-4.41047345409288e-11,2.203034581088252e-12,5,c_scan
0.015075376884422,0.9996644367556938,0.1125438752076097,-4.4602451697027446e-11,4.8629831067416994e-12,-4.4587484753631984e-11,1.250991928368835e-12,5,c_scan
0.0251256281407035,1.012674498898653,0.0889491312544607,-4.481005219971402e-11,3.785053943357415e-12,-4.537799715696786e-11,1.0929877865179994e-12,5,c_scan
0.0351758793969849,1.0024715779168087,0.0851296452827504,-4.517568413396174e-11,3.680074090679102e-12,-4.5287339357243966e-11,1.0863367473934498e-12,5,c_scan
0.0452261306532664,0.9746488311022926,0.0840271781876485,-4.6296126703467646e-11,3.847839712982837e-12,-4.512246577609838e-11,1.033653815887755e-12,5,c_scan
0.0552763819095476,0.986721313410598,0.0792184846034433,-4.5936356470030276e-11,3.54769146346229e-12,-4.532638198940569e-11,9.94134502072676e-13,5,c_scan
0.0653266331658291,0.99761748506795,0.0780131488989828,-4.5596676568827715e-11,3.424592701931585e-12,-4.548804180605063e-11,9.905700300016004e-13,5,c_scan
0.0753768844221105,1.0121409827357044,0.0777076255483789,-4.485328289814108e-11,3.289745559198809e-12,-4.539784583144708e-11,1.0302892014288317e-12,5,c_scan
0.085427135678392,0.9961148459977563,0.084315640188518,-4.515836217932402e-11,3.681123724358063e-12,-4.4982914987768246e-11,1.0256221654535813e-12,5,c_scan
0.0954773869346734,0.99140983278898,0.0886652536938702,-4.5254184049829635e-11,3.916439272683948e-12,-4.486544304184332e-11,1.0118484821555333e-12,5,c_scan
0.1055276381909549,0.986882335029891,0.0867405120571401,-4.514919282555047e-11,3.845808997515204e-12,-4.455694084039405e-11,9.655877452583205e-13,5,c_scan
0.1155778894472361,0.993108954221991,0.080218394643109,-4.47277858945514e-11,3.474856417795737e-12,-4.4419564674403055e-11,9.822900900195149e-13,5,c_scan
0.1256281407035175,0.9976001745925124,0.0751920784425268,-4.4518239338075356e-11,3.188433215856961e-12,-4.4411403336215225e-11,1.0429968504461608e-12,5,c_scan
0.135678391959799,0.993720120372516,0.0803813758447079,-4.432485140274834e-11,3.4108178972583428e-12,-4.404649667143296e-11,1.098263142584151e-12,5,c_scan
0.1457286432160804,0.9716399513953492,0.082074262573705,-4.4608862545224615e-11,3.619879389122717e-12,-4.3343753035243856e-11,1.0167802684620153e-12,5,c_scan
0.1557788944723619,0.9664178646674072,0.0847822455055183,-4.4583686471686624e-11,3.775229151217722e-12,-4.3086471078968557e-11,9.88181594115856e-13,5,c_scan
0.1658291457286431,0.9733360785245244,0.0902316340550404,-4.401860948819785e-11,3.947365446337749e-12,-4.284490074134491e-11,1.0069388601276503e-12,5,c_scan
0.1758793969849246,0.9514652630940712,0.0881097426016113,-4.417074468282623e-11,3.928513468908432e-12,-4.202692921070631e-11,1.0840648001744712e-12,5,c_scan
0.185929648241206,0.9375892298540042,0.0838107160335001,-4.4121221883198633e-11,3.764711306778125e-12,-4.136758244568584e-11,1.1021800761811314e-12,5,c_scan
0.1959798994974875,0.9089767465100655,0.0813008531300293,-4.3780210709363677e-11,3.735110486631396e-12,-3.979519349212253e-11,1.068740343394033e-12,5,c_scan
0.2060301507537689,0.8731949861957196,0.0843071934134244,-4.370578310170175e-11,4.056619984314218e-12,-3.8163670672163566e-11,1.0147796252107897e-12,5,c_scan
0.2160804020100502,0.8717728913212927,0.0828673905044868,-4.3044476624273615e-11,3.922511972757621e-12,-3.7525007842154797e-11,1.0149482035724049e-12,5,c_scan
0.2261306532663316,0.8504287631215055,0.0752711865683381,-4.237784852328388e-11,3.5293591291255626e-12,-3.603934130340683e-11,1.0799111874632382e-12,5,c_scan
0.2361809045226131,0.7914534250740076,0.0706701337669939,-4.278514286450551e-11,3.562957286180016e-12,-3.3862447862393624e-11,1.0910682352560197e-12,5,c_scan
0.2462311557788945,0.7582775897436523,0.0713819997866065,-4.2747179162329194e-11,3.771117731986954e-12,-3.241422798355106e-11,1.0648310527679657e-12,5,c_scan
0.256281407035176,0.6940361573031146,0.0634400477336529,-4.1810452220324905e-11,3.526463802519729e-12,-2.9017965594099774e-11,1.0224014424115995e-12,5,c_scan
0.2663316582914572,0.6232278652026317,0.0594907472931947,-4.079867958768995e-11,3.534236459965052e-12,-2.5426873982522192e-11,1.0195235734790406e-12,5,c_scan
0.2763819095477386,0.5784291495018636,0.0559695031687143,-4.054597875433711e-11,3.482157560343321e-12,-2.3452976006591847e-11,1.0454517686675953e-12,5,c_scan
0.2864321608040201,0.4680704861967464,0.0476243938500599,-4.0171225382313436e-11,3.3587647012711577e-12,-1.880296499581853e-11,1.0901594041141873e-12,5,c_scan
0.2964824120603015,0.3225036595723201,0.0384316575881374,-3.988145036613042e-11,3.4903037405966697e-12,-1.2861913692128907e-11,1.0402619375207524e-12,5,c_scan
0.306532663316583,0.2414697865982882,0.0334332322359226,-3.970922326882024e-11,3.684277438235902e-12,-9.588577668705803e-12,9.85433828479297e-13,5,c_scan
0.3165829145728642,0.0629622233091293,0.025224414024708,-3.8310962549466206e-11,3.760118361558704e-12,-2.4121433792271847e-12,9.36923498770775e-13,5,c_scan
0.3266331658291457,0.1582233115587058,0.0311031849823378,-3.643565088423959e-11,3.3770629889834e-12,5.764969341701276e-12,9.99390033171328e-13,5,c_scan
0.3366834170854271,0.4445085773490276,0.0530691192956574,-3.5008689592272295e-11,3.5017466898269897e-12,1.556166280551467e-11,1.0143230998098153e-12,5,c_scan
0.3467336683417086,0.6176139190042028,0.0708099737451775,-3.457253279684332e-11,3.62627073209607e-12,2.135247747055974e-11,9.8849895836805e-13,5,c_scan
0.35678391959799,1.0272609085901043,0.1184242020905465,-3.376135725213769e-11,3.783365771573471e-12,3.4681722526066076e-11,9.382890039103651e-13,5,c_scan
0.3668341708542713,1.5684331329762793,0.1888243860071081,-3.2065812310252395e-11,3.813566800888057e-12,5.0293082463198515e-11,9.404512856980048e-13,5,c_scan
0.3768844221105527,1.9013828711686624,0.2279016988720859,-3.114481810787082e-11,3.698530457954367e-12,5.921822367596916e-11,9.630336320352176e-13,5,c_scan
0.3869346733668342,2.715197113855159,0.328619370441757,-2.941525870865867e-11,3.541487593196283e-12,7.986822554905285e-11,9.87638555900022e-13,5,c_scan
0.3969849246231156,3.818833857422838,0.4916490759268834,-2.739089558756604e-11,3.5172294956502845e-12,1.04601279454931e-10,9.701896159831145e-13,5,c_scan
0.4070351758793971,4.503774647479324,0.6238166494727186,-2.6253341467367663e-11,3.6302130946794635e-12,1.1823913371234812e-10,9.505705846510936e-13,5,c_scan
0.4170854271356783,6.630380171675395,1.0083869240651993,-2.232354199380688e-11,3.391728778331799e-12,1.4801357019730012e-10,1.0021126856158873e-12,5,c_scan
0.4271356783919597,9.456639556367742,1.840475239032325,-1.9294836791692308e-11,3.753377738597974e-12,1.8246431683797717e-10,1.1092612625794996e-12,5,c_scan
0.4371859296482412,10.95977880076104,2.390636251815551,-1.8404749160953725e-11,4.0132540080163806e-12,2.017119796875452e-10,1.1366528203569205e-12,5,c_scan
0.4472361809045226,15.91109995688255,4.500714880178346,-1.5391459425588936e-11,4.3530725841286736e-12,2.4489504940284764e-10,1.2001705228252257e-12,5,c_scan
0.4572864321608041,25.754082158556105,9.845636787935248,-1.1438471369951362e-11,4.3725628090493184e-12,2.9458733143001915e-10,1.3162930796403122e-12,5,c_scan
0.4673366834170853,34.44390884322343,15.793304992196036,-9.353842921301675e-12,4.288760472773952e-12,3.221829129151457e-10,1.3771672853829677e-12,5,c_scan
0.4773869346733668,94.09801763076126,84.95800504153388,-4.081700370831884e-12,3.685198229069857e-12,3.8407991345802327e-10,1.5065834369274757e-12,5,c_scan
0.4874371859296482,265.6897390056524,545.6949409696275,1.7182726717066045e-12,3.5291204963354018e-12,4.5652741768627265e-10,1.732497375130283e-12,5,c_scan
0.4974874371859297,107.39108911306096,91.23656597692909,4.632119108521513e-12,3.935284557267688e-12,4.97448315965546e-10,1.8720060334715468e-12,5,c_scan
0.5075376884422111,51.80510044258478,20.405386076031306,1.1369029969398228e-11,4.477921461140811e-12,5.889737394994318e-10,2.183384871451287e-12,5,c_scan
0.5175879396984926,34.710198005619084,6.905888649439924,2.001108756660633e-11,3.9806499801307655e-12,6.945888117446875e-10,2.6386663759611908e-12,5,c_scan
0.5276381909547738,30.324480553904603,4.763300673636014,2.483753478236839e-11,3.900306144144478e-12,7.531853405148592e-10,2.831504607563246e-12,5,c_scan
0.5376884422110553,24.87808389673981,2.690440521448748,3.551119388111085e-11,3.8382705297575106e-12,8.834504606476693e-10,3.149894026997426e-12,5,c_scan
0.5477386934673367,21.48321548873989,1.6203928416242666,4.8051337865778477e-11,3.621098395479541e-12,1.032297245892766e-09,3.282129169898944e-12,5,c_scan
0.5577889447236182,20.387282856267,1.405355297715331,5.4650396082401997e-11,3.763720449108041e-12,1.1141730831389554e-09,3.3060877504363184e-12,5,c_scan
0.5678391959798996,18.636288627526977,1.110885940123144,6.943690971048656e-11,4.134796353905185e-12,1.294046290768158e-09,3.4952156259760937e-12,5,c_scan
0.5778894472361809,16.940786923706636,0.7684052729610283,8.839303115064866e-11,4.002942381411627e-12,1.497447506263702e-09,3.8407387199078815e-12,5,c_scan
0.5879396984924623,16.339056697969408,0.7023013029905749,9.850316902613831e-11,4.226893145945943e-12,1.609448863647738e-09,3.995131169521147e-12,5,c_scan
0.5979899497487438,15.540592196072096,0.6364039402088326,1.1938294076523267e-10,4.881167737045612e-12,1.8552815976003117e-09,4.2602219052651335e-12,5,c_scan
0.6080402010050252,14.659821575075895,0.4692178269173571,1.4514641173102408e-10,4.635491571017467e-12,2.1278204982393167e-09,4.514700640401799e-12,5,c_scan
0.6180904522613067,14.243769220331616,0.3959360874949786,1.5966918158733868e-10,4.425897110493816e-12,2.274290974129274e-09,4.731832299012512e-12,5,c_scan
0.6281407035175879,13.421414476083948,0.2931122252628754,1.9296124559618964e-10,4.193972191724549e-12,2.589812854967889e-09,5.522545154245913e-12,5,c_scan
0.6381909547738693,12.733082133318542,0.2152635947596879,2.3097641179168246e-10,3.871508352291554e-12,2.9410416222026982e-09,6.483868171344559e-12,5,c_scan
0.6482412060301508,12.42811290715848,0.1890209571090396,2.5194320291115416e-10,3.79318450309843e-12,3.131178571970962e-09,6.747358714546102e-12,5,c_scan
0.6582914572864322,11.884917677537624,0.1359286966724829,2.9810053905219703e-10,3.351046647603011e-12,3.54290036626495e-09,7.464664261915686e-12,5,c_scan
0.6683417085427137,11.372072047431326,0.1151679413728793,3.518752695202837e-10,3.4624061315733504e-12,4.001550916693983e-09,9.585712122762024e-12,5,c_scan
0.6783919597989949,11.11015683604664,0.1147713679690377,3.8249342246815886e-10,3.834738322184661e-12,4.249561912377491e-09,1.0583041632806983e-11,5,c_scan
0.6884422110552764,10.701179537322448,0.1239812345232983,4.4788369937170147e-10,5.060628827265737e-12,4.7928838788167306e-09,1.2278350218312007e-11,5,c_scan
0.6984924623115578,10.340964453836913,0.1211684756911307,5.220201820211235e-10,5.976705836776451e-12,5.398192146465913e-09,1.3454323495682792e-11,5,c_scan
0.7085427135678393,10.16914105749709,0.1078820898649699,5.628214006458063e-10,5.806635416272654e-12,5.72341021334529e-09,1.4141894472281749e-11,5,c_scan
0.7185929648241207,9.836896650506102,0.0850759034530556,6.536823696272108e-10,5.406312088253261e-12,6.430205912280801e-09,1.626373544994465e-11,5,c_scan
0.728643216080402,9.515967108540709,0.0900117750175559,7.583780631492564e-10,6.9009281180273015e-12,7.216700704767132e-09,1.8639015282920485e-11,5,c_scan
0.7386934673366834,9.3778578778811,0.0935633059136759,8.147380587206145e-10,7.847720604293155e-12,7.640497722382671e-09,1.9868416630412267e-11,5,c_scan
0.7487437185929648,9.162063566487074,0.0950919948160897,9.336340612787078e-10,9.387806582017866e-12,8.554014617273008e-09,2.200179545530912e-11,5,c_scan
0.7587939698492463,8.996481112627823,0.0748585789458303,1.0637543304612246e-09,8.446198555166901e-12,9.570045742470462e-09,2.3816714124342964e-11,5,c_scan
0.7688442211055277,8.901211903547981,0.0627094300719624,1.136406783724166e-09,7.512648864191829e-12,1.0115397590558222e-08,2.463034224155576e-11,5,c_scan
0.778894472361809,8.712352772436105,0.0545030656388312,1.295060514618088e-09,7.56257696350477e-12,1.1283024065005428e-08,2.531802245474452e-11,5,c_scan
0.7889447236180904,8.552305820130695,0.0745821888936089,1.468742606679243e-09,1.241946036848162e-11,1.256113594337682e-08,2.6792294657569494e-11,5,c_scan
0.7989949748743719,8.457621718648046,0.0848681784205253,1.56513659261964e-09,1.5348683406557174e-11,1.3237333238390665e-08,2.814921696427425e-11,5,c_scan
0.8090452261306533,8.230742664233674,0.0859499551108858,1.7825577855713784e-09,1.8242934481717464e-11,1.4671774417164249e-08,3.0457254638496665e-11,5,c_scan
0.8190954773869348,8.027876943394938,0.0826067762203811,2.021660329746965e-09,2.0426800709129087e-11,1.6229640348551875e-08,3.161089694960464e-11,5,c_scan
0.829145728643216,7.923080366431844,0.0857521555050082,2.1524851017530447e-09,2.295292301395768e-11,1.7054312448736597e-08,3.158456911702784e-11,5,c_scan
0.8391959798994975,7.718960159848629,0.0809028130795108,2.436529501762972e-09,2.5204546856558638e-11,1.8807474152404213e-08,3.172208239083349e-11,5,c_scan
0.8492462311557789,7.553243849490402,0.0695674621271592,2.743540364493169e-09,2.4875458740459767e-11,2.0722629383936692e-08,3.3543558966320366e-11,5,c_scan
0.8592964824120604,7.475737032257306,0.0654908916446368,2.907564311402961e-09,2.5052191895584777e-11,2.173618619642484e-08,3.4412807586931567e-11,5,c_scan
0.8693467336683418,7.287155619907802,0.0559363009905723,3.278598291736896e-09,2.4707201176840185e-11,2.3891655967050646e-08,3.487960508149009e-11,5,c_scan
0.879396984924623,7.088061955680556,0.0540508582118293,3.701575021685295e-09,2.784758172617908e-11,2.6236993087304973e-08,3.268543998081684e-11,5,c_scan
0.8894472361809045,6.9983277983515375,0.0482291194294735,3.9265215649509114e-09,2.6676453065292057e-11,2.747908501882274e-08,3.175916641927073e-11,5,c_scan
0.8994974874371859,6.831548137851618,0.0348677009373689,4.407088510551898e-09,2.1990349308974623e-11,3.010723730760808e-08,3.2318025946536973e-11,5,c_scan
0.9095477386934674,6.666966252724174,0.0325221238304638,4.942562848840629e-09,2.356970034252885e-11,3.2951899715188736e-08,3.3848499216790414e-11,5,c_scan
0.9195979899497488,6.594224184383136,0.0322955569251645,5.224639860353608e-09,2.5058987371202895e-11,3.4452446521835895e-08,3.413117533273792e-11,5,c_scan
0.92964824120603,6.461172791031324,0.0234058329612741,5.822292151508187e-09,2.0351793165836168e-11,3.761883563075993e-08,3.5773195730648705e-11,5,c_scan
0.9396984924623116,6.32054617392893,0.0183394651642977,6.488580584213526e-09,1.7883782829336736e-11,4.1011373185780344e-08,3.71932226279383e-11,5,c_scan
0.949748743718593,6.258270016094417,0.0197233984322842,6.8355110853242315e-09,2.0658437726180592e-11,4.277847406996564e-08,3.8228380316221676e-11,5,c_scan
0.9597989949748744,6.143951145489655,0.0274131015282227,7.567847998996004e-09,3.308935580743e-11,4.6496488382323096e-08,4.133108514042924e-11,5,c_scan
0.969849246231156,6.0263542247079975,0.0336594593407608,8.380261485379093e-09,4.6281647614202687e-11,5.0502424206572014e-08,4.2139993964624935e-11,5,c_scan
0.9798994974874372,5.970162065470783,0.0345471181262626,8.809957363655463e-09,5.0495256787149215e-11,5.259687325091083e-08,4.1870211277795075e-11,5,c_scan
0.9899497487437184,5.856746298145578,0.0366248503836055,9.72772589521225e-09,6.043491386337711e-11,5.6972822626159226e-08,4.063200406629058e-11,5,c_scan
1.0,5.746965198807028,0.0278928314979114,1.0728748757087942e-08,5.1576586020180976e-11,6.165774573372855e-08,4.11759658101037e-11,5,c_scan
-1.0,1.872649525009564,0.0002796672777724,-1.2205591815646293e-06,8.030965033198316e-11,-2.285679571603065e-06,3.0643504524229845e-10,60,c_scan
-0.9899497487437184,1.8715973821557368,0.0013047592907575,-1.2040872995054642e-06,1.0347941328840447e-10,-2.2535666376413974e-06,1.559060861498845e-09,60,c_scan
-0.9798994974874372,1.8921678000945807,0.0003458443872177,-1.166696880712335e-06,1.1969609149940038e-10,-2.2075862701546684e-06,3.3393588780623076e-10,60,c_scan
-0.969849246231156,1.906415584151656,0.0003504757793078,-1.1291519497328313e-06,9.830062786259683e-11,-2.1526328738458963e-06,3.485556179083936e-10,60,c_scan
-0.9597989949748744,1.9161225004173272,0.0003796884771517,-1.104483039284748e-06,1.1031426784874771e-10,-2.1163248029028206e-06,3.6219153833971353e-10,60,c_scan
-0.949748743718593,1.930818194000144,0.000392237257646,-1.067998574886155e-06,9.005635955695417e-11,-2.0621110795564127e-06,3.8111612488663886e-10,60,c_scan
-0.9396984924623116,1.9410218414828533,0.0004102113946063,-1.0438620571394593e-06,8.419289788723004e-11,-2.0261590524029127e-06,3.95793608721113e-10,60,c_scan
-0.92964824120603,1.956278735400052,0.0004477109751828,-1.0085767891597e-06,9.023065564341055e-11,-1.9730573256511823e-06,4.15620264902682e-10,60,c_scan
-0.9195979899497488,1.9666295448943727,0.0004578088505106,-9.852798735864736e-07,7.379220339218001e-11,-1.9376805093849524e-06,4.2708738273166935e-10,60,c_scan
-0.9095477386934674,1.9823008497417485,0.0005022039404587,-9.51128639622442e-07,7.903977230643391e-11,-1.88542311053728e-06,4.512325219152001e-10,60,c_scan
-0.8994974874371859,1.9929594001833737,0.0005399091702598,-9.287010805234282e-07,9.012812899358378e-11,-1.8508635483896225e-06,4.68137024873939e-10,60,c_scan
-0.8894472361809045,2.00922971117505,0.0005619262904221,-8.955938455821418e-07,6.689717999023209e-11,-1.7994537636891591e-06,4.849760898673403e-10,60,c_scan
-0.879396984924623,2.020307186958428,0.0006204625585643,-8.738896281744838e-07,1.0524638117264479e-10,-1.765525496409338e-06,4.987849660800735e-10,60,c_scan
-0.8693467336683418,2.0369789714722,0.0006490302550525,-8.418955885151487e-07,9.294241489048467e-11,-1.7149236099805703e-06,5.125694133760145e-10,60,c_scan
-0.8592964824120604,2.0482970328750305,0.0006619798644949,-8.21021394497646e-07,7.30474064846757e-11,-1.6816956862764482e-06,5.224986807033221e-10,60,c_scan
-0.8492462311557789,2.065537066314588,0.0007035512376396,-7.901942548098963e-07,6.407177432349009e-11,-1.6321755228986748e-06,5.3996027567725e-10,60,c_scan
-0.8391959798994975,2.077016990588006,0.0007361293347797,-7.700988238427096e-07,6.048928926008775e-11,-1.5995083415531476e-06,5.52794892221768e-10,60,c_scan
-0.829145728643216,2.09451943128336,0.0007864915662956,-7.405441773386629e-07,6.779639089752939e-11,-1.5510841691595797e-06,5.64856176068383e-10,60,c_scan
-0.8190954773869348,2.1062926434617,0.0008192893316779,-7.212410803146644e-07,5.888860511369245e-11,-1.5191447816291468e-06,5.77740233143672e-10,60,c_scan
-0.8090452261306533,2.1240563671838526,0.0008736210204595,-6.928901183964867e-07,6.056348276821436e-11,-1.471737667738831e-06,5.914964672976667e-10,60,c_scan
-0.7989949748743719,2.1359679770207363,0.0009171833131778,-6.744094539246768e-07,7.395426224903922e-11,-1.4405169969831512e-06,5.980470530623371e-10,60,c_scan
-0.7889447236180904,2.153976407199412,0.0009601441205516,-6.472736931066652e-07,5.416152634119186e-11,-1.3942122639525892e-06,6.104279507061395e-10,60,c_scan
-0.778894472361809,2.1659419047480646,0.0010005389097469,-6.29645113424128e-07,5.519687866486483e-11,-1.3637747362851668e-06,6.18536509296368e-10,60,c_scan
-0.7688442211055277,2.1840507293103704,0.0010584967578055,-6.037102964420803e-07,5.741001341127779e-11,-1.3185339132365054e-06,6.266033084785528e-10,60,c_scan
-0.7587939698492463,2.19624685117066,0.0011064566892,-5.868565846712573e-07,6.857099091228383e-11,-1.2888819261730164e-06,6.316258808879886e-10,60,c_scan
-0.7487437185929648,2.214337114807044,0.0011673509130238,-5.621536939744285e-07,6.078079684511345e-11,-1.244797788793458e-06,6.422806171578551e-10,60,c_scan
-0.7386934673366834,2.226406478961412,0.0012256667584718,-5.460977455021638e-07,7.116997962172657e-11,-1.2158355587322378e-06,6.503078947908376e-10,60,c_scan
-0.728643216080402,2.2446466833068914,0.0012891023074621,-5.225984157557158e-07,6.745140540909732e-11,-1.1730488006275032e-06,6.564489332708093e-10,60,c_scan
-0.7185929648241207,2.256720620945181,0.0013333410915218,-5.07343175997314e-07,6.409082749076405e-11,-1.1449318071689586e-06,6.608183234705145e-10,60,c_scan
-0.7085427135678393,2.274657747419775,0.001392217903751,-4.850993792528722e-07,5.7403626168472576e-11,-1.1034350612860692e-06,6.626214016573205e-10,60,c_scan
-0.6984924623115578,2.286200836186618,0.0014287776625585,-4.70642400564232e-07,3.9104588343595e-11,-1.0759830497148244e-06,6.664739522696181e-10,60,c_scan
-0.6884422110552764,2.3045399030367792,0.0016137925208768,-4.495805752629742e-07,2.7826841109696565e-11,-1.036076375323754e-06,7.22690139815058e-10,60,c_scan
-0.6783919597989949,2.3153217091200995,0.0015402903728915,-4.358994602343977e-07,2.049880277013428e-11,-1.0092474832744346e-06,6.697321481806695e-10,60,c_scan
-0.6683417085427137,2.3326342398485345,0.0016426629358977,-4.15906800081586e-07,3.2006090816888346e-11,-9.701584424561468e-07,6.791031481880405e-10,60,c_scan
-0.6582914572864322,2.3436965710102773,0.0017251103125975,-4.030940748644756e-07,6.469123095353037e-11,-9.447302010544314e-07,6.786517322402848e-10,60,c_scan
-0.6482412060301508,2.36018146299833,0.0018150228310137,-3.842683409122622e-07,6.851681520422295e-11,-9.069430150382444e-07,6.784495565980045e-10,60,c_scan
-0.6381909547738693,2.370631582607177,0.0018929284841138,-3.721008762577526e-07,8.319192354864996e-11,-8.821140891724334e-07,6.761869533703884e-10,60,c_scan
-0.6281407035175879,2.3858182017266776,0.0019782704941866,-3.54516407015975e-07,7.367814233094166e-11,-8.458116966694564e-07,6.789427905511106e-10,60,c_scan
