Repository: sadityakr/Large-MR-due-to-interlayer-hybridization-CrSBr

# Large magnetoresistance from interlayer hybridization in CrSBr: data and analysis code

Data, analysis scripts and Jupyter notebooks for the paper
([arXiv:2608.11389](https://doi.org/10.48550/arXiv.2608.11389))

> **Large bias-tunable magnetoresistance from spin-dependent interlayer
> hybridization in van der Waals antiferromagnet CrSBr-based heterostructures**

The work studies vertical tunnelling transport through a graphene / CrSBr /
graphene junction ("Device 2"). Current-voltage curves
I(V) were recorded as a function of magnetic field applied along the crystal
**b** axis and the **c** axis, at temperatures from 3 K to 160 K. The

File: output/IV_H_scans/MR_summary/MR_summary_combined_all_temps.csv (part 22 of 25)
Voltage (V),TMR_Ratio,TMR_Error,I_apar (A),I_apar_error (A),I_par (A),I_par_error (A),temperature,scan_type
-0.6180904522613067,2.3957018298559785,0.0020266097704945,-3.4306429172968014e-07,6.087033961040206e-11,-8.218797514550399e-07,6.797921358554311e-10,60,c_scan
-0.6080402010050252,2.4091968166259785,0.0021465331392805,-3.266196865087252e-07,7.460303040650995e-11,-7.868911089841957e-07,6.776703433878803e-10,60,c_scan
-0.5979899497487438,2.417845311993318,0.0022008820889505,-3.159795021154273e-07,7.077226479974623e-11,-7.639895578757687e-07,6.740527506429613e-10,60,c_scan
-0.5879396984924623,2.429876760227656,0.0022862052692882,-3.005513724832035e-07,6.533882702227217e-11,-7.30302795251462e-07,6.68528536348592e-10,60,c_scan
-0.5778894472361809,2.4368545373683963,0.0023575661297459,-2.9067332585422546e-07,6.51720179952213e-11,-7.083286129998316e-07,6.666248846979905e-10,60,c_scan
-0.5678391959798996,2.44628478228436,0.002499190706145,-2.763174905100739e-07,7.821631684868145e-11,-6.759512721137968e-07,6.635332006456834e-10,60,c_scan
-0.5577889447236182,2.451463916417294,0.002585653413164,-2.671430744786061e-07,8.590446063105433e-11,-6.548916076050805e-07,6.578541357544949e-10,60,c_scan
-0.5477386934673367,2.458041889337771,0.0026391652895369,-2.538098367220519e-07,7.146506581583813e-11,-6.238752105887837e-07,6.464022956054545e-10,60,c_scan
-0.5376884422110553,2.461413851779517,0.0027101931215786,-2.452604270931476e-07,6.84658960551781e-11,-6.036874125404338e-07,6.42985436523526e-10,60,c_scan
-0.5276381909547738,2.463882383813728,0.0028652436357122,-2.3300755396058805e-07,8.116811751920196e-11,-5.741032074990195e-07,6.369658867728921e-10,60,c_scan
-0.5175879396984926,2.4643128620050367,0.0029353363848124,-2.2514575925807585e-07,8.248403224527107e-11,-5.548295903655658e-07,6.288427378597437e-10,60,c_scan
-0.5075376884422111,2.4630949153620696,0.003083177828244,-2.1379952188361882e-07,9.001957504140566e-11,-5.266085152583829e-07,6.20772166202589e-10,60,c_scan
-0.4974874371859297,2.460840949288083,0.00314507170318,-2.065221277195945e-07,8.816468436949964e-11,-5.082181088264817e-07,6.12220443032216e-10,60,c_scan
-0.4874371859296482,2.45490201514102,0.0032785077085319,-1.9604449720614146e-07,9.22611911930978e-11,-4.812700312486647e-07,6.015043706797122e-10,60,c_scan
-0.4773869346733668,2.4492687187897286,0.0033084515478183,-1.893570734611467e-07,8.417863105400651e-11,-4.6378635670995524e-07,5.91580075600233e-10,60,c_scan
-0.4673366834170853,2.4384066388384027,0.0033909418792371,-1.7968733409642417e-07,8.078886568973629e-11,-4.381507883758947e-07,5.765850890014006e-10,60,c_scan
-0.4572864321608041,2.4298224723248807,0.0035789383354869,-1.7349664468353533e-07,1.0325620428519639e-10,-4.215660461250192e-07,5.679884263760234e-10,60,c_scan
-0.4472361809045226,2.4146111742705765,0.0037178701725873,-1.6452543626538997e-07,1.0778709723085332e-10,-3.972649568581522e-07,5.535524025831752e-10,60,c_scan
-0.4371859296482412,2.402799206407604,0.0037392263239589,-1.5876719814855689e-07,1.0052249012203443e-10,-3.814856977149111e-07,5.423103977834882e-10,60,c_scan
-0.4271356783919597,2.3828331018021283,0.0038592955116794,-1.5044920481195437e-07,1.0045090600793507e-10,-3.584953453657329e-07,5.28995913150589e-10,60,c_scan
-0.4170854271356783,2.367681298133859,0.0039244680798872,-1.4511692137201178e-07,9.987617083861339e-11,-3.43590620775274e-07,5.18090255258183e-10,60,c_scan
-0.4070351758793971,2.343307112906192,0.0040834376930286,-1.3737881887267634e-07,1.0731739465933771e-10,-3.219207634269939e-07,5.014530432581583e-10,60,c_scan
-0.3969849246231156,2.3259252019266183,0.0041457703895889,-1.3233776016592677e-07,1.0632941786581304e-10,-3.078077315364496e-07,4.897383577314692e-10,60,c_scan
-0.3869346733668342,2.2982514611639777,0.0042154002111366,-1.250498794947559e-07,1.045372740813696e-10,-2.87396068267202e-07,4.692015939112486e-10,60,c_scan
-0.3768844221105527,2.278589287713096,0.0042915847074832,-1.203364430393854e-07,1.0694226239365023e-10,-2.741973300310408e-07,4.5532998527799804e-10,60,c_scan
-0.3668341708542713,2.24761772189512,0.0044129445269387,-1.1347287328600625e-07,1.100532925561622e-10,-2.55043640951987e-07,4.3538972189100703e-10,60,c_scan
-0.35678391959799,2.2261200856844123,0.0044961823708618,-1.090685814748982e-07,1.1281630183808824e-10,-2.427997599383776e-07,4.2120294283314206e-10,60,c_scan
-0.3467336683417086,2.192678472559728,0.0045644622871954,-1.025874176817996e-07,1.1053879817763779e-10,-2.2494122230637522e-07,4.0064686327592477e-10,60,c_scan
-0.3366834170854271,2.169760012823004,0.0045494722748912,-9.836942381748513e-08,1.0362777175379056e-10,-2.1343804228361805e-07,3.8694421370801576e-10,60,c_scan
-0.3266331658291457,2.134896375535595,0.0047226566043947,-9.225646698996684e-08,1.1097466840277927e-10,-1.9695799699659945e-07,3.6564991040895886e-10,60,c_scan
-0.3165829145728642,2.0907016046098685,0.0140767929681612,-8.677562630704837e-08,5.51722361278276e-10,-1.8142194116117228e-07,4.0197689513288756e-10,60,c_scan
-0.306532663316583,2.0757535273044154,0.0049227547250847,-8.24349191983893e-08,1.1435990355702647e-10,-1.7111457429911105e-07,3.2913303447698363e-10,60,c_scan
-0.2964824120603015,2.040207349977949,0.0049044460696964,-7.67715708975831e-08,1.069697394181677e-10,-1.5662992321460226e-07,3.068223346473533e-10,60,c_scan
-0.2864321608040201,2.016373398389342,0.0049579307385688,-7.311490660137455e-08,1.0639316343145342e-10,-1.4742695269673298e-07,2.922034488071774e-10,60,c_scan
-0.2763819095477386,1.98051701528013,0.0049980351810874,-6.777418443875613e-08,1.0389456098968536e-10,-1.3422792547769034e-07,2.690800176379563e-10,60,c_scan
-0.2663316582914572,1.9569862683470467,0.0050066941828882,-6.43105097043421e-08,1.0110798485804347e-10,-1.2585478440179698e-07,2.54011343157257e-10,60,c_scan
-0.256281407035176,1.9219873626356456,0.0048550242164508,-5.9277359576232425e-08,8.914795592765336e-11,-1.139303359959278e-07,2.3122931919657662e-10,60,c_scan
-0.2462311557788945,1.8990623995869744,0.0046778458596346,-5.602652997663188e-08,7.765766384446691e-11,-1.0639787645795409e-07,2.1665261201113437e-10,60,c_scan
-0.2361809045226131,1.8657935993971604,0.0044191221191056,-5.13001044107446e-08,6.212621390586393e-11,-9.57154064579733e-08,1.9482638609872647e-10,60,c_scan
-0.2261306532663316,1.8446103910487568,0.0043090677967852,-4.824387888027335e-08,5.5954446731403585e-11,-8.89911602870499e-08,1.8045356098643728e-10,60,c_scan
-0.2160804020100502,1.813476222581348,0.0041513576363442,-4.382567194172775e-08,4.7153659792437714e-11,-7.947681400497382e-08,1.6058771046316186e-10,60,c_scan
-0.2060301507537689,1.7931808722265303,0.0039888059382855,-4.1012003854856615e-08,3.9520812538549916e-11,-7.35419408442096e-08,1.47441743571614e-10,60,c_scan
-0.1959798994974875,1.7637380578589985,0.0036670536933113,-3.694879055268665e-08,2.4299583093605368e-11,-6.516798808963447e-08,1.2853633822822256e-10,60,c_scan
-0.185929648241206,1.7453595134663202,0.0034964581652565,-3.436272172039585e-08,1.4988550225622393e-11,-5.997530326328867e-08,1.1726521824942002e-10,60,c_scan
-0.1758793969849246,1.7186091998500928,0.0034803411471793,-3.0649360772365465e-08,2.021559137084855e-11,-5.267427339291183e-08,1.0085377027737828e-10,60,c_scan
-0.1658291457286431,1.7017545486531866,0.0036068705353662,-2.8295409465940642e-08,2.773908277295737e-11,-4.8151841764668905e-08,9.048473995931904e-11,60,c_scan
-0.1557788944723619,1.677085103721974,0.0045412469989718,-2.49642477557838e-08,4.9816956921707475e-11,-4.186716803684973e-08,7.663120038356288e-11,60,c_scan
-0.1457286432160804,1.6622615999391346,0.0055528429161077,-2.2841730112082e-08,6.42603822899762e-11,-3.796893084148732e-08,6.839236293196809e-11,60,c_scan
-0.135678391959799,1.6422956065533425,0.0076681294521415,-1.9856401441147416e-08,8.612359790103353e-11,-3.2610080848755856e-08,5.63751950775868e-11,60,c_scan
-0.1256281407035175,1.6298754825929598,0.0098939482383004,-1.7977677500814315e-08,1.0487487630712722e-10,-2.9301375792540333e-08,4.919069919727071e-11,60,c_scan
-0.1155778894472361,1.6157813756549244,0.0136930054537134,-1.5324562088887018e-08,1.2754508088029162e-10,-2.4761142013291173e-08,3.951611896432116e-11,60,c_scan
-0.1055276381909549,1.6082201568954668,0.0164159694649393,-1.3686986485210854e-08,1.3808459166062193e-10,-2.2011687552671933e-08,3.417812979035725e-11,60,c_scan
-0.0954773869346734,1.5980972290937272,0.0214841453217654,-1.1403043744484584e-08,1.5235982399309718e-10,-1.822317261129537e-08,2.7058035636819736e-11,60,c_scan
-0.085427135678392,1.5935721602230732,0.025714106981146,-1.0003069215975317e-08,1.6076724701391364e-10,-1.5940612619362706e-08,2.2948888392846e-11,60,c_scan
-0.0753768844221105,1.5883451423402737,0.0327531365525358,-8.076507887751325e-09,1.6616901964381743e-10,-1.282828207058272e-08,1.7765266955970428e-11,60,c_scan
-0.0653266331658291,1.5853490746291468,0.0378861711198455,-6.908091324839579e-09,1.6481976738814226e-10,-1.0951736189288064e-08,1.4896237181481265e-11,60,c_scan
-0.0552763819095476,1.5817443172208518,0.0463833076479122,-5.3384797164947435e-09,1.5639580855227094e-10,-8.444109954164345e-09,1.085774803691533e-11,60,c_scan
-0.0452261306532664,1.578902877133232,0.0527311381236543,-4.398796933674046e-09,1.468062755691185e-10,-6.945273134502791e-09,8.633209659814493e-12,60,c_scan
-0.0351758793969849,1.5699422940144443,0.0604889688156769,-3.142926142458642e-09,1.2101974375566002e-10,-4.934212678009491e-09,6.707052917151922e-12,60,c_scan
-0.0251256281407035,1.5652549709694847,0.0615402433719913,-2.383346069597128e-09,9.363768454454347e-11,-3.730544282977491e-09,5.544806299375284e-12,60,c_scan
-0.015075376884422,1.5633646594857449,0.0517800657733757,-1.3305375280356415e-09,4.3980860122647186e-11,-2.080115349450445e-09,4.3457817737791455e-12,60,c_scan
-0.0050251256281406,1.5720403810989687,0.0386973853543373,-6.70480299285326e-10,1.6310619676832105e-11,-1.054022105207855e-09,3.965837809504698e-12,60,c_scan
0.0050251256281407,1.5515107452774812,0.2082792705259133,3.029130972256841e-10,4.060409038380483e-11,4.69972925230931e-10,3.421340888070388e-12,60,c_scan
0.015075376884422,1.5672149264668322,0.1108828086909919,9.576890715719275e-10,6.772474226839794e-11,1.5009046078816874e-09,3.323694703022985e-12,60,c_scan
0.0251256281407035,1.5941562881223972,0.0889994161642902,1.977713816990887e-09,1.1037888941807214e-10,3.15278491746257e-09,4.366706250865324e-12,60,c_scan
0.0351758793969849,1.6234634583225576,0.0803463176673991,2.678342335717804e-09,1.3251088366204172e-10,4.3481909109161445e-09,5.423988425213201e-12,60,c_scan
0.0452261306532663,1.669595905690009,0.0702950201099929,3.7960460033041915e-09,1.5974570886155508e-10,6.337862864927598e-09,8.403282255716003e-12,60,c_scan
0.0552763819095477,1.7057712416226314,0.0652787246249152,4.583633243427626e-09,1.7530323585610876e-10,7.818629768784311e-09,1.0563158060664084e-11,60,c_scan
0.0653266331658291,1.7626157261131774,0.0556778136004659,5.852221233584798e-09,1.8467477498241387e-10,1.0315217179010024e-08,1.462142958326491e-11,60,c_scan
0.0753768844221105,1.802362932829512,0.0504774533888365,6.762354046046585e-09,1.8912237789509016e-10,1.218821627126404e-08,1.8081734726698608e-11,60,c_scan
0.085427135678392,1.8647585706366,0.0439033913033277,8.230764096030617e-09,1.93340597400618e-10,1.5348387890961095e-08,2.440294459375653e-11,60,c_scan
0.0954773869346733,1.9070790666589856,0.0402671742769944,9.2812849286035e-09,1.9537399680884274e-10,1.7700144199037277e-08,2.913611634517326e-11,60,c_scan
0.1055276381909547,1.9695025758122933,0.0331091280552344,1.0984798198712901e-08,1.8370551317248512e-10,2.16345883471433e-08,3.701616180169074e-11,60,c_scan
0.1155778894472361,2.0122901454545365,0.0291552726901473,1.2187208941334464e-08,1.7526391987120908e-10,2.4524200453242763e-08,4.322966314399857e-11,60,c_scan
0.1256281407035175,2.073819525523422,0.0241376404389789,1.413250792898642e-08,1.624524962588032e-10,2.9308270887746612e-08,5.354287526429852e-11,60,c_scan
0.135678391959799,2.11489639882095,0.0218661824093798,1.5500351097116982e-08,1.57668190296662e-10,3.2781636715753056e-08,6.071045173513031e-11,60,c_scan
0.1457286432160803,2.174269644306233,0.0180436201145812,1.766936297969305e-08,1.4277089068087746e-10,3.841795956097494e-08,7.268874798578945e-11,60,c_scan
0.1557788944723618,2.210214687303581,0.0156823713142441,1.9212643662479185e-08,1.313264602726787e-10,4.246406720474154e-08,8.081398281456006e-11,60,c_scan
0.1658291457286431,2.2627770645234784,0.0130558545516901,2.1649721392394755e-08,1.1792581817315708e-10,4.898849302003415e-08,9.322391030403728e-11,60,c_scan
0.1758793969849246,2.297269994229974,0.0114679835741781,2.33528431900495e-08,1.0758728935637476e-10,5.36477859404585e-08,1.031290443548236e-10,60,c_scan
0.185929648241206,2.347165496460307,0.0093486199095297,2.6044340458463466e-08,9.086970547862443e-11,6.113037730217065e-08,1.174343602069232e-10,60,c_scan
0.1959798994974874,2.378971748200659,0.0083174253359561,2.7917338341893523e-08,8.185388393346411e-11,6.641455920032372e-08,1.2648316519415443e-10,60,c_scan
0.2060301507537688,2.427607617087191,0.0070661322320193,3.084421148509821e-08,6.834373384170767e-11,7.487764274427267e-08,1.4133354972175204e-10,60,c_scan
0.2160804020100502,2.4585667189844647,0.0065074615799256,3.287921350091416e-08,6.136947457975229e-11,8.083574005973224e-08,1.5170337755149368e-10,60,c_scan
0.2261306532663316,2.5065258049916084,0.0056989987177952,3.604167040920949e-08,4.72823772754115e-11,9.033937693568605e-08,1.6776192191964238e-10,60,c_scan
0.2361809045226131,2.537210750193729,0.0053068106253594,3.8236411447269264e-08,3.8142273333637656e-11,9.70138341728421e-08,1.783492298326008e-10,60,c_scan
0.2462311557788944,2.581421981470587,0.0050068200564621,4.1657760342683654e-08,3.023456444904529e-11,1.0753625824743726e-07,1.934196010126587e-10,60,c_scan
0.2562814070351759,2.610748305194585,0.0048213473924658,4.400988060974576e-08,2.1585312380423577e-11,1.1489872121370977e-07,2.04566706901154e-10,60,c_scan
0.2663316582914573,2.6540451963249603,0.0047521111386081,4.7659897603043454e-08,1.6865740540442478e-11,1.2649152229069697e-07,2.2201765336398548e-10,60,c_scan
0.2763819095477386,2.6816413597338387,0.0046965975121792,5.01881340439397e-08,1.4743648565213054e-11,1.3458657602009462e-07,2.32373943003148e-10,60,c_scan
0.2864321608040201,2.7218038098895976,0.0046369226121483,5.411324991312005e-08,1.3700579742190142e-11,1.4728564977903805e-07,2.481325347547158e-10,60,c_scan
0.2964824120603014,2.747487098281257,0.0045902099043124,5.6820810869354544e-08,1.4365691985312194e-11,1.56114444777431e-07,2.5781570790008726e-10,60,c_scan
0.3065326633165829,2.785641537407852,0.0045876781051777,6.101863151163684e-08,2.262618697510444e-11,1.699760344945993e-07,2.7274598002975187e-10,60,c_scan
0.3165829145728643,2.8100206155710183,0.0046483460284688,6.391067031423075e-08,3.183026552424872e-11,1.7959030113795108e-07,2.8329437551376003e-10,60,c_scan
0.3266331658291457,2.8456600509333567,0.0046636721649152,6.842368538948065e-08,3.850260348982309e-11,1.947105480504774e-07,2.9970626964961216e-10,60,c_scan
0.3366834170854271,2.868443271431059,0.0046244520260518,7.154233785833812e-08,3.9525987383213e-11,2.052151376521975e-07,3.1081062052152203e-10,60,c_scan
0.3467336683417085,2.8999578399594044,0.0045940582602732,7.642255886154698e-08,4.4161271692989586e-11,2.2162219872030226e-07,3.268992399490258e-10,60,c_scan
0.3567839195979899,2.9294437247088765,0.0045242798864735,8.15517119748896e-08,4.782496774132324e-11,2.389011508841061e-07,3.4132881686448407e-10,60,c_scan
0.3668341708542714,2.9474013736903664,0.0045322021502233,8.511068977312393e-08,5.3872499934265417e-11,2.508553639530401e-07,3.5154251617145876e-10,60,c_scan
0.3768844221105527,2.9715493581610914,0.0044928515768587,9.073134285168914e-08,5.980631850119634e-11,2.696126636160308e-07,3.6686358309490876e-10,60,c_scan
0.3869346733668342,2.986161447622352,0.0044461699118395,9.464105303153817e-08,6.211090351552277e-11,2.8261346392516176e-07,3.7770900424450094e-10,60,c_scan
0.3969849246231155,3.005293363360015,0.0043941845258305,1.0080756048247256e-07,6.821067045282776e-11,3.0295629249448804e-07,3.9268005043338877e-10,60,c_scan
0.4070351758793969,3.015903126730437,0.0043283056948021,1.0512480786195716e-07,7.084076969985877e-11,3.17046236727813e-07,4.0173417243575484e-10,60,c_scan
0.4170854271356784,3.028395568062256,0.0040927043612316,1.1195367361948088e-07,6.464148062203685e-11,3.390400090175243e-07,4.1426938364607404e-10,60,c_scan
0.4271356783919597,3.0342338413315773,0.0039292224547768,1.1676826510456861e-07,5.811479889714208e-11,3.543022215738591e-07,4.23570052325449e-10,60,c_scan
0.4371859296482412,3.0391930432238623,0.0038298183683802,1.2439954131559728e-07,6.271375048059884e-11,3.780742205466027e-07,4.3664087221734997e-10,60,c_scan
0.4472361809045225,3.04046114621728,0.0037324252371156,1.2976305478439624e-07,6.302693458324574e-11,3.945395262864209e-07,4.4480782572471565e-10,60,c_scan
0.457286432160804,3.038087952687127,0.003624561483235,1.3830764008220477e-07,6.702537595108181e-11,4.201907750983335e-07,4.580845800595412e-10,60,c_scan
0.4673366834170854,3.034433421683465,0.0035205170633411,1.4429561978549648e-07,6.667405603487257e-11,4.378554512796403e-07,4.65968398137599e-10,60,c_scan
0.4773869346733668,3.025764735470436,0.0033589685664572,1.5380546078179105e-07,6.411478008894008e-11,4.6537913935632453e-07,4.788211016859177e-10,60,c_scan
0.4874371859296482,3.017910355937509,0.0031894183801868,1.6048343764567666e-07,5.278646187719331e-11,4.84324628427339e-07,4.864269708190277e-10,60,c_scan
0.4974874371859297,3.0028367016688065,0.0030373405321017,1.7108221774130705e-07,5.1675823799594807e-11,5.137319624364911e-07,4.95924890188384e-10,60,c_scan
0.507537688442211,2.990830682520916,0.0029670323923039,1.7852740409847216e-07,5.7050143698788395e-11,5.339452378485208e-07,5.014626566149918e-10,60,c_scan
0.5175879396984925,2.970579123340288,0.0028114824627342,1.9026825450868618e-07,5.4914625187986864e-11,5.652069046778998e-07,5.094561342507254e-10,60,c_scan
0.5276381909547738,2.955486272336113,0.0027702919181695,1.9850171230220002e-07,6.500088494256166e-11,5.866690857443646e-07,5.152596560703725e-10,60,c_scan
0.5376884422110553,2.930756175074043,0.0027670214551027,2.1146820891889645e-07,9.036460698506315e-11,6.197617591209033e-07,5.217728926289672e-10,60,c_scan
0.5477386934673367,2.9131423633267324,0.0026362464195565,2.205311681492086e-07,8.459951578540203e-11,6.424386883693906e-07,5.265534122776682e-10,60,c_scan
0.5577889447236181,2.885336633936453,0.002422846075283,2.3476271329989642e-07,6.808512568040179e-11,6.773694569665113e-07,5.337925680720753e-10,60,c_scan
0.5678391959798995,2.8657180299161777,0.0023261330598697,2.4465830620176845e-07,6.6283193584934e-11,7.011217192511609e-07,5.364727933373998e-10,60,c_scan
0.5778894472361809,2.835062228931988,0.0022068694177602,2.602266349635393e-07,6.760951792805772e-11,7.377587037472025e-07,5.413543172995155e-10,60,c_scan
0.5879396984924623,2.8139723874299207,0.0021276502942964,2.710343368900423e-07,6.774359001249996e-11,7.626831400539575e-07,5.442469532993825e-10,60,c_scan
0.5979899497487438,2.781485051377644,0.0020274077084579,2.8794881240386294e-07,7.351621508379133e-11,8.009253172632903e-07,5.468057572454758e-10,60,c_scan
0.6080402010050251,2.759234022236128,0.0019189727685071,2.996868846508944e-07,6.374768950187518e-11,8.269062481467016e-07,5.475314111107015e-10,60,c_scan
0.6180904522613065,2.725326203108364,0.0018055428280692,3.179978839525926e-07,6.2968489199094e-11,8.666479656690131e-07,5.479128088212768e-10,60,c_scan
0.6281407035175879,2.7027167226537414,0.001744072567251,3.3064294848001013e-07,6.793673922414812e-11,8.936342260844629e-07,5.466524035560198e-10,60,c_scan
0.6381909547738693,2.66864641817556,0.0016277575874247,3.503008961376139e-07,6.330901011641552e-11,9.34829231761332e-07,5.44600576664689e-10,60,c_scan
0.6482412060301508,2.645711957916183,0.001576051037519,3.638945998706705e-07,6.79811663491888e-11,9.627602942989576e-07,5.445842646571635e-10,60,c_scan
0.6582914572864322,2.611487901645784,0.0015061548166769,3.849776478499807e-07,7.596739380401932e-11,1.0053644697642754e-06,5.448412108240337e-10,60,c_scan
0.6683417085427136,2.589751240505807,0.0015484072712696,3.994725694970693e-07,7.376553253485373e-11,1.0345345824030774e-06,5.883071528757744e-10,60,c_scan
0.6783919597989949,2.55469903682716,0.0013723021015973,4.220300979670955e-07,8.124321144381662e-11,1.0781598847886106e-06,5.406848814076893e-10,60,c_scan
0.6884422110552764,2.5322432662746275,0.0013343036863648,4.375010119055787e-07,9.297197327197068e-11,1.1078589913862373e-06,5.341803429626254e-10,60,c_scan
0.6984924623115578,2.498932331282853,0.0012798569801532,4.614124364302861e-07,1.0491816350145811e-10,1.1530384554516363e-06,5.291499198326245e-10,60,c_scan
0.7085427135678393,2.476820931919619,0.0012401032563395,4.77832805653902e-07,1.1254235152469815e-10,1.1835062950014635e-06,5.229050726626307e-10,60,c_scan
0.7185929648241206,2.444085736865881,0.0011390647346363,5.031845419254548e-07,1.0226110152701992e-10,1.2298261619313962e-06,5.157951765099472e-10,60,c_scan
0.728643216080402,2.4225058650889206,0.001097093136516,5.205640139555375e-07,1.0662055093922915e-10,1.2610693769615202e-06,5.093626219769735e-10,60,c_scan
0.7386934673366834,2.3906027233179303,0.0010273786093421,5.473342730146205e-07,1.0669518561829287e-10,1.3084588036339912e-06,5.011433770524995e-10,60,c_scan
0.7487437185929648,2.369757519583388,0.0009978052246663,5.656445698773696e-07,1.1450731023275768e-10,1.340440472878408e-06,4.94891473345026e-10,60,c_scan
0.7587939698492463,2.339019775019619,0.0009443297544034,5.938341728955787e-07,1.2011545182162848e-10,1.3889898734851783e-06,4.85319124359678e-10,60,c_scan
0.7688442211055276,2.319014522944045,0.0009072779764975,6.129940549402186e-07,1.2277958345108608e-10,1.4215421158847266e-06,4.777443619779641e-10,60,c_scan
0.778894472361809,2.2893623984572185,0.0008641761127221,6.425877932584593e-07,1.3255736111781376e-10,1.4711163315935175e-06,4.6505155899552727e-10,60,c_scan
0.7889447236180904,2.2701282881023515,0.0008276173364788,6.627020548738115e-07,1.3415203645045755e-10,1.5044186813525964e-06,4.5614296900878625e-10,60,c_scan
0.7989949748743719,2.2417887045226443,0.0007416971051195,6.935942654723619e-07,1.1603776359103928e-10,1.5548917898576212e-06,4.438203999881035e-10,60,c_scan
0.8090452261306533,2.2234377189856627,0.0007082100628644,7.145844196338835e-07,1.1473590670265992e-10,1.5888339520134556e-06,4.3707279549881055e-10,60,c_scan
0.8190954773869347,2.196605216137975,0.0006440887100379,7.467190301117234e-07,1.02703055303595e-10,1.6402469165329014e-06,4.2476062192095054e-10,60,c_scan
0.8291457286432161,2.179149486356156,0.0006198871146531,7.685742658526529e-07,1.0654983444894948e-10,1.6748382166593683e-06,4.1602113824030796e-10,60,c_scan
0.8391959798994975,2.1535932231144312,0.0006080529235437,8.01968501640759e-07,1.2762465146097302e-10,1.7271139302847734e-06,4.0280104967428095e-10,60,c_scan
0.8492462311557789,2.1369729487245985,0.0005521008766109,8.24665793152131e-07,1.0858599788507282e-10,1.762288491704619e-06,3.9172933643102146e-10,60,c_scan
0.8592964824120604,2.112784156007665,0.0005104522501888,8.592961479431343e-07,1.0755627604702462e-10,1.815507286692673e-06,3.7517529474295525e-10,60,c_scan
0.8693467336683417,2.097124014930132,0.0004796414488334,8.827062811803774e-07,1.0347789387488804e-10,1.851144540393039e-06,3.6353976972313585e-10,60,c_scan
0.8793969849246231,2.0742732576343768,0.0004214759067784,9.185254267048196e-07,8.549145879878643e-11,1.905272729071012e-06,3.441332240827679e-10,60,c_scan
0.8894472361809045,2.059537038428199,0.0003905787258047,9.426981634121268e-07,7.744548719511742e-11,1.941521783605514e-06,3.3185661805934683e-10,60,c_scan
0.8994974874371859,2.0380081757462185,0.000404465385529,9.79586907755516e-07,1.1604493444255432e-10,1.9964061268596983e-06,3.17882164264404e-10,60,c_scan
0.9095477386934674,2.023895008070356,0.0004254889050522,1.0046267204298805e-06,1.4517327638062672e-10,2.033259004452128e-06,3.1047126139301464e-10,60,c_scan
0.9195979899497488,2.003414974139357,0.0004066852495144,1.0426768683935664e-06,1.5326047959877446e-10,2.0889144513284023e-06,2.9246333025336815e-10,60,c_scan
0.9296482412060302,1.990173353822704,0.0003679886196421,1.0683753772110416e-06,1.3741511781140532e-10,2.126252207605695e-06,2.8244583216037333e-10,60,c_scan
0.9396984924623116,1.9709457147361904,0.0003366529271496,1.1074151752772524e-06,1.3184563554761503e-10,2.182655194146528e-06,2.673259619909022e-10,60,c_scan
0.949748743718593,1.958504056488304,0.000310739489624,1.1337920641089651e-06,1.2289540621728386e-10,2.2205363567716554e-06,2.5727981095468647e-10,60,c_scan
0.9597989949748744,1.9403525821498764,0.0003063298082894,1.1738848342380105e-06,1.3614204724725536e-10,2.277750469260303e-06,2.4398120770053766e-10,60,c_scan
0.9698492462311558,1.928694051154572,0.0002856044601862,1.2008135826765247e-06,1.2938024145470808e-10,2.316002013453821e-06,2.3527075251910544e-10,60,c_scan
0.9798994974874372,1.9115613908386555,0.0002667301137187,1.2419195840840617e-06,1.2859704978629374e-10,2.374005527461493e-06,2.220436731061595e-10,60,c_scan
0.9899497487437184,1.9006215970282,0.0002508440330212,1.269359866078511e-06,1.2172543597860624e-10,2.412572775869641e-06,2.1877183726357622e-10,60,c_scan
1.0,1.8885842098226409,0.0002511632835476,1.300489744486896e-06,1.2889597191862594e-10,2.456084396474232e-06,2.1778889035883198e-10,60,c_scan
-1.0,1.8275622287280064,0.0094584745878107,-1.3730568857735529e-06,7.10294845199594e-09,-2.50934690233465e-06,3.9285842821875647e-10,70,c_scan
-0.9899497487437184,1.8196457410553093,0.005717498577395,-1.3634856370213745e-06,4.2381628513665796e-09,-2.481060832396029e-06,1.1397862826122515e-09,70,c_scan
-0.9798994974874372,1.8180248064603013,0.0003216916854503,-1.3350643399109431e-06,3.164848002068323e-11,-2.427180088178643e-06,4.256074552064124e-10,70,c_scan
-0.969849246231156,1.830917264197144,0.0003875270416905,-1.2940881418764234e-06,1.2376539904093708e-10,-2.369368320354346e-06,4.473778220895768e-10,70,c_scan
-0.9597989949748744,1.839686340394612,0.0004658419468397,-1.267123251861401e-06,2.0162770803601736e-10,-2.3311093380458213e-06,4.5917222666952336e-10,70,c_scan
-0.949748743718593,1.8530472557489093,0.0005824116296827,-1.22710993810101e-06,2.8503807364320737e-10,-2.2738927033002912e-06,4.814439643150134e-10,70,c_scan
-0.9396984924623116,1.862357990231811,0.0006633426307571,-1.2005749986814729e-06,3.3153630963767905e-10,-2.235900441666987e-06,5.030008498800639e-10,70,c_scan
-0.92964824120603,1.876449584504883,0.0008015339022385,-1.1616514486407742e-06,4.0866284790922525e-10,-2.179780378141476e-06,5.281255150298343e-10,70,c_scan
-0.9195979899497488,1.8859887663200168,0.0009138454774601,-1.1359395259084872e-06,4.709523083608581e-10,-2.142369185082293e-06,5.372872655249323e-10,70,c_scan
-0.9095477386934674,1.900518785147603,0.0010760837445813,-1.09814703016398e-06,5.48373523234119e-10,-2.0870490596806954e-06,5.569935795248633e-10,70,c_scan
-0.8994974874371859,1.9106809122886657,0.0014223555808177,-1.073109669905913e-06,7.400948695454222e-10,-2.0503701630816186e-06,5.745326624919413e-10,70,c_scan
-0.8894472361809045,1.9246908778320029,0.0012419806516464,-1.0369135537915363e-06,5.943851607237173e-10,-1.995738058082933e-06,5.913912979871006e-10,70,c_scan
-0.879396984924623,1.9356477760833248,0.00157461603837,-1.0124034754747783e-06,7.620244202129756e-10,-1.9596565358017832e-06,6.046873411319202e-10,70,c_scan
-0.8693467336683418,1.9508405364594583,0.0015925113194133,-9.769428258131482e-07,7.301433087475744e-10,-1.9058596663995413e-06,6.257750742643159e-10,70,c_scan
-0.8592964824120604,1.9611912843897696,0.0016824104545379,-9.537383441056606e-07,7.511228064819542e-10,-1.870463328048353e-06,6.361325090185365e-10,70,c_scan
-0.8492462311557789,1.9771419012785216,0.0018580691393108,-9.194016456566012e-07,7.976838669132631e-10,-1.8177875177320943e-06,6.56488395438081e-10,70,c_scan
-0.8391959798994975,1.9876656227048808,0.0019817683612315,-8.968980681222137e-07,8.294691615038514e-10,-1.782733457076945e-06,6.6413255586647e-10,70,c_scan
-0.829145728643216,2.0037196824135832,0.0023045064363151,-8.638953809727141e-07,9.3367924278632e-10,-1.7310041784012083e-06,6.80795952864936e-10,70,c_scan
-0.8190954773869348,2.0148549058035394,0.00242408670327,-8.42153683323888e-07,9.533919800556042e-10,-1.696817480285656e-06,6.910116443587343e-10,70,c_scan
-0.8090452261306533,2.0316460992618417,0.0027010526918179,-8.101842718317829e-07,1.0202536993343006e-09,-1.6460077155503371e-06,7.017126789022691e-10,70,c_scan
-0.7989949748743719,2.063020088725265,0.0041460420428153,-7.816189335012134e-07,1.5326164689536951e-09,-1.6124955615410204e-06,7.10319294150761e-10,70,c_scan
-0.7889447236180904,2.0596644975862834,0.0030575331750164,-7.587244314122306e-07,1.0707210940592616e-09,-1.5627177748311106e-06,7.198088849145691e-10,70,c_scan
-0.778894472361809,2.092125881262204,0.0040475960901912,-7.312960447707574e-07,1.371724608357205e-09,-1.529963382129585e-06,7.250357026727093e-10,70,c_scan
-0.7688442211055277,2.0884226275191176,0.0035490577942751,-7.092686761005986e-07,1.1531253352482296e-09,-1.4812527521590182e-06,7.327923450413306e-10,70,c_scan
-0.7587939698492463,2.121857905503199,0.0038909371975814,-6.830157778646776e-07,1.2031781907204582e-09,-1.449262427845583e-06,7.382508556861424e-10,70,c_scan
-0.7487437185929648,2.117612915848796,0.0039701843002419,-6.618921905524921e-07,1.1896624074382663e-09,-1.4016314516134095e-06,7.47608652159149e-10,70,c_scan
-0.7386934673366834,2.152059312944816,0.0037744205896169,-6.367322690464367e-07,1.0600492466399184e-09,-1.3702856094538682e-06,7.560091807714898e-10,70,c_scan
-0.728643216080402,2.147065040120578,0.0043810573984513,-6.166222101182514e-07,1.207110240223328e-09,-1.3239279903067829e-06,7.620587517284014e-10,70,c_scan
-0.7185929648241207,2.182371780804146,0.0037178106117159,-5.926705848429157e-07,9.4712334564738e-10,-1.2934275596738688e-06,7.63379218568494e-10,70,c_scan
-0.7085427135678393,2.1764241538230813,0.0048518443312457,-5.735732409341905e-07,1.228605271694366e-09,-1.248338655555758e-06,7.70954520925382e-10,70,c_scan
-0.6984924623115578,2.21255114033433,0.0035295786625325,-5.507234991778786e-07,8.06018004325265e-10,-1.2185039061149276e-06,7.73359429208912e-10,70,c_scan
-0.6884422110552764,2.2057890053048905,0.0052785311244815,-5.325197277818296e-07,1.224540675174924e-09,-1.174626160649113e-06,7.781117888163971e-10,70,c_scan
-0.6783919597989949,2.242826985317323,0.003406126531166,-5.108474370808191e-07,6.940227166655642e-10,-1.1457424172650543e-06,7.77636925741495e-10,70,c_scan
-0.6683417085427137,2.2352798929414126,0.0060300045177011,-4.934499429389914e-07,1.2846899935712175e-09,-1.1029987356246148e-06,7.792985173908185e-10,70,c_scan
-0.6582914572864322,2.273380115390309,0.0032357640491939,-4.729295830882117e-07,5.797930314296622e-10,-1.075148710172569e-06,7.774457609669031e-10,70,c_scan
-0.6482412060301508,2.264805931707636,0.0064868695814438,-4.565744040767904e-07,1.257629840455965e-09,-1.034052418618994e-06,8.11882875403541e-10,70,c_scan
-0.6381909547738693,2.302281598523092,0.0031164150915035,-4.371483817588882e-07,4.854538346976224e-10,-1.0064386751476355e-06,7.78982766344773e-10,70,c_scan
-0.6281407035175879,2.31989660427838,0.0030311243128697,-4.16659963670741e-07,4.2701381046321207e-10,-9.66608034858505e-07,7.83386498145964e-10,70,c_scan
-0.6180904522613067,2.331436798316185,0.0029881580741622,-4.033109178228362e-07,3.935683576613114e-10,-9.402939149748352e-07,7.81313159220871e-10,70,c_scan
-0.6080402010050252,2.3483431099516943,0.0029315018612506,-3.839874416627809e-07,3.479039166395673e-10,-9.017342629367696e-07,7.743544804377145e-10,70,c_scan
-0.5979899497487438,2.359014865432686,0.0028682926459353,-3.715246572663166e-07,3.1078164151436577e-10,-8.764321893660247e-07,7.73368996827828e-10,70,c_scan
-0.5879396984924623,2.3745927825259003,0.0028191110232341,-3.533884304043381e-07,2.659646719452332e-10,-8.391536162662977e-07,7.704747400644234e-10,70,c_scan
-0.5778894472361809,2.3846139481583144,0.0027475984825955,-3.416869951323901e-07,2.2870710309514166e-10,-8.147915744969995e-07,7.64161743029591e-10,70,c_scan
-0.5678391959798996,2.3986894012404085,0.0026617183528031,-3.247039202573544e-07,1.7563514534034112e-10,-7.788638520625268e-07,7.54635359404233e-10,70,c_scan
-0.5577889447236182,2.407445713518493,0.0025881929061583,-3.138014350260543e-07,1.299270528591103e-10,-7.554599196494261e-07,7.49529930616292e-10,70,c_scan
-0.5477386934673367,2.4191449743897864,0.0025991712530643,-2.9801164218002026e-07,8.926936863176819e-11,-7.209333664894432e-07,7.43869935720064e-10,70,c_scan
-0.5376884422110553,2.4260930617339795,0.0026225624581662,-2.878641783014999e-07,6.551392053314568e-11,-6.98385285699022e-07,7.380205055086454e-10,70,c_scan
-0.5276381909547738,2.4355046710698787,0.0027247243583314,-2.731869122910397e-07,6.689817285290569e-11,-6.653480009599844e-07,7.26308420911727e-10,70,c_scan
-0.5175879396984926,2.4408230125530674,0.002814803440464,-2.637522929340727e-07,7.641417945832659e-11,-6.437726662071225e-07,7.186004496915441e-10,70,c_scan
-0.5075376884422111,2.447632024358809,0.0029270107158407,-2.500856058382751e-07,7.554678788629064e-11,-6.121175376809365e-07,7.082632099240152e-10,70,c_scan
-0.4974874371859297,2.4507898500847003,0.003004570433977,-2.413454883692227e-07,7.692794451364296e-11,-5.914870732590259e-07,7.002015191340466e-10,70,c_scan
-0.4874371859296482,2.4538384220035114,0.0031497204294641,-2.2870764168819405e-07,8.961662063923313e-11,-5.612115985803023e-07,6.85979476651562e-10,70,c_scan
-0.4773869346733668,2.4543590707097493,0.0032908526360701,-2.2064370317116533e-07,1.0750927659090771e-10,-5.415388742731391e-07,6.764645855408805e-10,70,c_scan
-0.4673366834170853,2.452958181673821,0.0035201721144741,-2.089925611578965e-07,1.3053593606737487e-10,-5.126500128012287e-07,6.623533334314294e-10,70,c_scan
-0.4572864321608041,2.450557593242804,0.0037112911633742,-2.015600036354725e-07,1.47411374344575e-10,-4.939343974029542e-07,6.5504291348018e-10,70,c_scan
-0.4472361809045226,2.444983433889754,0.0038489799352455,-1.9077250920383562e-07,1.5021554014374839e-10,-4.664356246449586e-07,6.358269487841957e-10,70,c_scan
-0.4371859296482412,2.473178673021925,0.0102974366492247,-1.813736552247923e-07,7.12129619558103e-10,-4.4856945594998804e-07,6.21557129393774e-10,70,c_scan
-0.4271356783919597,2.428866681289359,0.0039812021258695,-1.739420593750461e-07,1.3940698180286426e-10,-4.2248207249090483e-07,6.04072469710037e-10,70,c_scan
-0.4170854271356783,2.455237471476717,0.0102675227422675,-1.651827981850514e-07,6.47266636072801e-10,-4.055629957473144e-07,5.924037303057562e-10,70,c_scan
-0.4070351758793971,2.4063715969864137,0.0044892413008924,-1.582953552295283e-07,1.747379420571777e-10,-3.809174467592116e-07,5.728719139882312e-10,70,c_scan
-0.3969849246231156,2.429227760389965,0.0097086984821483,-1.5018481778969206e-07,5.540763609055617e-10,-3.648331285638287e-07,5.60711257390823e-10,70,c_scan
-0.3869346733668342,2.375060393269011,0.0048499837741984,-1.438015124364195e-07,1.841402714711958e-10,-3.41537276679921e-07,5.432730210603755e-10,70,c_scan
-0.3768844221105527,2.3955417078512515,0.0096026429749596,-1.3626623381291997e-07,4.996752225408144e-10,-3.2643144647066026e-07,5.286040618078891e-10,70,c_scan
-0.3668341708542713,2.3372066520242725,0.0055910463562373,-1.3026226232483e-07,2.2358158467786438e-10,-3.044498260133234e-07,5.073057777705702e-10,70,c_scan
-0.35678391959799,2.3566375658727448,0.0085700642438448,-1.2321415982294293e-07,3.9621774078747436e-10,-2.903711176861956e-07,4.93116518094392e-10,70,c_scan
-0.3467336683417086,2.2941605910110443,0.0065466502661006,-1.1760239257582965e-07,2.655497417781024e-10,-2.6979877445607816e-07,4.707518292408315e-10,70,c_scan
-0.3366834170854271,2.3120558749262146,0.008355574809506,-1.109507271147175e-07,3.493533105375452e-10,-2.565242804529178e-07,4.549903331817833e-10,70,c_scan
-0.3266331658291457,2.2466555455694546,0.0068670428915612,-1.056792540918004e-07,2.585526753469198e-10,-2.3742488225698685e-07,4.3500123040575726e-10,70,c_scan
-0.3165829145728642,2.230708793007109,0.0095422463425828,-9.941434670131361e-08,3.2615736229868045e-10,-2.2176445733767746e-07,6.087396900782432e-10,70,c_scan
-0.306532663316583,2.19500894399666,0.0073123555781797,-9.446871036478088e-08,2.5781096360665807e-10,-2.0735966417852402e-07,3.961683144621074e-10,70,c_scan
-0.2964824120603015,2.1624314239676394,0.0077627444733199,-8.806494878322333e-08,2.6579743373108437e-10,-1.904344125989429e-07,3.70114853877273e-10,70,c_scan
-0.2864321608040201,2.140795080028288,0.0080206841358209,-8.39163101805693e-08,2.6746966487562245e-10,-1.796476239686905e-07,3.5376540063967887e-10,70,c_scan
-0.2763819095477386,2.107238361237372,0.0083543032222378,-7.78858305718034e-08,2.6596152639411046e-10,-1.641240099777386e-07,3.30588892183085e-10,70,c_scan
-0.2663316582914572,2.126706617327692,0.0080105936550741,-7.252771948550402e-08,2.2949461499906928e-10,-1.54245180969508e-07,3.1518151655322725e-10,70,c_scan
-0.256281407035176,2.052194393874061,0.0091889561350133,-6.828761307585382e-08,2.7132564569712354e-10,-1.4013945672530825e-07,2.893188179291428e-10,70,c_scan
-0.2462311557788945,2.0726463819071093,0.0076062731506431,-6.329762391495935e-08,1.9157859846980416e-10,-1.311935911906574e-07,2.7227647108022065e-10,70,c_scan
-0.2361809045226131,1.9960902240323404,0.0099153380780828,-5.934200129137937e-08,2.6750414762447825e-10,-1.1845198865223685e-07,2.4717200330262686e-10,70,c_scan
-0.2261306532663316,2.0199366251355952,0.0074461974244867,-5.46523251863822e-08,1.6569953894895764e-10,-1.1039423329279393e-07,2.314824487887944e-10,70,c_scan
-0.2160804020100502,1.941521426763071,0.0102850594991714,-5.0969838861781743e-08,2.4734838948304065e-10,-9.895903426881028e-08,2.1021857393623543e-10,70,c_scan
-0.2060301507537689,1.967895720020845,0.007806312752568,-4.664765243897881e-08,1.5617042262362988e-10,-9.179771558368633e-08,1.9532659467162627e-10,70,c_scan
-0.1959798994974875,1.8879969593516817,0.0107862231179488,-4.324925923392488e-08,2.2935540428840782e-10,-8.16544699278628e-08,1.7352334044458508e-10,70,c_scan
-0.185929648241206,1.918764790143779,0.0076363256047386,-3.9260756966855206e-08,1.3215526073704294e-10,-7.533215810239386e-08,1.5995180807472727e-10,70,c_scan
-0.1758793969849246,1.8372091386946008,0.0111013993127358,-3.6138978033300203e-08,2.0448734141291752e-10,-6.639486070586256e-08,1.4076940222631584e-10,70,c_scan
-0.1658291457286431,1.8711163844585288,0.0083617936186736,-3.25125908646177e-08,1.2808995469299815e-10,-6.083484146798289e-08,1.2832580806268788e-10,70,c_scan
-0.1557788944723619,1.787967095043615,0.0118953143096364,-2.968660383723601e-08,1.8747440144778047e-10,-5.307867082457353e-08,1.1110402568514088e-10,70,c_scan
-0.1457286432160804,1.8276721695186644,0.0095853875862105,-2.6394984788067e-08,1.2717116266951319e-10,-4.824137911201855e-08,9.994856620454282e-11,70,c_scan
-0.135678391959799,1.7419468150778528,0.0119904363817398,-2.3856860700577405e-08,1.5692732346526703e-10,-4.15573825151268e-08,8.427228207962465e-11,70,c_scan
-0.1256281407035175,1.7898857644511166,0.013190008545902,-2.089983987714727e-08,1.4820491908551374e-10,-3.740832587541368e-08,7.500218495229312e-11,70,c_scan
-0.1155778894472361,1.707512261095928,0.0165632166133795,-1.855608165239858e-08,1.7634547942664254e-10,-3.168473693936776e-08,6.160001008010812e-11,70,c_scan
-0.1055276381909549,1.7743813948381155,0.0320616082624395,-1.5896382851280693e-08,2.8564839877490674e-10,-2.8206245976536145e-08,5.3487092626340516e-11,70,c_scan
-0.0954773869346734,1.6527398229326846,0.0159542522079336,-1.415872193993868e-08,1.3418192514138516e-10,-2.3400683591967372e-08,4.2966878029750806e-11,70,c_scan
-0.085427135678392,1.7150425421606614,0.0193015071541164,-1.1945900520054046e-08,1.3271174509585844e-10,-2.0487727596311857e-08,3.6874021965732266e-11,70,c_scan
