Repository: sadityakr/Large-MR-due-to-interlayer-hybridization-CrSBr

# Large magnetoresistance from interlayer hybridization in CrSBr: data and analysis code

Data, analysis scripts and Jupyter notebooks for the paper
([arXiv:2608.11389](https://doi.org/10.48550/arXiv.2608.11389))

> **Large bias-tunable magnetoresistance from spin-dependent interlayer
> hybridization in van der Waals antiferromagnet CrSBr-based heterostructures**

The work studies vertical tunnelling transport through a graphene / CrSBr /
graphene junction ("Device 2"). Current-voltage curves
I(V) were recorded as a function of magnetic field applied along the crystal
**b** axis and the **c** axis, at temperatures from 3 K to 160 K. The

File: output/IV_H_scans/MR_summary/MR_summary_combined_all_temps.csv (part 23 of 25)
Voltage (V),TMR_Ratio,TMR_Error,I_apar (A),I_apar_error (A),I_par (A),I_par_error (A),temperature,scan_type
-0.0753768844221105,1.714217945022077,0.0288009913348512,-9.627415239683872e-09,1.6089868024686031e-10,-1.6503487968045115e-08,2.8452825198287327e-11,70,c_scan
-0.0653266331658291,1.7062071223212267,0.0324417611256268,-8.263490387665453e-09,1.5651321231767094e-10,-1.4099226154667793e-08,2.3570757319613554e-11,70,c_scan
-0.0552763819095476,1.6960562813910165,0.0390224780855231,-6.411860305676663e-09,1.4716938989687838e-10,-1.0874875946844628e-08,1.730444348912965e-11,70,c_scan
-0.0452261306532664,1.6859551513502684,0.0428951309926359,-5.305224483200322e-09,1.3472679190813655e-10,-8.944370546521148e-09,1.390104101922062e-11,70,c_scan
-0.0351758793969849,1.673224082884324,0.0480236136390214,-3.7985847890982176e-09,1.0887125869466975e-10,-6.355883549997208e-09,9.65637734767835e-12,70,c_scan
-0.0251256281407035,1.6709006970435123,0.0484929878549535,-2.87526594317526e-09,8.332593848973836e-11,-4.804283868637016e-09,7.481559335685143e-12,70,c_scan
-0.015075376884422,1.660489569249015,0.0435372060458918,-1.6060333037610495e-09,4.2006851219336985e-11,-2.666801548761757e-09,4.876633918975158e-12,70,c_scan
-0.0050251256281406,1.664863969092015,0.0326096404495068,-8.015849660319466e-10,1.5482323691401333e-11,-1.334529928112435e-09,4.343712856273711e-12,70,c_scan
0.0050251256281407,1.6556462389232771,0.1616297664492649,3.8987001371016014e-10,3.7990373570100754e-11,6.45486821868193e-10,3.821443878235725e-12,70,c_scan
0.015075376884422,1.6840290378805276,0.0944631156575847,1.183935950593424e-09,6.636613436805619e-11,1.993782519790012e-09,4.116398982510432e-12,70,c_scan
0.0251256281407035,1.72824009840757,0.0766479121784677,2.4117211925594227e-09,1.0689066816243147e-10,4.168033271160519e-09,6.677763594657311e-12,70,c_scan
0.0351758793969849,1.764309173511298,0.0708864087349742,3.259146682336651e-09,1.3084185300500471e-10,5.750142389465465e-09,9.211768919489827e-12,70,c_scan
0.0452261306532663,1.819564182418999,0.0627577661596694,4.60717795452181e-09,1.5872240042681774e-10,8.383055988078313e-09,1.3822759854389472e-11,70,c_scan
0.0552763819095477,1.861209239004235,0.0585994700819468,5.558261388149204e-09,1.7474509361713495e-10,1.0345087448423802e-08,1.7565377804560558e-11,70,c_scan
0.0653266331658291,1.929200160253384,0.0525964031245228,7.073147220749957e-09,1.9242186002814896e-10,1.3645516751766589e-08,2.4412008280630747e-11,70,c_scan
0.0753768844221105,1.9759721680350824,0.0481400832514317,8.153216466830774e-09,1.9806049566865992e-10,1.611052881842294e-08,2.982082500859427e-11,70,c_scan
0.085427135678392,2.047603902633135,0.0430002934749293,9.887537479653496e-09,2.0678232874503838e-10,2.0245760330769887e-08,3.8631566437447584e-11,70,c_scan
0.0954773869346733,2.0368392219301774,0.0466330037026808,1.1438965148757592e-08,2.6094105919660016e-10,2.3299332873281826e-08,4.543315928468439e-11,70,c_scan
0.1055276381909547,2.164667687266876,0.0336514787292107,1.3101921744559532e-08,2.0196909545953127e-10,2.836130664154728e-08,5.7023187497445714e-11,70,c_scan
0.1155778894472361,2.127485622454385,0.020523833808108,1.5066961264923596e-08,1.4206297555396068e-10,3.2054743465202094e-08,6.539988545878446e-11,70,c_scan
0.1256281407035175,2.273703171035624,0.0262864691673892,1.676889720132735e-08,1.907418372174592e-10,3.812749474142839e-08,7.882274894523666e-11,70,c_scan
0.135678391959799,2.2396764979588686,0.0173370219837185,1.898265975995778e-08,1.4152092980352294e-10,4.251501693312698e-08,8.856809189943846e-11,70,c_scan
0.1457286432160803,2.374464102783956,0.0214449209815706,2.089311130048982e-08,1.8354708211311016e-10,4.96099427784829e-08,1.0394970696460515e-10,70,c_scan
0.1557788944723618,2.34194964840422,0.0139668506303915,2.3353980594552694e-08,1.303366564907088e-10,5.469384664225167e-08,1.1498608472523104e-10,70,c_scan
0.1658291457286431,2.467482343177448,0.018113976918667,2.547910771507404e-08,1.79159448913587e-10,6.286924840686148e-08,1.3258855994900799e-10,70,c_scan
0.1758793969849246,2.434662479519226,0.0125760277879001,2.8213100165285256e-08,1.3308974223368291e-10,6.86893764033377e-08,1.4454999571907016e-10,70,c_scan
0.185929648241206,2.553325903672029,0.0154147840425067,3.0551695176616355e-08,1.7309013391656592e-10,7.80084346955463e-08,1.6268721713896794e-10,70,c_scan
0.1959798994974874,2.5214277692068525,0.0117371464210137,3.3543770238025084e-08,1.3988940221902892e-10,8.457819376205078e-08,1.749113529052437e-10,70,c_scan
0.2060301507537688,2.6341489241335494,0.0135732083811472,3.60916666054114e-08,1.7071431569491168e-10,9.507082475883117e-08,1.9432909190938563e-10,70,c_scan
0.2160804020100502,2.603914735193622,0.0111381665432979,3.934053320694576e-08,1.4833238456534732e-10,1.0243939410794006e-07,2.0692472051714262e-10,70,c_scan
0.2261306532663316,2.710126883458617,0.0129985391910855,4.212006428540752e-08,1.8396510416453639e-10,1.1415071855288809e-07,2.2624028736480408e-10,70,c_scan
0.2361809045226131,2.681080380210487,0.0100484974052602,4.564053642611787e-08,1.4595292821945862e-10,1.223659467543467e-07,2.3917880191814517e-10,70,c_scan
0.2462311557788944,2.7816143020241246,0.0121942124034754,4.86450623855756e-08,1.918451130715548e-10,1.353118012545729e-07,2.5903970352405284e-10,70,c_scan
0.2562814070351759,2.7515871459304324,0.0100948990334747,5.2464946533792655e-08,1.6506891434602054e-10,1.4436187249431124e-07,2.7240993232268117e-10,70,c_scan
0.2663316582914573,2.846744931214074,0.0116586048513473,5.571283908947559e-08,2.0377189959681477e-10,1.5860024228151e-07,2.922223412467873e-10,70,c_scan
0.2763819095477386,2.815790061785857,0.0093471238164617,5.985315337208476e-08,1.6653134320209827e-10,1.6853391443166093e-07,3.051332127001881e-10,70,c_scan
0.2864321608040201,2.851293565540649,0.009092183998076,6.45699633149349e-08,1.713967422515678e-10,1.841079209270697e-07,3.2532321811170625e-10,70,c_scan
0.2964824120603014,2.872792238818196,0.0091083980957799,6.7852600113477e-08,1.8003429579484186e-10,1.949264229896313e-07,3.383226455776869e-10,70,c_scan
0.3065326633165829,2.903963774784567,0.0089188193911151,7.296725543205035e-08,1.8741704528547759e-10,2.1189426652012666e-07,3.568001378637929e-10,70,c_scan
0.3165829145728643,2.922528475452851,0.0085889551886574,7.652417272216858e-08,1.8599749279664806e-10,2.2364407384101e-07,3.6947503283141425e-10,70,c_scan
0.3266331658291457,2.9477997246881698,0.008404696121894,8.21243326510951e-08,1.935694860346577e-10,2.420860851790978e-07,3.8836647964047935e-10,70,c_scan
0.3366834170854271,2.963142384938332,0.0082881389727599,8.601049579414677e-08,1.9904756079105235e-10,2.548613456371963e-07,4.0038462546925805e-10,70,c_scan
0.3467336683417085,2.98285757438238,0.007760374881059,9.211882024019497e-08,1.9444199166406835e-10,2.747773206966344e-07,4.179197437785358e-10,70,c_scan
0.3567839195979899,3.0462876252890525,0.0129369043197285,9.69470841761095e-08,3.7832466995840606e-10,2.953287028335385e-07,4.94754536564257e-10,70,c_scan
0.3668341708542714,3.007230101741931,0.0069395518680133,1.0312194943923776e-07,1.8540701711166668e-10,3.1011143050398525e-07,4.485947561008464e-10,70,c_scan
0.3768844221105527,3.0672155026839354,0.0130742454903454,1.084533153548031e-07,4.365649616771156e-10,3.3264969017372174e-07,4.664159402066484e-10,70,c_scan
0.3869346733668342,3.0204834682464545,0.0064106446856595,1.1528328449705428e-07,1.8657091050060904e-10,3.4821125498850525e-07,4.78131170144836e-10,70,c_scan
0.3969849246231155,3.0728757579250345,0.0137950815620011,1.2120825221911082e-07,5.19772888478223e-10,3.724578999045689e-07,4.947767557536231e-10,70,c_scan
0.4070351758793969,3.021912982719466,0.0056290165100175,1.28791001508845e-07,1.7213538893945646e-10,3.891951995170211e-07,5.049666851798667e-10,70,c_scan
0.4170854271356784,3.0679882834318746,0.0143671324399602,1.3532969836258484e-07,6.106532241378265e-10,4.1518992897678003e-07,5.199860461079507e-10,70,c_scan
0.4271356783919597,3.0120506394202224,0.0050249911599432,1.4380102548939149e-07,1.6293876049762735e-10,4.331359707746054e-07,5.303624555095164e-10,70,c_scan
0.4371859296482412,3.0506212865475595,0.0144272129499157,1.5110403734869154e-07,6.919802987613429e-10,4.609611928191959e-07,5.442890063929393e-10,70,c_scan
0.4472361809045225,2.9916535175964483,0.0045000014150245,1.6049114705191672e-07,1.5475219253023601e-10,4.801339046209555e-07,5.543025428535871e-10,70,c_scan
0.457286432160804,2.9910513395643625,0.0155150796769841,1.704621439686555e-07,8.63549576722729e-10,5.098610240624603e-07,5.684497180870984e-10,70,c_scan
0.4673366834170854,2.961977147069753,0.0038206629841033,1.790143546414334e-07,1.2475435478989938e-10,5.302364274453659e-07,5.755412401077858e-10,70,c_scan
0.4773869346733668,2.939455977117292,0.0035732510114889,1.9113199653106965e-07,1.1887692038762303e-10,5.618240896216141e-07,5.86799931861652e-10,70,c_scan
0.4874371859296482,2.9231115587930447,0.0033221739039915,1.9960094627104705e-07,1.0025501494420956e-10,5.834558331909271e-07,5.948373323873182e-10,70,c_scan
0.4974874371859297,2.898248100645481,0.0031275317932176,2.1294276341093403e-07,7.78370153698524e-11,6.171609596019393e-07,6.266139792554234e-10,70,c_scan
0.507537688442211,2.878334173636057,0.003124231991691,2.222707807621622e-07,7.332301876679999e-11,6.397695840684992e-07,6.61577985613636e-10,70,c_scan
0.5175879396984925,2.8479477189390563,0.0030566559486061,2.369802497896075e-07,1.1936696031309347e-10,6.749073618219204e-07,6.396413781097294e-10,70,c_scan
0.5276381909547738,2.822469151861404,0.0069693446437474,2.476477634539525e-07,5.623734744490071e-10,6.989781728762507e-07,6.778011846478989e-10,70,c_scan
0.5376884422110553,2.7982830311435647,0.0028688120957715,2.629872285819659e-07,1.472689690495044e-10,7.359126991483891e-07,6.319689008842646e-10,70,c_scan
0.5477386934673367,2.775664113968326,0.0025851292147072,2.743706405943756e-07,1.3341001823326308e-10,7.615607410243095e-07,6.049463114205249e-10,70,c_scan
0.5577889447236181,2.7382405344991456,0.0045222677803484,2.921055200292829e-07,4.0406282980723485e-10,7.998551752951345e-07,7.216776377712406e-10,70,c_scan
0.5678391959798995,2.719337716221544,0.003194508208021,3.03947078393709e-07,2.3763629947192787e-10,8.26534754011359e-07,7.246891854110134e-10,70,c_scan
0.5778894472361809,2.684281723402133,0.0026002140802259,3.228428065217974e-07,2.008285369188068e-10,8.666010450783117e-07,6.43495248934037e-10,70,c_scan
0.5879396984924623,2.657255293769007,0.0048718234480334,3.364854012931433e-07,5.665284016293896e-10,8.941276138621935e-07,6.488721992551031e-10,70,c_scan
0.5979899497487438,2.629636988990885,0.004373039938392,3.5596675468250533e-07,5.371894474394864e-10,9.360633449641604e-07,6.539910801885334e-10,70,c_scan
0.6080402010050251,2.604703954998844,0.0032611711858952,3.7032949348450763e-07,3.951242143317259e-10,9.645986963318154e-07,6.31936336979754e-10,70,c_scan
0.6180904522613065,2.570246725225246,0.0034114906655899,3.922515160064256e-07,4.4498690708511356e-10,1.0081831744801532e-06,6.94671926036016e-10,70,c_scan
0.6281407035175879,2.54565013375422,0.0031954290593294,4.075624737967066e-07,4.1504131260721114e-10,1.037511465933787e-06,7.614353183140426e-10,70,c_scan
0.6381909547738693,2.5155761258244578,0.0054319012730627,4.301635917475338e-07,8.931893796232582e-10,1.0821092615989948e-06,6.412738887312441e-10,70,c_scan
0.6482412060301508,2.456722270691412,0.0079968199060691,4.528279515259656e-07,1.4482788250937398e-09,1.1124725133054103e-06,6.734035967463172e-10,70,c_scan
0.6582914572864322,2.457207625718917,0.0038019512286839,4.716189265638786e-07,6.799578488830587e-10,1.1588656227861326e-06,6.508018922479621e-10,70,c_scan
0.6683417085427136,2.403797591983274,0.0071616930545287,4.951765528890828e-07,1.451832581998913e-09,1.1903042054413556e-06,6.299030482862985e-10,70,c_scan
0.6783919597989949,2.4020956069110504,0.004081107460332,5.150521617755149e-07,8.133550843638131e-10,1.237204535131004e-06,7.753504443306831e-10,70,c_scan
0.6884422110552764,2.350662890562497,0.0063358740618457,5.399074152875852e-07,1.4265979490265654e-09,1.2691403254560414e-06,6.753813828974094e-10,70,c_scan
0.6984924623115578,2.349829594313892,0.0041665748223453,5.609095799586118e-07,9.58863682857806e-10,1.3180419307209203e-06,6.206013995831706e-10,70,c_scan
0.7085427135678393,2.301219353940299,0.0056313187984619,5.87175674178726e-07,1.4084753427442875e-09,1.3512200255830274e-06,6.542024218283654e-10,70,c_scan
0.7185929648241206,2.298447280132167,0.0043355503749937,6.091718469731199e-07,1.1108793993864148e-09,1.4001493748084562e-06,6.753182160135871e-10,70,c_scan
0.728643216080402,2.252233628702517,0.004927541623545,6.367896689733321e-07,1.369300040780045e-09,1.4341991068720824e-06,5.786896296868863e-10,70,c_scan
0.7386934673366834,2.250349668531172,0.0044442643409212,6.599083195421724e-07,1.258242083945035e-09,1.4850244681426903e-06,7.6423269638852e-10,70,c_scan
0.7487437185929648,2.205426467802916,0.0043550527493592,6.887963362697594e-07,1.3316093344565683e-09,1.519089670935005e-06,6.114483039213105e-10,70,c_scan
0.7587939698492463,2.2035246782571827,0.0045208345179942,7.12952529062294e-07,1.4351213654457431e-09,1.5710084922146362e-06,6.231632771365741e-10,70,c_scan
0.7688442211055276,2.161050229818282,0.0038428541337306,7.431017002217713e-07,1.292018803848811e-09,1.605880100042615e-06,5.989245410246389e-10,70,c_scan
0.778894472361809,2.1578697764488224,0.0040637786751066,7.68814037611877e-07,1.424077962856663e-09,1.6590005754722577e-06,5.639277266576135e-10,70,c_scan
0.7889447236180904,2.120843397204306,0.0029004905958123,7.988432411614446e-07,1.066302613031086e-09,1.694221413418537e-06,5.044369976758976e-10,70,c_scan
0.7989949748743719,2.117741752593548,0.0049984919345003,8.254547964990849e-07,1.9277749263615622e-09,1.7481000874247225e-06,5.975531490726631e-10,70,c_scan
0.8090452261306533,2.079320127852456,0.002748523263704,8.580958854304943e-07,1.093630190590375e-09,1.784256046203002e-06,6.256170584438693e-10,70,c_scan
0.8190954773869347,2.061331751166589,0.0074711777245174,8.922321270791766e-07,3.2234607078249716e-09,1.8391864129592093e-06,5.337473846164183e-10,70,c_scan
0.8291457286432161,2.042230263209266,0.0023913832105574,9.184102185917812e-07,1.0379608690290899e-09,1.875605142448773e-06,5.746682937390699e-10,70,c_scan
0.8391959798994975,2.018756806585952,0.0022037754007031,9.566546492443809e-07,9.912055469131596e-10,1.93125308471419e-06,6.638626662084846e-10,70,c_scan
0.8492462311557789,2.005044070092136,0.0031029463929034,9.815731173786358e-07,1.495464563248683e-09,1.9680973583618857e-06,5.34668965108264e-10,70,c_scan
0.8592964824120604,1.983206790242216,0.0016358370806472,1.0210194244190522e-06,7.73878818328886e-10,2.024892655477064e-06,6.58897625324821e-10,70,c_scan
0.8693467336683417,1.9678564476585376,0.0008545904217572,1.0482349420293966e-06,3.6718034858045465e-10,2.0627758893335214e-06,5.29516705370368e-10,70,c_scan
0.8793969849246231,1.951087306109056,0.0024241863927247,1.0863910202489778e-06,1.3241263517572843e-09,2.119643729078647e-06,5.11394091132797e-10,70,c_scan
0.8894472361809045,1.9373931133961104,0.0015051048322104,1.1137296202170955e-06,8.203007170265424e-10,2.1577320963938666e-06,5.331177505312231e-10,70,c_scan
0.8994974874371859,1.919105195083184,0.0012237108510699,1.1547896208027187e-06,6.999352683795123e-10,2.2161627605106373e-06,4.388774705129955e-10,70,c_scan
0.9095477386934674,1.9067853107861727,0.001073665371887,1.182463750153101e-06,6.328462314424552e-10,2.254704509329064e-06,3.94562395700591e-10,70,c_scan
0.9195979899497488,1.889374553108103,0.0008916751731625,1.2243875827079727e-06,5.395905602556608e-10,2.3133267419099864e-06,3.906072571124112e-10,70,c_scan
0.9296482412060302,1.878434929978677,0.0008254016355683,1.2526810058510425e-06,4.834905629704766e-10,2.353079757511421e-06,4.942126845489031e-10,70,c_scan
0.9396984924623116,1.861341416782648,0.0006438517359184,1.2956535030940144e-06,3.8137511321876916e-10,2.411653527108413e-06,4.3816644839997136e-10,70,c_scan
0.949748743718593,1.850951824227604,0.0005544691949465,1.3246225691651706e-06,3.2307998391867225e-10,2.4518125608093283e-06,4.2640880643169416e-10,70,c_scan
0.9597989949748744,1.8352674238116449,0.0004278459515796,1.368576813859454e-06,2.083492810359087e-10,2.511704443460189e-06,4.4344700712087176e-10,70,c_scan
0.9698492462311558,1.825532401556628,0.0004332977681968,1.3981299809295409e-06,1.7132826325866778e-10,2.552331581774627e-06,5.188251215617164e-10,70,c_scan
0.9798994974874372,1.809389020776577,0.0014951225851864,1.4439466926809868e-06,1.1782062135810546e-09,2.612661292323628e-06,3.406430069844102e-10,70,c_scan
0.9899497487437184,1.8066487896233376,0.0024425753806943,1.4685453519489214e-06,1.9690822458090926e-09,2.653145682605497e-06,4.598086525748402e-10,70,c_scan
1.0,1.819376827515431,0.0097940441948453,1.4831825217462844e-06,7.982000009717473e-09,2.6984679110410915e-06,3.4465762338283605e-10,70,c_scan
-1.0,3.664794187771375,0.022485651828646,-1.78440799115058e-08,1.0420681576452791e-10,-6.539488034581442e-08,1.2306575428634257e-10,7,c_scan
-0.9899497487437184,3.670844950894716,0.0225027648482089,-1.69929205478071e-08,9.905245587606408e-11,-6.237837659387276e-08,1.183675431312931e-10,7,c_scan
-0.9798994974874372,3.675321090965948,0.0226765350684747,-1.6261444360049584e-08,9.519713530297435e-11,-5.97660294260595e-08,1.1645982354265539e-10,7,c_scan
-0.9698492462311558,3.681038241196372,0.0230101900533748,-1.5214705851599344e-08,8.990846415849226e-11,-5.6005914068291394e-08,1.1416259695025923e-10,7,c_scan
-0.9597989949748744,3.688082273029384,0.0231558249161392,-1.4547777071421437e-08,8.601640425226272e-11,-5.3653398729092733e-08,1.1331435221845716e-10,7,c_scan
-0.949748743718593,3.700429765331314,0.0235562408228792,-1.3589932181803732e-08,8.115278291522696e-11,-5.0288589554380456e-08,1.109123974046602e-10,7,c_scan
-0.9396984924623116,3.708286082139872,0.0237888581878473,-1.2986107371570658e-08,7.809399424017023e-11,-4.8156201227169464e-08,1.0756049379882504e-10,7,c_scan
-0.9296482412060302,3.719381780023882,0.0241555883542893,-1.2127430899605776e-08,7.38004146218162e-11,-4.5106545526492365e-08,1.0232836453668283e-10,7,c_scan
-0.9195979899497488,3.727809170096328,0.0244147844027863,-1.1582447375463462e-08,7.111668548639368e-11,-4.317715353841085e-08,9.840319528058855e-11,7,c_scan
-0.9095477386934674,3.742740254136524,0.0246488318517838,-1.0803141452317188e-08,6.662221532601802e-11,-4.0433352384718456e-08,9.344708296381192e-11,7,c_scan
-0.8994974874371859,3.752132248420476,0.0246532863295098,-1.0309975385708628e-08,6.333650059316727e-11,-3.868439112513868e-08,9.015960707829076e-11,7,c_scan
-0.8894472361809045,3.765104715722309,0.0248537330501414,-9.609619402967869e-09,5.923667427142473e-11,-3.618122333041092e-08,8.543253559178497e-11,7,c_scan
-0.8793969849246231,3.7729376191208144,0.0253874861524398,-9.1684709757762e-09,5.7609691431293585e-11,-3.4592069054323355e-08,8.327591958737167e-11,7,c_scan
-0.8693467336683417,3.785892260603902,0.0256123039514799,-8.539391488468861e-09,5.3639344555744065e-11,-3.232921614646109e-08,8.122214677405339e-11,7,c_scan
-0.8592964824120604,3.79575088269044,0.0259515969189769,-8.143121187818211e-09,5.161008999622342e-11,-3.0909259436516195e-08,7.926326194010269e-11,7,c_scan
-0.8492462311557789,3.8098218814931055,0.0261977796524499,-7.574937592467543e-09,4.8176822355021055e-11,-2.8859162990727556e-08,7.544682535349017e-11,7,c_scan
-0.8391959798994975,3.818896862453105,0.0265930794249111,-7.216250599777449e-09,4.6454908496821796e-11,-2.755811677416544e-08,7.316716958670714e-11,7,c_scan
-0.8291457286432161,3.834115268414888,0.0270386587113092,-6.705106618775483e-09,4.3583069807610147e-11,-2.570815166339681e-08,7.032342905686103e-11,7,c_scan
-0.8190954773869347,3.846048337301821,0.0271587750302185,-6.379790784833671e-09,4.133769934183162e-11,-2.4536983740343018e-08,6.888220985931816e-11,7,c_scan
-0.8090452261306533,3.8608319035285934,0.0272220638033952,-5.9204158648519175e-09,3.810398917716904e-11,-2.285773045317711e-08,6.581942248887914e-11,7,c_scan
-0.7989949748743719,3.870160765190996,0.027584961114133,-5.632127916294365e-09,3.658394292526521e-11,-2.179724048617937e-08,6.39596615334796e-11,7,c_scan
-0.7889447236180904,3.887628258168952,0.0283919092763959,-5.220186490466309e-09,3.466568140707941e-11,-2.0294144513248625e-08,6.167899324898326e-11,7,c_scan
-0.778894472361809,3.8979554073158926,0.0287196465861097,-4.962273967690522e-09,3.318336004855615e-11,-1.9342722644942163e-08,5.983094683999906e-11,7,c_scan
-0.7688442211055276,3.912254145678763,0.0291297556841416,-4.595218476347882e-09,3.093932249708501e-11,-1.7977662534391652e-08,5.7153912994852786e-11,7,c_scan
-0.7587939698492463,3.923012369461103,0.029420202289447,-4.364181576630193e-09,2.9526577561414825e-11,-1.7120738307694506e-08,5.5389431894030096e-11,7,c_scan
-0.7487437185929648,3.942011635478749,0.0301614875144256,-4.033437681554262e-09,2.7802423383881494e-11,-1.589985827166533e-08,5.2803463152835735e-11,7,c_scan
-0.7386934673366834,3.956488184997629,0.0305154836429418,-3.823858200801201e-09,2.6548839178939455e-11,-1.5129049792576245e-08,5.081723637887807e-11,7,c_scan
-0.728643216080402,3.976212030117824,0.0314823818558245,-3.5292558948710366e-09,2.5195223554859704e-11,-1.4033069746550462e-08,4.8051550982945e-11,7,c_scan
-0.7185929648241206,3.990175825153489,0.0317778079880153,-3.3440633500104353e-09,2.3912973021354335e-11,-1.3343400736993429e-08,4.6779037720742073e-11,7,c_scan
-0.7085427135678393,4.010243086092976,0.0323347523275667,-3.082355383524013e-09,2.2243564882838427e-11,-1.2360994365658641e-08,4.4458242072257646e-11,7,c_scan
-0.6984924623115578,4.026866151850983,0.0328977828492412,-2.916465977150026e-09,2.130933148885747e-11,-1.1744218126410443e-08,4.292047968423926e-11,7,c_scan
-0.6884422110552764,4.053533236788584,0.0336966147952631,-2.681207356002557e-09,1.993196106207279e-11,-1.0868363132278406e-08,4.0433654565169026e-11,7,c_scan
-0.6783919597989949,4.068652648729032,0.0343282766599945,-2.535893128309965e-09,1.9140788853560508e-11,-1.0317668293392093e-08,3.8901613262397546e-11,7,c_scan
-0.6683417085427136,4.090860835173602,0.0335893278423668,-2.3311386355887674e-09,1.6902965150930658e-11,-9.536363745690116e-09,3.673832738780306e-11,7,c_scan
-0.6582914572864322,4.104556617542254,0.0336737378450467,-2.2036256321619047e-09,1.5885324269657763e-11,-9.04490617107588e-09,3.5425292315514044e-11,7,c_scan
-0.6482412060301508,4.119275321508428,0.0343046214605319,-2.025484950194335e-09,1.4796286297258916e-11,-8.343530169422252e-09,3.3362498572470657e-11,7,c_scan
-0.6381909547738693,4.131986317324643,0.0343243145439014,-1.912761028746078e-09,1.3883544385188009e-11,-7.903502399090602e-09,3.1930344212035037e-11,7,c_scan
-0.6281407035175879,4.14881245158906,0.0352512767531403,-1.755995594368672e-09,1.3032115503371229e-11,-7.285296386852281e-09,3.013996022811778e-11,7,c_scan
-0.6180904522613065,4.155973580302051,0.0360003116471031,-1.6590026566827684e-09,1.25347039800287e-11,-6.894771210824502e-09,2.921053044389771e-11,7,c_scan
-0.6080402010050251,4.155621519893944,0.0354301802335401,-1.52614092151345e-09,1.118011219420488e-11,-6.342064055832068e-09,2.7661536927226075e-11,7,c_scan
-0.5979899497487438,4.158786881048119,0.0357739922570037,-1.4416781801506142e-09,1.0635146140844268e-11,-5.995632302303703e-09,2.652746103743029e-11,7,c_scan
-0.5879396984924623,4.156717761554636,0.036418150876455,-1.324515232027073e-09,9.942778298177811e-12,-5.505635990416594e-09,2.4872412514684088e-11,7,c_scan
-0.5778894472361809,4.15315019400337,0.0362695352049499,-1.2518523330070735e-09,9.316507136782327e-12,-5.1991307596918985e-09,2.3757011520083045e-11,7,c_scan
-0.5678391959798995,4.145399798065498,0.0364547175746159,-1.1500584202124047e-09,8.576463479412172e-12,-4.767451942912029e-09,2.2219443402689672e-11,7,c_scan
-0.5577889447236181,4.139211599253753,0.0365783966828385,-1.0873140572456496e-09,8.119969639339284e-12,-4.500622957782852e-09,2.1264474231365988e-11,7,c_scan
-0.5477386934673367,4.132899637460722,0.0367830885905647,-9.97950569198707e-10,7.451909736388618e-12,-4.124429545645057e-09,1.9973458597804355e-11,7,c_scan
-0.5376884422110553,4.124202814730386,0.0372597465095474,-9.4303109033918e-10,7.137678811252228e-12,-3.88925147715511e-09,1.9185018779482878e-11,7,c_scan
-0.5276381909547738,4.111447782271551,0.0368624092926217,-8.65869828830001e-10,6.419386452717434e-12,-3.559978587478955e-09,1.7949172917677377e-11,7,c_scan
-0.5175879396984925,4.09769656310442,0.0365439538995838,-8.188724988671569e-10,6.004773838088201e-12,-3.355491024228677e-09,1.703095664076953e-11,7,c_scan
-0.507537688442211,4.077278985666234,0.0370965082006506,-7.530608563847397e-10,5.682099052197941e-12,-3.0704392046653182e-09,1.5610345553064044e-11,7,c_scan
-0.4974874371859297,4.072964350158254,0.0374982686786165,-7.108173074601667e-10,5.469466796518752e-12,-2.895133552760738e-09,1.4635430203572505e-11,7,c_scan
-0.4874371859296482,4.059743272764792,0.0367428926125965,-6.530101685395077e-10,4.861347079475084e-12,-2.65105363877527e-09,1.364494660205247e-11,7,c_scan
-0.4773869346733668,4.05065211379575,0.0354902794398499,-6.166830578377136e-10,4.3282305630239175e-12,-2.497968531772361e-09,1.3100824877831283e-11,7,c_scan
-0.4673366834170854,4.0369265601676885,0.0377731642508583,-5.65118297893906e-10,4.3317612000875786e-12,-2.2813410664046656e-09,1.2242122313362411e-11,7,c_scan
-0.457286432160804,4.028313259245863,0.0404505095752952,-5.32834884318196e-10,4.506924462883181e-12,-2.1464258294877252e-09,1.161618869022444e-11,7,c_scan
-0.4472361809045225,4.011741467005644,0.0408058792507786,-4.875399183078453e-10,4.1683811962128856e-12,-1.955884107096128e-09,1.0777291261663432e-11,7,c_scan
-0.4371859296482412,3.9869193190555263,0.03805842669404,-4.606116235461391e-10,3.556216067095415e-12,-1.836421380497633e-09,1.0309256929581111e-11,7,c_scan
-0.4271356783919597,3.935100368499746,0.0352839405348111,-4.242652983422751e-10,2.947476301531667e-12,-1.6695265318483415e-09,9.46390986421818e-12,7,c_scan
-0.4170854271356784,3.904131124458807,0.0350187784434497,-4.0084291195060487e-10,2.769072838157253e-12,-1.5649432885650575e-09,8.95345089309137e-12,7,c_scan
-0.4070351758793969,3.8489070475538494,0.0410708812871982,-3.684113361851215e-10,3.285302802267696e-12,-1.417980988241645e-09,8.309927849581408e-12,7,c_scan
-0.3969849246231155,3.790993744270535,0.0389907970531897,-3.5002928343038627e-10,2.938386725843585e-12,-1.3269588237960926e-09,7.885390391054733e-12,7,c_scan
-0.3869346733668342,3.732159679867737,0.034106782549324,-3.214721000325693e-10,2.2316083476687238e-12,-1.1997852099439627e-09,7.130922239325995e-12,7,c_scan
-0.3768844221105527,3.7035613145093658,0.0365518520062114,-3.0270599148661314e-10,2.381422592379e-12,-1.1210901997400219e-09,6.680904307064724e-12,7,c_scan
-0.3668341708542714,3.642834748580388,0.0384437825852462,-2.7801329589513867e-10,2.400905594455538e-12,-1.0127564948541723e-09,6.143006654196823e-12,7,c_scan
-0.3567839195979899,3.607353652887877,0.0363351509085718,-2.6208347250801047e-10,2.084805629595465e-12,-9.45427771913311e-10,5.8416295707893225e-12,7,c_scan
-0.3467336683417085,3.5479571736129167,0.0372689710676744,-2.400482899094794e-10,2.0257482589329748e-12,-8.516810521978506e-10,5.327326312680464e-12,7,c_scan
-0.3366834170854271,3.486966115240132,0.039143532988805,-2.1965151734030107e-10,2.0463830027675417e-12,-7.6591739812671e-10,4.796535216933186e-12,7,c_scan
-0.3266331658291457,3.412227161871487,0.0389610976878903,-2.08736611044972e-10,1.9755061740030084e-12,-7.122567338846573e-10,4.549714030319726e-12,7,c_scan
-0.3165829145728643,3.2815396676112085,0.034685816561435,-1.9397485117638307e-10,1.5976671535361442e-12,-6.365361686542815e-10,4.216789835080407e-12,7,c_scan
-0.3065326633165829,3.203967901805281,0.0338633555625805,-1.838958745310896e-10,1.5041628071984984e-12,-5.891964792720226e-10,3.943869459864615e-12,7,c_scan
-0.2964824120603014,3.092211361952404,0.0389098336009949,-1.6950045394430236e-10,1.811794663115348e-12,-5.241312295426619e-10,3.479892048255532e-12,7,c_scan
-0.2864321608040201,3.015500661498017,0.0394928682313068,-1.6054729867359758e-10,1.798690043683769e-12,-4.841304853519533e-10,3.283649978706873e-12,7,c_scan
-0.2763819095477386,2.8757452728083424,0.0420143176092381,-1.4871235516926764e-10,1.908673003457046e-12,-4.2765885238621666e-10,2.985054462733595e-12,7,c_scan
-0.2663316582914573,2.756771446052585,0.0377236352514311,-1.4231852236434258e-10,1.6524773678062745e-12,-3.9233963869841596e-10,2.8409700378050364e-12,7,c_scan
-0.2562814070351759,2.6237752193447994,0.0359394636250735,-1.3130021593856671e-10,1.5503039997674365e-12,-3.4450225287423244e-10,2.392041652580984e-12,7,c_scan
-0.2462311557788944,2.5341691346063824,0.0352151628185969,-1.2449696114404767e-10,1.4901938562383009e-12,-3.154963562835357e-10,2.2270651573584664e-12,7,c_scan
-0.2361809045226131,2.371667612660029,0.0368855577499626,-1.1588319132605762e-10,1.5830067453981457e-12,-2.7483641171969643e-10,2.043372362739862e-12,7,c_scan
-0.2261306532663316,2.270623699536768,0.0359544600051665,-1.1000874092018871e-10,1.542584754574759e-12,-2.4978845428958065e-10,1.8373957736313047e-12,7,c_scan
-0.2160804020100502,2.1180143020166464,0.0363675722717063,-1.0224515201704275e-10,1.5935989535724176e-12,-2.1655669428396272e-10,1.5601735060123956e-12,7,c_scan
-0.2060301507537688,2.0006773542676326,0.0384836452579159,-9.860999434786568e-11,1.7533269854315269e-12,-1.9728678259623407e-10,1.4477918217418273e-12,7,c_scan
-0.1959798994974874,1.8424935022747573,0.0302756277221881,-9.26801230725566e-11,1.326131923859616e-12,-1.7076252455121036e-10,1.3795641449545757e-12,7,c_scan
-0.185929648241206,1.743871272082722,0.0287428593598998,-8.90110675948622e-11,1.27172539345535e-12,-1.552238436760935e-10,1.2756455212046556e-12,7,c_scan
-0.1758793969849246,1.5988513506709854,0.0256031199593419,-8.41720914371132e-11,1.1831257365685298e-12,-1.3457866208303012e-10,1.032476927202638e-12,7,c_scan
-0.1658291457286431,1.5348714938893837,0.0245020255053024,-7.993073343821853e-11,1.0962513326085941e-12,-1.2268340423999258e-10,1.0022102203780956e-12,7,c_scan
-0.1557788944723618,1.3768995533925066,0.0361929559825416,-7.708096239446011e-11,1.9085222870757106e-12,-1.0613274269599671e-10,9.366723172240162e-13,7,c_scan
-0.1457286432160803,1.288499696658253,0.0401395834188601,-7.424266695820465e-11,2.205785221075443e-12,-9.566165385474638e-11,8.960906976225521e-13,7,c_scan
-0.135678391959799,1.1674904248417353,0.0339041231809396,-7.052233748938164e-11,1.9365260529274493e-12,-8.233415375631039e-11,7.780185924243512e-13,7,c_scan
-0.1256281407035175,1.1177840269526604,0.0289633067193807,-6.711367195419384e-11,1.5841034325465865e-12,-7.501859050053864e-11,8.01974381656609e-13,7,c_scan
-0.1155778894472361,1.069240653276965,0.0282240064578542,-6.163650180170294e-11,1.4458480901921252e-12,-6.590425345215968e-11,7.976955521503004e-13,7,c_scan
-0.1055276381909547,1.0460435475166732,0.030112094373179,-5.921266842413299e-11,1.5386589127866605e-12,-6.193902973630858e-11,7.672336039349758e-13,7,c_scan
-0.0954773869346733,1.032883920047818,0.0363550345207072,-5.6228375127058446e-11,1.8167979570958105e-12,-5.807738451915536e-11,8.107297555130577e-13,7,c_scan
-0.085427135678392,1.0395791404837151,0.0398016031408076,-5.390894409836922e-11,1.9037892970933854e-12,-5.6042613770167315e-11,8.287782636332798e-13,7,c_scan
-0.0753768844221105,1.0418899520108311,0.0405592748028488,-5.065905820620087e-11,1.8146360298907768e-12,-5.2781163723372525e-11,8.044928714420513e-13,7,c_scan
-0.0653266331658291,1.0240990369336287,0.030650482461944,-4.9956983923028393e-11,1.2858268022146329e-12,-5.116089912368215e-11,7.81403665322952e-13,7,c_scan
-0.0552763819095477,0.9855648765936972,0.0340595720990739,-4.998333556755314e-11,1.5936926013502192e-12,-4.9261819950376863e-11,6.566157280902647e-13,7,c_scan
-0.0452261306532663,1.0209701697282352,0.0414380979042136,-4.7506783715296153e-11,1.7908620009073738e-12,-4.8503009033048475e-11,7.295491759091448e-13,7,c_scan
-0.0351758793969849,1.0119435986353051,0.0350053470229029,-4.644968259540792e-11,1.4156982095880026e-12,-4.70044589610648e-11,7.690724872033195e-13,7,c_scan
-0.0251256281407035,1.0065034116277594,0.029636330360676,-4.620301622521277e-11,1.1629179626711398e-12,-4.650349345816938e-11,7.105798287948249e-13,7,c_scan
-0.015075376884422,1.0260285600053047,0.0451775270635077,-4.5025112375921045e-11,1.821885299325889e-12,-4.6197051215143296e-11,8.020917004118399e-13,7,c_scan
-0.0050251256281407,1.0543978991341807,0.0748478473137022,-4.5297493723706775e-11,2.928620249430137e-12,-4.776158221832017e-11,1.399867479246548e-12,7,c_scan
0.0050251256281406,1.044783312054293,0.0771835883546885,-4.2276285623097645e-11,2.794332057027536e-12,-4.416955771465325e-11,1.4574245598648452e-12,7,c_scan
0.015075376884422,0.99070571474559,0.0365179555399056,-4.5513822563337116e-11,1.4475872852690837e-12,-4.509080411341486e-11,8.400863334762754e-13,7,c_scan
0.0251256281407035,0.9704768306781314,0.0420565875896523,-4.5698782228199126e-11,1.83736667161208e-12,-4.4349609342672805e-11,7.171542527059083e-13,7,c_scan
0.0351758793969849,0.9577973259925596,0.0397934733192448,-4.534762986588912e-11,1.705441051923093e-12,-4.343383862564894e-11,7.669090431705555e-13,7,c_scan
0.0452261306532664,0.9452591678882204,0.0408051087739856,-4.484886770102307e-11,1.7571383811199606e-12,-4.239380336379795e-11,7.683563886669341e-13,7,c_scan
0.0552763819095476,0.9547733334243208,0.0394342946965671,-4.3429855364324966e-11,1.6081460711184105e-12,-4.1465667776332657e-11,7.586749395369442e-13,7,c_scan
0.0653266331658291,0.9393014469817628,0.0400096316744944,-4.152311684460549e-11,1.5773791036684842e-12,-3.900272373533075e-11,7.515043225494015e-13,7,c_scan
0.0753768844221105,0.9528536701856646,0.0399517585940853,-3.926926631545943e-11,1.4384010845609162e-12,-3.7417864534183804e-11,7.634575143727235e-13,7,c_scan
0.085427135678392,0.927521567045496,0.0415896314606771,-3.745752561284776e-11,1.4509528741524537e-12,-3.474266285407536e-11,7.846840865588957e-13,7,c_scan
0.0954773869346734,0.8893339612927098,0.0478676626874639,-3.587499394501824e-11,1.7027430167264981e-12,-3.190485047647505e-11,8.098324110512631e-13,7,c_scan
0.1055276381909549,0.7907745271154164,0.0483042020550215,-3.212200075394972e-11,1.6709149026631625e-12,-2.5401259956205638e-11,8.134308783654826e-13,7,c_scan
0.1155778894472361,0.6831532601831339,0.0415173789108118,-2.9842911138829914e-11,1.3852388926907472e-12,-2.038728203784721e-11,7.997363851471955e-13,7,c_scan
0.1256281407035175,0.3373869460954114,0.0355234262453518,-2.771160653543577e-11,1.5188017849731492e-12,-9.349534300388319e-12,8.405279192281436e-13,7,c_scan
0.135678391959799,0.0259436516281502,0.0369165158780608,-2.4090375028633653e-11,1.5088942138974516e-12,-6.249922973343618e-13,8.884707345133009e-13,7,c_scan
0.1457286432160804,0.7805452317054998,0.1083827538090656,-1.7760310827265466e-11,2.124298260362175e-12,1.386272592982962e-11,9.777280803377175e-13,7,c_scan
0.1557788944723619,1.682629414823206,0.2281208405301303,-1.5037093772564897e-11,1.9540544601581623e-12,2.5301856295172543e-11,9.77839937947696e-13,7,c_scan
0.1658291457286431,4.540034940566074,0.6918716758996232,-9.928555547050136e-12,1.4952495565316718e-12,4.507598909295872e-11,1.0505062751158677e-12,7,c_scan
0.1758793969849246,11.480312312304989,3.4706351626239766,-5.143206945082741e-12,1.551337434321119e-12,5.904562201636592e-11,1.1996326794300257e-12,7,c_scan
0.185929648241206,79.78451809473403,145.78582925910325,1.0212054479780629e-12,1.865901477264059e-12,8.147638454264672e-11,1.467507128504174e-12,7,c_scan
0.1959798994974875,18.984817639265845,6.64445703801094,5.176354019453156e-12,1.809908754534613e-12,9.827213709559892e-11,1.5125362351956317e-12,7,c_scan
0.2060301507537689,10.963164171005246,1.5691085571177732,1.1590848149002763e-11,1.6516931872306233e-12,1.270723711387096e-10,1.698828883285603e-12,7,c_scan
0.2160804020100502,10.40454585921175,1.2826967973240404,1.4287112901682796e-11,1.7516787922477469e-12,1.486509213812945e-10,1.917681378121755e-12,7,c_scan
0.2261306532663316,8.6358506156248,0.5135731256979467,2.13858862725258e-11,1.2491048554325844e-12,1.8468531913227386e-10,2.0663701360952493e-12,7,c_scan
0.2361809045226131,7.640413283907934,0.3771867031229006,2.749779469595096e-11,1.327344855779046e-12,2.100945158731168e-10,2.1737089002037504e-12,7,c_scan
0.2462311557788945,7.184731435293118,0.3427255925300697,3.466813764542631e-11,1.615366900362529e-12,2.4908125834416315e-10,2.544619225789126e-12,7,c_scan
0.256281407035176,6.8180742380313,0.2825159228770483,4.0777837568209736e-11,1.6397236665362994e-12,2.780263238064357e-10,2.780713438863202e-12,7,c_scan
0.2663316582914572,6.385684776937121,0.1777363105427905,5.1226632536075445e-11,1.341234452079754e-12,3.2711712755936875e-10,3.0893178189360108e-12,7,c_scan
0.2763819095477386,6.365681377916712,0.1924282749477263,5.6827501619503405e-11,1.637234887343174e-12,3.6174576881280463e-10,3.310362631184692e-12,7,c_scan
0.2864321608040201,6.2076988713821,0.163515528521333,6.73221007137686e-11,1.6694117461484773e-12,4.179153286199333e-10,3.712766665391216e-12,7,c_scan
0.2964824120603015,6.128820271913215,0.1478487987205448,7.484335407082257e-11,1.6854138366073877e-12,4.587014656472357e-10,3.967957299801108e-12,7,c_scan
0.306532663316583,6.072832131116798,0.1456332929594958,8.648523189209039e-11,1.9445447056485163e-12,5.252102951013736e-10,4.380332184642948e-12,7,c_scan
0.3165829145728642,5.950534498802738,0.1288091311066757,9.624152967921906e-11,1.931224351963181e-12,5.726885425737407e-10,4.649568489151593e-12,7,c_scan
0.3266331658291457,5.817075626525688,0.0956488737957974,1.1199681536861924e-10,1.6181511456897914e-12,6.514939449292926e-10,5.113905146207651e-12,7,c_scan
0.3366834170854271,5.725531552843994,0.090093482085481,1.2941476286182748e-10,1.782048449766036e-12,7.409683081692162e-10,5.642469017124229e-12,7,c_scan
0.3467336683417086,5.71580240241294,0.085584208289965,1.4113746223923908e-10,1.8339954047195693e-12,8.067138457375083e-10,6.00145103054482e-12,7,c_scan
0.35678391959799,5.69362636426895,0.0807320392538765,1.6061785189551968e-10,1.956123183196415e-12,9.144980361245763e-10,6.64084448893617e-12,7,c_scan
0.3668341708542713,5.705106788183596,0.0768387481801577,1.739126746300807e-10,1.99204695826478e-12,9.921903805832383e-10,7.0296779956898846e-12,7,c_scan
0.3768844221105527,5.800778917634892,0.0751555605332641,1.9310932148485903e-10,2.1210371673353545e-12,1.120184480868149e-09,7.697653961897107e-12,7,c_scan
0.3869346733668342,5.8659142591419045,0.0761815370305324,2.0673548820475872e-10,2.297756613466192e-12,1.2126926481309572e-09,8.147148297226868e-12,7,c_scan
0.3969849246231156,5.967991825553826,0.0730617085937619,2.2835797604767202e-10,2.36509716918672e-12,1.3628385343525227e-09,8.895699725651933e-12,7,c_scan
0.4070351758793971,6.007551919599916,0.0756071152107604,2.4502182203493776e-10,2.653710382487904e-12,1.4719813173098596e-09,9.435738906221705e-12,7,c_scan
0.4170854271356783,6.113331715714842,0.0736429888270769,2.6991419672164133e-10,2.7814076754115912e-12,1.650075019340105e-09,1.0294749533577512e-11,7,c_scan
0.4271356783919597,6.190332881334376,0.0750602279996827,2.8728926799741285e-10,2.993831989684878e-12,1.7784162021388682e-09,1.10245506273675e-11,7,c_scan
0.4371859296482412,6.289274983499692,0.0776089879251284,3.1589482791173125e-10,3.3948858751048216e-12,1.9867494386021917e-09,1.2048520491501648e-11,7,c_scan
0.4472361809045226,6.337645839286462,0.0744974454882288,3.371964017859185e-10,3.415045096318979e-12,2.1370313728008924e-09,1.2751217667862863e-11,7,c_scan
0.4572864321608041,6.411258943457361,0.0754935716634633,3.709077368562496e-10,3.803535034933399e-12,2.3779855451171597e-09,1.3762787371072484e-11,7,c_scan
0.4673366834170853,6.431107738771469,0.0741981886422768,3.9632819643371637e-10,3.9855457667182375e-12,2.548829331178212e-09,1.4414903110620006e-11,7,c_scan
0.4773869346733668,6.437734870138225,0.0726043499080094,4.3891207315194996e-10,4.301972915308344e-12,2.8255995582549677e-09,1.5763568396137568e-11,7,c_scan
