Repository: sadityakr/Large-MR-due-to-interlayer-hybridization-CrSBr

# Large magnetoresistance from interlayer hybridization in CrSBr: data and analysis code

Data, analysis scripts and Jupyter notebooks for the paper
([arXiv:2608.11389](https://doi.org/10.48550/arXiv.2608.11389))

> **Large bias-tunable magnetoresistance from spin-dependent interlayer
> hybridization in van der Waals antiferromagnet CrSBr-based heterostructures**

The work studies vertical tunnelling transport through a graphene / CrSBr /
graphene junction ("Device 2"). Current-voltage curves
I(V) were recorded as a function of magnetic field applied along the crystal
**b** axis and the **c** axis, at temperatures from 3 K to 160 K. The

File: output/IV_H_scans/barrier_vs_canting/b_scans/Phi_vs_H_60K.csv (part 1 of 2)
df_index,H,A,A_err,V_peak,V_peak_err,V0_gauss,V0_gauss_err,slope,slope_err,intercept,intercept_err,chi2,n_points,V_peak_rough,abs_H,fwhm_meas_V,fwhm_meas_err,V_left_meas,V_right_meas,height_meas,sigma_noise,fwhm_fit_V,fwhm_fit_err_V,Phi_eV,Phi_err_eV,Phi_err_stat_eV,Phi_err_floor_eV,Phi_err_repeat_eV,window,Phi_meV,Phi_meV_err,Phi_err_stat_meV,Phi_err_repeat_meV,Phi_err_floor_meV,fwhm_fit_meV,fwhm_fit_meV_err,fwhm_meas_meV,fwhm_meas_meV_err
0,0.899930115786776,0.7313722832365538,0.03478527001733351,0.5439915813995992,0.0023257265750184393,0.503126384459114,0.010747675795101367,0.6473455033163853,0.1472880722387773,1.382334991630497,0.09806974523450455,0.005919346063980447,90,0.5412701069450903,0.899930115786776,0.6299047712731393,0.005421328110975636,0.12789296441072842,0.7577977356838677,0.7375357164411083,0.006844286591623112,0.5012447800718868,0.009928224262753032,0.5439915813995992,0.0023257265750184393,0.0023257265750184393,0.0012128750002925366,0.0001613793182219375,FM,543.9915813995992,2.3257265750184395,2.3257265750184395,0.1613793182219375,1.2128750002925366,501.2447800718868,9.928224262753032,629.9047712731393,5.421328110975637
1,0.899930115786776,0.733851946881525,0.034144013965704594,0.5442198062201152,0.002303438923885403,0.5057317979916459,0.010717086226747973,0.6131861223260768,0.1465490387706695,1.3973196507749575,0.09683878327900497,0.0058121351376358415,90,0.5411931733642285,0.899930115786776,0.6334845182943438,0.005440960855993858,0.13080197312695288,0.7642864914212967,0.7371225907171466,0.006363777567809098,0.5012447800718868,0.009928224262753032,0.5442198062201152,0.002303438923885403,0.002303438923885403,0.0012128750002925366,0.0001613793182219375,FM,544.2198062201153,2.303438923885403,2.303438923885403,0.1613793182219375,1.2128750002925366,501.2447800718868,9.928224262753032,633.4845182943438,5.4409608559938585
2,0.8701153673660813,0.7407792579230311,0.03525422342276658,0.5440006820513026,0.0023008661916429658,0.5023526567349239,0.01061148454899791,0.6678896461160885,0.14755132443544416,1.3627568844089912,0.09862636041423554,0.006567751780761167,90,0.5414174636678357,0.8701153673660813,0.6329058998144461,0.005058412870488894,0.12591441002588422,0.7588203098403303,0.7466138870554913,0.0071232887396841795,0.5012447800718868,0.009928224262753032,0.5440006820513026,0.0023008661916429658,0.0023008661916429658,0.0012128750002925366,0.0006933071962514576,FM,544.0006820513025,2.3008661916429656,2.3008661916429656,0.6933071962514575,1.2128750002925366,501.2447800718868,9.928224262753032,632.9058998144461,5.058412870488894
3,0.8701153673660813,0.739123158795255,0.0362584796877357,0.5430201976114729,0.002325693722529774,0.49876038790724975,0.010625955745257628,0.7064026212963588,0.14867286824308373,1.344991509200334,0.10040063585041695,0.006404977856229439,90,0.5404259541082164,0.8701153673660813,0.6292347333455204,0.010860910448317699,0.11968639829810726,0.7489211316436276,0.7457297751470929,0.007053916848571321,0.5012447800718868,0.009928224262753032,0.5430201976114729,0.002325693722529774,0.002325693722529774,0.0012128750002925366,0.0006933071962514576,FM,543.0201976114729,2.325693722529774,2.325693722529774,0.6933071962514575,1.2128750002925366,501.2447800718868,9.928224262753032,629.2347333455203,10.860910448317698
4,0.8249949158114949,0.7333821145487668,0.03456754404392474,0.5436850494996242,0.002312755974939665,0.5041117707964131,0.010720615660352727,0.6297228394656748,0.14700591744600086,1.3908740896893121,0.09762225152885393,0.007161668922049351,90,0.5400612249999999,0.8249949158114949,0.6308052434582514,0.006691239296814763,0.13050004175730637,0.7613052852155577,0.7400661844743237,0.00731767273876609,0.5012447800718868,0.009928224262753032,0.5436850494996242,0.002312755974939665,0.002312755974939665,0.0012128750002925366,0.0003766981242198882,FM,543.6850494996241,2.312755974939665,2.312755974939665,0.3766981242198882,1.2128750002925366,501.2447800718868,9.928224262753032,630.8052434582514,6.6912392968147625
5,0.8249949158114949,0.7352306244824145,0.03597252128821262,0.5431523179034319,0.002334419000167193,0.4993716707406813,0.010682560242029286,0.6953895066510689,0.14845493896238013,1.3549886066107997,0.1000151418638384,0.005948391890496703,90,0.5404242882004009,0.8249949158114949,0.6298895559210064,0.006494269637796283,0.1232903370763919,0.7531798929973983,0.7407137568343118,0.006756991699365616,0.5012447800718868,0.009928224262753032,0.5431523179034319,0.002334419000167193,0.002334419000167193,0.0012128750002925366,0.0003766981242198882,FM,543.1523179034319,2.334419000167193,2.334419000167193,0.3766981242198882,1.2128750002925366,501.2447800718868,9.928224262753032,629.8895559210064,6.494269637796283
6,0.7798744642569084,0.7324707060640556,0.03391543832125258,0.5444864690192887,0.0023043706059589653,0.5064621038488223,0.010738647343489236,0.6050996411653162,0.14634840589111028,1.4062701023680615,0.09646261595713831,0.008179329510608343,90,0.5415600592500001,0.7798744642569084,0.6245432626764769,0.005666901992377642,0.13840876763767973,0.7629520303141566,0.7369294295933827,0.007842521498207094,0.5012447800718868,0.009928224262753032,0.5444864690192887,0.0023043706059589653,0.0023043706059589653,0.0012128750002925366,0.0014952160658077275,FM,544.4864690192886,2.3043706059589653,2.3043706059589653,1.4952160658077276,1.2128750002925366,501.2447800718868,9.928224262753032,624.5432626764768,5.6669019923776425
7,0.7798744642569084,0.7264227856055967,0.03330399307624777,0.5443599950855711,0.002313870672902772,0.508227192818702,0.010830277303577494,0.571113928287851,0.14586938977507832,1.428970620922673,0.09551851059535385,0.006637808248237436,90,0.5413449081921342,0.7798744642569084,0.6232514648438112,0.005335310113022687,0.14018150722469297,0.7634329720685041,0.7323197832431538,0.007083799026771801,0.5012447800718868,0.009928224262753032,0.5443599950855711,0.002313870672902772,0.002313870672902772,0.0012128750002925366,0.0014952160658077275,FM,544.3599950855711,2.3138706729027723,2.3138706729027723,1.4952160658077276,1.2128750002925366,501.2447800718868,9.928224262753032,623.2514648438112,5.335310113022687
8,0.7199455669095625,0.7432009000546483,0.03488058857733173,0.5441734100159319,0.0022845426408832224,0.5039235040507087,0.010580934585174548,0.6482788214296348,0.14709465159097834,1.3757506727421744,0.09788978636292538,0.03555258111430266,90,0.541559136725,0.7199455669095625,0.6304157353580986,0.010622139335752283,0.12900799820350298,0.7594237335616015,0.7487938076675784,0.01410664196235625,0.5012447800718868,0.009928224262753032,0.5441734100159319,0.0022845426408832224,0.0022845426408832224,0.0012128750002925366,0.0015182998409843114,FM,544.1734100159318,2.2845426408832226,2.2845426408832226,1.5182998409843114,1.2128750002925366,501.2447800718868,9.928224262753032,630.4157353580986,10.622139335752284
9,0.7199455669095625,0.7275501457746826,0.03388210139686199,0.5443086785179109,0.0023216260205638673,0.5060872649691526,0.0108095522947464,0.6037184275417653,0.14643606881378765,1.4136821954278807,0.09655950290821184,0.007234210903809016,90,0.5404213330260521,0.7199455669095625,0.6277609854942424,0.005819037672449727,0.1356430370753663,0.7634040225696087,0.7341645606412064,0.006794971263243379,0.5012447800718868,0.009928224262753032,0.5443086785179109,0.0023216260205638673,0.0023216260205638673,0.0012128750002925366,0.0015182998409843114,FM,544.3086785179108,2.3216260205638672,2.3216260205638672,1.5182998409843114,1.2128750002925366,501.2447800718868,9.928224262753032,627.7609854942424,5.819037672449727
10,0.6599172187257161,0.7462895290361159,0.03645401656257988,0.5433229042213427,0.0023045773939150242,0.4987281102595475,0.01052606674425631,0.7182781869019338,0.14871332115692706,1.3401315150229514,0.10054827816541284,0.01846585064636374,90,0.5407922980551103,0.6599172187257161,0.6267913365167387,0.009281623394885521,0.12221253691228517,0.7490038734290239,0.7551182979893201,0.010451773520537824,0.5012447800718868,0.009928224262753032,0.5433229042213427,0.0023045773939150242,0.0023045773939150242,0.0012128750002925366,0.0010385678437745554,FM,543.3229042213427,2.3045773939150243,2.3045773939150243,1.0385678437745554,1.2128750002925366,501.2447800718868,9.928224262753032,626.7913365167387,9.281623394885521
11,0.6599172187257161,0.7351479654503184,0.03539173947123921,0.5435577226658819,0.002323379737782932,0.501349557652827,0.010688779299375664,0.6717709476351827,0.14783356537383016,1.3742011099353952,0.0990231833211497,0.006645045170830379,90,0.5410897205300602,0.6599172187257161,0.6261741094488501,0.00864849533499843,0.12816319437752297,0.7543373038263731,0.7400955594128262,0.0069667246234992476,0.5012447800718868,0.009928224262753032,0.5435577226658819,0.002323379737782932,0.002323379737782932,0.0012128750002925366,0.0010385678437745554,FM,543.5577226658819,2.323379737782932,2.323379737782932,1.0385678437745554,1.2128750002925366,501.2447800718868,9.928224262753032,626.1741094488501,8.64849533499843
12,0.5998888705418697,0.7296613016664547,0.03357000515305213,0.5447103982625252,0.0023080412023102066,0.5075123314667811,0.010781521496904062,0.5899353221663731,0.1460622829135843,1.4230519624919864,0.09591082239799623,0.007776427536574507,90,0.5418496271861224,0.5998888705418697,0.6222865776926503,0.005516293234740808,0.14185151474530952,0.7641380924379598,0.7374382649119509,0.007138886198080481,0.5012447800718868,0.009928224262753032,0.5447103982625252,0.0023080412023102066,0.0023080412023102066,0.0012128750002925366,0.0015076329568585157,FM,544.7103982625252,2.3080412023102066,2.3080412023102066,1.5076329568585156,1.2128750002925366,501.2447800718868,9.928224262753032,622.2865776926503,5.516293234740807
13,0.5998888705418697,0.7267890720250543,0.03293204469217316,0.5447562352859721,0.0023055739755329166,0.5097741573531621,0.010827594510025865,0.5535933442392158,0.14548061358716355,1.4443740194975978,0.09478841369012209,0.005899492183663977,90,0.5406434226452906,0.5998888705418697,0.6232751862262726,0.005804307492390865,0.14795416576213824,0.7712293519884109,0.7306331888998647,0.006744089011018551,0.5012447800718868,0.009928224262753032,0.5447562352859721,0.0023055739755329166,0.0023055739755329166,0.0012128750002925366,0.0015076329568585157,FM,544.756235285972,2.3055739755329165,2.3055739755329165,1.5076329568585156,1.2128750002925366,501.2447800718868,9.928224262753032,623.2751862262727,5.804307492390865
14,0.5399589344570567,0.7319863224425377,0.03364780552797493,0.5448434353396042,0.0023012864910087376,0.5074501297437184,0.010747373008210657,0.5948788254631643,0.14608127943618107,1.4208414447823194,0.09597759082992781,0.006968194274678389,90,0.5420041844418838,0.5399589344570567,0.6176570692087031,0.010346686248913132,0.14648794410495858,0.7641450133136617,0.736303711272343,0.0072676910248378876,0.5012447800718868,0.009928224262753032,0.5448434353396042,0.0023012864910087376,0.0023012864910087376,0.0012128750002925366,0.0015686032460728357,FM,544.8434353396042,2.301286491008738,2.301286491008738,1.5686032460728356,1.2128750002925366,501.2447800718868,9.928224262753032,617.6570692087031,10.346686248913132
15,0.5399589344570567,0.7297411748213667,0.03403016680413617,0.54448906126503,0.002316948308818892,0.505749780284253,0.010776853163786198,0.6134790210962655,0.14653550920010194,1.4137421588023265,0.09676182042947899,0.005815780848924679,90,0.5410846906893787,0.5399589344570567,0.6244756084757707,0.0060367209598230125,0.13762942352648713,0.7621050320022578,0.735521539611001,0.006633617821328672,0.5012447800718868,0.009928224262753032,0.54448906126503,0.002316948308818892,0.002316948308818892,0.0012128750002925366,0.0015686032460728357,FM,544.48906126503,2.316948308818892,2.316948308818892,1.5686032460728356,1.2128750002925366,501.2447800718868,9.928224262753032,624.4756084757706,6.036720959823013
16,0.480028991832785,0.7419653125357236,0.03387822440857915,0.5454214283206412,0.0022706166135960486,0.5076019923832499,0.010605171242094544,0.6097743456867092,0.14607192194539578,1.4072420217857136,0.09607619159384524,0.006249691096962026,90,0.5420035302737976,0.480028991832785,0.6267587263896095,0.006897534523209514,0.13989837075569864,0.7666570971453082,0.7447458137174923,0.006796520145469723,0.5012447800718868,0.009928224262753032,0.5454214283206412,0.0022706166135960486,0.0022706166135960486,0.0012128750002925366,0.001263117063131157,FM,545.4214283206412,2.2706166135960486,2.2706166135960486,1.263117063131157,1.2128750002925366,501.2447800718868,9.928224262753032,626.7587263896095,6.897534523209514
17,0.480028991832785,0.7392718422233522,0.035499232108685976,0.5440370245603708,0.0023118288013230354,0.5013449189933361,0.010630473891503527,0.6823685690536951,0.14785110551926273,1.373737291140466,0.09909629778587764,0.006767365204353976,90,0.5409683305160321,0.480028991832785,0.6194517094694789,0.006552901044767109,0.1324291896488952,0.7518808991183741,0.7439858874659823,0.006854550564314697,0.5012447800718868,0.009928224262753032,0.5440370245603708,0.0023118288013230354,0.0023118288013230354,0.0012128750002925366,0.001263117063131157,FM,544.0370245603708,2.3118288013230353,2.3118288013230353,1.263117063131157,1.2128750002925366,501.2447800718868,9.928224262753032,619.4517094694789,6.552901044767109
18,0.4199022463621742,0.7536999876995313,0.03420991052299986,0.5458248290968187,0.002236224967067004,0.5075514536394395,0.010442168150745187,0.6265378644011561,0.14611904411453217,1.3953246875715797,0.09630511771301423,0.010704045532975527,90,0.5418943974323649,0.4199022463621742,0.6196439259400539,0.00899140218433363,0.14450493509642623,0.7641488610364802,0.7585149687542698,0.008081227463053495,0.5012447800718868,0.009928224262753032,0.5458248290968187,0.002236224967067004,0.002236224967067004,0.0012128750002925366,0.0013458386179822175,FM,545.8248290968187,2.236224967067004,2.236224967067004,1.3458386179822175,1.2128750002925366,501.2447800718868,9.928224262753032,619.6439259400539,8.99140218433363
19,0.4199022463621742,0.741201730160644,0.034362969648895174,0.5464120139066132,0.002306185423820688,0.5096440190196113,0.010987313633807878,0.5922709033249105,0.15183691881271932,1.423895007140376,0.09969700035712646,0.006018905969064517,89,0.542959026779058,0.4199022463621742,0.6182427551856431,0.005283281920936562,0.15010781770653323,0.7683505728921763,0.7480089160792315,0.006357636149548725,0.5012447800718868,0.009928224262753032,0.5464120139066132,0.002306185423820688,0.002306185423820688,0.0012128750002925366,0.0013458386179822175,FM,546.4120139066132,2.306185423820688,2.306185423820688,1.3458386179822175,1.2128750002925366,501.2447800718868,9.928224262753032,618.2427551856431,5.283281920936562
20,0.35997335137479275,0.7825478153142387,0.036936117992370184,0.5447093527274548,0.0021916190744630656,0.5003823501292675,0.010051943957953379,0.7490820705433572,0.1483329006218022,1.3312268045455746,0.1004075487727015,0.008354816567631412,90,0.5425850671623246,0.35997335137479275,0.6143260557626599,0.006819588659481048,0.13915567144373406,0.753481727206394,0.7880679218091653,0.0071910926589388215,0.5012447800718868,0.009928224262753032,0.5447093527274548,0.0021916190744630656,0.0021916190744630656,0.0012128750002925366,0.0010283086983698152,spinflip,544.7093527274548,2.1916190744630657,2.1916190744630657,1.0283086983698153,1.2128750002925366,501.2447800718868,9.928224262753032,614.3260557626598,6.819588659481048
21,0.35997335137479275,0.7676666355341574,0.035143634704809364,0.5460561864531563,0.002207430247340025,0.505413698875155,0.01025172254335001,0.6762959921496993,0.14675245616354116,1.3814963285416328,0.09760415349967394,0.008216034999664331,90,0.5423036253431863,0.35997335137479275,0.6079078135522793,0.006455220272222255,0.15111995722814017,0.7590277707804195,0.7737267862374031,0.006927815022192634,0.5012447800718868,0.009928224262753032,0.5460561864531563,0.002207430247340025,0.002207430247340025,0.0012128750002925366,0.0010283086983698152,spinflip,546.0561864531563,2.207430247340025,2.207430247340025,1.0283086983698153,1.2128750002925366,501.2447800718868,9.928224262753032,607.9078135522793,6.455220272222255
22,0.30004447220370517,0.7739222444883366,0.035995373023579996,0.551655875856964,0.002185378671630409,0.5149098777600276,0.010166039995700281,0.6181706291865712,0.14751347735846299,1.5718309471098408,0.10067631089013407,0.021875135004621217,90,0.5532440851643287,0.30004447220370517,0.48239399377217895,0.009224284124430835,0.2720819187655833,0.7544759125377622,0.7773457457068189,0.008939094531259562,0.5012447800718868,0.009928224262753032,0.551655875856964,0.1094719098941977,0.002185378671630409,0.0012128750002925366,0.1094719098941977,spinflip,551.6558758569639,109.4719098941977,2.1853786716304087,109.4719098941977,1.2128750002925366,501.2447800718868,9.928224262753032,482.39399377217893,9.224284124430834
23,0.30004447220370517,0.7954249290964298,0.03870374448560733,0.5478100817244489,0.0021970393824368973,0.5037365086044355,0.010229574145510486,0.7572824476440372,0.15512280498140205,1.4795399407556358,0.1064071447971635,0.008261435843500649,89,0.5472489477805612,0.30004447220370517,0.4911113674732279,0.005557880362202306,0.2548796842078519,0.7459910516810798,0.7995876531203758,0.008287534448389347,0.5012447800718868,0.009928224262753032,0.5478100817244489,0.1094719098941977,0.0021970393824368973,0.0012128750002925366,0.1094719098941977,spinflip,547.8100817244489,109.4719098941977,2.1970393824368974,109.4719098941977,1.2128750002925366,501.2447800718868,9.928224262753032,491.1113674732279,5.557880362202305
24,0.23991565392862552,1.2425794125209273,0.07208592601103558,0.6547443484118989,0.001734401820092849,0.5643950800123578,0.006550797971015391,2.2642317040439752,0.18722965816765916,0.5289187456960217,0.17224597483596915,0.01271569547670304,90,0.660835144583968,0.23991565392862552,,,,0.8138406273139791,1.2463103544175496,0.008419624742323068,0.5012447800718868,0.009928224262753032,0.6547443484118989,0.05474962383773603,0.001734401820092849,0.0012128750002925366,0.05474962383773603,AFM,654.7443484118988,54.74962383773603,1.734401820092849,54.74962383773603,1.2128750002925366,501.2447800718868,9.928224262753032,,
25,0.23991565392862552,1.3021602642883767,0.07676934162665694,0.6529106464889779,0.0017052047270409308,0.5584825351192881,0.0063112076076493,2.45918195141713,0.19380010027491537,0.3615674922257288,0.17997030433504202,0.012451872568680916,90,0.6602844588729457,0.23991565392862552,,,,0.8083835012313,1.3140218706831295,0.008597312163717466,0.5012447800718868,0.009928224262753032,0.6529106464889779,0.05474962383773603,0.0017052047270409308,0.0012128750002925366,0.05474962383773603,AFM,652.9106464889779,54.74962383773603,1.7052047270409307,54.74962383773603,1.2128750002925366,501.2447800718868,9.928224262753032,,
26,0.1799867920154143,1.473433128089151,0.08376513682598574,0.6568736277606211,0.001533344532105638,0.5600827444988381,0.005783600640979133,2.8379856652289313,0.20172630220866536,-0.0045944373450689194,0.19170054067040473,0.012884930839947496,90,0.6650535709146291,0.1799867920154143,,,,0.8102479253467763,1.4800792670021308,0.0084415148430919,0.5012447800718868,0.009928224262753032,0.6568736277606211,0.04985516070484166,0.001533344532105638,0.0012128750002925366,0.04985516070484166,AFM,656.873627760621,49.85516070484166,1.533344532105638,49.85516070484166,1.2128750002925366,501.2447800718868,9.928224262753032,,
27,0.1799867920154143,1.401136054267613,0.07781467880820987,0.6584860365141533,0.0015463527439954067,0.5673940234896829,0.005987547466878505,2.570807041412044,0.19284498495903582,0.216854443746423,0.18153070426240966,0.012735841051733606,90,0.6658143280312625,0.1799867920154143,,,,0.8179115187540995,1.4071102028172278,0.008243711091860147,0.5012447800718868,0.009928224262753032,0.6584860365141533,0.04985516070484166,0.0015463527439954067,0.0012128750002925366,0.04985516070484166,AFM,658.4860365141533,49.85516070484166,1.5463527439954068,49.85516070484166,1.2128750002925366,501.2447800718868,9.928224262753032,,
28,0.12005796683269296,1.3609577384880482,0.07465276244065552,0.6676574816675099,0.0015613558706924142,0.5793130465523078,0.006114551839285697,2.4347868675603603,0.18832244093150888,0.31847954348665686,0.1776599853315231,0.010138830841108996,90,0.6733694606352705,0.12005796683269296,,,,0.8295166621372219,1.3645763730727216,0.008717157135195127,0.5012447800718868,0.009928224262753032,0.6676574816675099,0.001782214531368822,0.0015613558706924142,0.0012128750002925366,0.001782214531368822,AFM,667.65748166751,1.782214531368822,1.5613558706924142,1.782214531368822,1.2128750002925366,501.2447800718868,9.928224262753032,,
29,0.12005796683269296,1.3938723196742555,0.07702735947959478,0.6670730508897295,0.0015474676754227265,0.5765641834284928,0.006009483697703316,2.5435890228449787,0.19162592535449435,0.22343711726011137,0.18166828655898945,0.011181469979462488,90,0.673500983414028,0.12005796683269296,,,,0.8259207151472037,1.4012795570867493,0.008796080781559225,0.5012447800718868,0.009928224262753032,0.6670730508897295,0.001782214531368822,0.0015474676754227265,0.0012128750002925366,0.001782214531368822,AFM,667.0730508897294,1.782214531368822,1.5474676754227266,1.782214531368822,1.2128750002925366,501.2447800718868,9.928224262753032,,
30,0.059930426329202764,1.355159097900447,0.07649698483178898,0.6683558166573147,0.001598421495149414,0.5796390323424535,0.006295980633653963,2.4329993798391643,0.19571044401518958,0.32434980602675323,0.18396378703764937,0.010007619374319997,89,0.6753398851623247,0.059930426329202764,,,,0.8279240005555973,1.364154890834293,0.00852507621275683,0.5012447800718868,0.009928224262753032,0.6683558166573147,0.0027569612713262636,0.001598421495149414,0.0012128750002925366,0.0027569612713262636,AFM,668.3558166573147,2.7569612713262637,1.598421495149414,2.7569612713262637,1.2128750002925366,501.2447800718868,9.928224262753032,,
31,0.059930426329202764,1.3570686513017802,0.07382271868570849,0.6681550214053106,0.0015545230521046211,0.5808498108498062,0.006126331471401243,2.4043742422982644,0.1869426615427467,0.3398418692314992,0.1761513188084786,0.01056524497140929,90,0.6748444837800601,0.059930426329202764,,,,0.8296253307519226,1.3668574404949647,0.00795290388936679,0.5012447800718868,0.009928224262753032,0.6681550214053106,0.0027569612713262636,0.0015545230521046211,0.0012128750002925366,0.0027569612713262636,AFM,668.1550214053105,2.7569612713262637,1.5545230521046212,2.7569612713262637,1.2128750002925366,501.2447800718868,9.928224262753032,,
32,-0.00023021728866442676,1.3857554445683073,0.07605742988076249,0.6670201753694389,0.0015405868812623166,0.5780586907821368,0.006034127059387442,2.493726737320291,0.19010563979181014,0.26667354347560657,0.17995391363493507,0.011138221553663008,90,0.6730838256657314,0.00023021728866442676,,,,0.8267362454094623,1.3981640209726036,0.008616072027665893,0.5012447800718868,0.009928224262753032,0.6670201753694389,0.0015405868812623166,0.0015405868812623166,0.0012128750002925366,0.0010640936714770607,AFM,667.0201753694389,1.5405868812623167,1.5405868812623167,1.0640936714770608,1.2128750002925366,501.2447800718868,9.928224262753032,,
33,-0.00023021728866442676,1.3466050566788774,0.07343801748578087,0.667565765425977,0.0015608912461218382,0.5809221646709037,0.006162384377241915,2.3707311211093622,0.18657971974506563,0.37731067698386406,0.1755801773850782,0.011671192268721011,90,0.6743448591322645,0.00023021728866442676,,,,0.8298321197893297,1.3556289050113033,0.008759330292182668,0.5012447800718868,0.009928224262753032,0.667565765425977,0.0015608912461218382,0.0015608912461218382,0.0012128750002925366,0.0010640936714770607,AFM,667.565765425977,1.5608912461218383,1.5608912461218383,1.0640936714770608,1.2128750002925366,501.2447800718868,9.928224262753032,,
34,-0.059929340059773725,1.379216442348805,0.07555107306922279,0.6664387632273547,0.0015365194901685345,0.5786766530752663,0.006054671539000306,2.4543317352872336,0.1893854412669554,0.29966669518803507,0.17909046258056097,0.012332018016210174,90,0.6721281764056113,0.059929340059773725,,,,0.8280657516696576,1.3863477153939625,0.04233914629304383,0.5012447800718868,0.009928224262753032,0.6664387632273547,0.0015365194901685345,0.0015365194901685345,0.0012128750002925366,0.000513653870696464,AFM,666.4387632273547,1.5365194901685346,1.5365194901685346,0.5136538706964641,1.2128750002925366,501.2447800718868,9.928224262753032,,
35,-0.059929340059773725,1.377102794856218,0.07653204913615747,0.6659117016913827,0.0015572738778111268,0.5764079926376949,0.006063008520606799,2.4902739128342724,0.19123577586580698,0.28177958226001554,0.18096276202079273,0.013721779506748672,90,0.6733446566172345,0.059929340059773725,,,,0.8256553810174124,1.3863866260157767,0.008741207018742514,0.5012447800718868,0.009928224262753032,0.6659117016913827,0.0015572738778111268,0.0015572738778111268,0.0012128750002925366,0.000513653870696464,AFM,665.9117016913827,1.5572738778111268,1.5572738778111268,0.5136538706964641,1.2128750002925366,501.2447800718868,9.928224262753032,,
36,-0.12005690317511943,1.3386398262522994,0.07291966168824866,0.667437105438026,0.0015634892549450845,0.5814838916828708,0.006189673656033017,2.340527431700689,0.18589451202887008,0.4017951394652338,0.17472004416531664,0.011605759398653567,90,0.6737097568478456,0.12005690317511943,,,,0.8310586852525107,1.3455042200607328,0.009176366576737432,0.5012447800718868,0.009928224262753032,0.667437105438026,0.0015634892549450845,0.0015634892549450845,0.0012128750002925366,0.0007214511157325847,AFM,667.437105438026,1.5634892549450845,1.5634892549450845,0.7214511157325847,1.2128750002925366,501.2447800718868,9.928224262753032,,
37,-0.12005690317511943,1.3956397706544112,0.07747032168536426,0.6656994125536072,0.0015414546377869609,0.5757480603463678,0.006004407970680421,2.5337536596667363,0.19238142453531762,0.23499069080150423,0.18247648879569398,0.01164016579969862,90,0.6731459468206413,0.12005690317511943,,,,0.825145172724773,1.403747281293491,0.008763680619869528,0.5012447800718868,0.009928224262753032,0.6656994125536072,0.0015414546377869609,0.0015414546377869609,0.0012128750002925366,0.0007214511157325847,AFM,665.6994125536072,1.541454637786961,1.541454637786961,0.7214511157325847,1.2128750002925366,501.2447800718868,9.928224262753032,,
38,-0.17998470184990722,0.8608172520007131,0.04969989322614054,0.7484031686972445,0.0022120476635844196,0.67839230976738,0.009086513008142252,1.2597723896119,0.16224783921765373,1.1441448958918374,0.15246982090210143,0.008704650917790914,90,0.7495534853451402,0.17998470184990722,0.4505008088343788,0.0048910871971017,0.4732178015681954,0.9237186104025742,0.8635915582441027,0.00819268203378454,0.5012447800718868,0.009928224262753032,0.7484031686972445,0.053401850072789636,0.0022120476635844196,0.0012128750002925366,0.053401850072789636,AFM,748.4031686972445,53.401850072789635,2.2120476635844195,53.401850072789635,1.2128750002925366,501.2447800718868,9.928224262753032,450.5008088343788,4.8910871971017
39,-0.17998470184990722,0.8982467545299214,0.05329829558376228,0.746626399271493,0.002174221148290847,0.6720656929703465,0.008706994369934381,1.3902119771326746,0.1663439887059743,1.0198877095632586,0.15834989132608557,0.007475646058194756,90,0.7480091850600701,0.17998470184990722,0.4564636795347619,0.003911343033533302,0.46271173385096825,0.9191754133857302,0.8973636312651831,0.008095407773823374,0.5012447800718868,0.009928224262753032,0.746626399271493,0.053401850072789636,0.002174221148290847,0.0012128750002925366,0.053401850072789636,AFM,746.626399271493,53.401850072789635,2.174221148290847,53.401850072789635,1.2128750002925366,501.2447800718868,9.928224262753032,456.4636795347619,3.9113430335333024
40,-0.2399135631847437,0.8037610820920136,0.04167334756112554,0.7527246514023797,0.0022251147643060913,0.6957341669581144,0.009764065466611115,0.9757063255296312,0.15332056631252552,1.3780178546389386,0.1389488103113976,0.02816335126942908,90,0.749348355512525,0.2399135631847437,0.46292561188950676,0.011829300932888077,0.4889849661335136,0.9519105780230204,0.8134063520982332,0.011083622828033867,0.5012447800718868,0.009928224262753032,0.7527246514023797,0.05594086232750729,0.0022251147643060913,0.0012128750002925366,0.05594086232750729,AFM,752.7246514023797,55.94086232750729,2.2251147643060913,55.94086232750729,1.2128750002925366,501.2447800718868,9.928224262753032,462.92561188950674,11.829300932888076
41,-0.2399135631847437,0.811399384102897,0.049051810873822196,0.7501854610330662,0.0023705562149355245,0.6813826851765422,0.009924106100682931,1.1696901847235888,0.16723447422910373,1.2376224050035374,0.15583604754252545,0.022901674307987518,89,0.7517225463251502,0.2399135631847437,0.4558596931355615,0.013689497486523549,0.47945490712038374,0.9353146002559453,0.8180602996267421,0.010712736351090053,0.5012447800718868,0.009928224262753032,0.7501854610330662,0.05594086232750729,0.0023705562149355245,0.0012128750002925366,0.05594086232750729,AFM,750.1854610330662,55.94086232750729,2.3705562149355246,55.94086232750729,1.2128750002925366,501.2447800718868,9.928224262753032,455.85969313556154,13.68949748652355
42,-0.3000413524832869,0.5113040579315512,0.03310049620626216,0.7553203176783818,0.0032845119537202047,0.7907610603454156,0.015220296892880061,-0.3942719323574705,0.14995867338115884,2.511501471472876,0.09679930211832742,0.13707414478943,90,0.7414058352677355,0.3000413524832869,,,0.5489198017871965,,0.5148635833351907,0.02967033222387493,0.5012447800718868,0.009928224262753032,0.7553203176783818,0.12713904730090608,0.0032845119537202047,0.0012128750002925366,0.12713904730090608,spinflip,755.3203176783818,127.13904730090609,3.2845119537202048,127.13904730090609,1.2128750002925366,501.2447800718868,9.928224262753032,,
43,-0.3000413524832869,0.4347710814806761,0.02116340622945693,0.7503220611777054,0.0037030421717762284,0.740943198131843,0.0181391225836353,0.08987060041898307,0.14160652469785373,2.2137481634043477,0.10711071561885707,0.010243995900931393,90,0.7411531510685372,0.3000413524832869,,,0.5149002170139901,,0.4414572078720083,0.007952948271255473,0.5012447800718868,0.009928224262753032,0.7503220611777054,0.12713904730090608,0.0037030421717762284,0.0012128750002925366,0.12713904730090608,spinflip,750.3220611777053,127.13904730090609,3.7030421717762283,127.13904730090609,1.2128750002925366,501.2447800718868,9.928224262753032,,
44,-0.35997022793558914,0.7817658775673861,0.03730680625922341,0.5453451015531063,0.0022199394388095874,0.5030782574442813,0.010412339110403183,0.7152631570246143,0.15392766771808544,1.348556081239654,0.10376466449951662,0.013843292830884694,89,0.5427779307029059,0.35997022793558914,0.6115141934883295,0.005762815912259419,0.14635286864040903,0.7578670621287386,0.7895114662209151,0.00915029427450995,0.5012447800718868,0.009928224262753032,0.5453451015531063,0.0022199394388095874,0.0022199394388095874,0.0012128750002925366,0.0006704362269139973,spinflip,545.3451015531064,2.2199394388095874,2.2199394388095874,0.6704362269139973,1.2128750002925366,501.2447800718868,9.928224262753032,611.5141934883295,5.762815912259419
45,-0.35997022793558914,0.7677820658999777,0.03703990791071442,0.545268445296994,0.002262253068124555,0.5027338525628755,0.010597338648779245,0.7064920030208536,0.1539850303908311,1.3657551196064608,0.10368905117641702,0.006298621150201451,89,0.5433455617255513,0.35997022793558914,0.6080803306872189,0.004815341418524219,0.14904341990144618,0.7571237505886651,0.771120647428341,0.006417639305741831,0.5012447800718868,0.009928224262753032,0.545268445296994,0.002262253068124555,0.002262253068124555,0.0012128750002925366,0.0006704362269139973,spinflip,545.2684452969941,2.262253068124555,2.262253068124555,0.6704362269139973,1.2128750002925366,501.2447800718868,9.928224262753032,608.0803306872189,4.815341418524219
46,-0.4198991212184184,0.7336288086730266,0.03336881554994897,0.547250724898096,0.0022861236571561356,0.5127524405067909,0.010726065107040111,0.5514215715869581,0.14575517447302894,1.4505832771628238,0.09595090383137188,0.049137678907363445,90,0.5444565802811623,0.4198991212184184,0.6144079801118368,0.013636018815187395,0.15913837772743447,0.7735463578392713,0.7385361368004122,0.015859114618937555,0.5012447800718868,0.009928224262753032,0.547250724898096,0.0022861236571561356,0.0022861236571561356,0.0012128750002925366,0.0015308806541184299,FM,547.250724898096,2.2861236571561356,2.2861236571561356,1.5308806541184299,1.2128750002925366,501.2447800718868,9.928224262753032,614.4079801118369,13.636018815187395
47,-0.4198991212184184,0.7395388206983134,0.035174558466044996,0.5461319715651303,0.002298109092706248,0.5065226907912678,0.010629405048861012,0.6354640524837651,0.1474977907201942,1.4021522239318347,0.09908954270551035,0.006824464825011926,90,0.5437281206813628,0.4198991212184184,0.613058816081012,0.005596120348461941,0.1453248555430155,0.7583836716240274,0.7477906048228542,0.00694764793247343,0.5012447800718868,0.009928224262753032,0.5461319715651303,0.002298109092706248,0.002298109092706248,0.0012128750002925366,0.0015308806541184299,FM,546.1319715651302,2.298109092706248,2.298109092706248,1.5308806541184299,1.2128750002925366,501.2447800718868,9.928224262753032,613.058816081012,5.596120348461941
48,-0.4800279559567338,0.7352176545611849,0.034078277332493204,0.5446589202897294,0.0022980163714594387,0.5061147641486274,0.010698419489216288,0.6152875309827001,0.14644931967789376,1.4100071087710904,0.09667440131432556,0.006749953054764579,90,0.5421102739074147,0.4800279559567338,0.6148948676604699,0.0068415997959306325,0.1437096629430664,0.7586045306035363,0.7406411100910018,0.006965516984184803,0.5012447800718868,0.009928224262753032,0.5446589202897294,0.0022980163714594387,0.0022980163714594387,0.0012128750002925366,0.0004990213435337857,FM,544.6589202897294,2.298016371459439,2.298016371459439,0.49902134353378574,1.2128750002925366,501.2447800718868,9.928224262753032,614.8948676604699,6.841599795930632
49,-0.4800279559567338,0.7326442111513072,0.03447840542052058,0.5441740254617236,0.0023148811482266627,0.5043658148194856,0.010731947203112078,0.632858106447541,0.1469326455868795,1.4036086954454783,0.09748520307838086,0.006552823230581312,90,0.5418934283066134,0.4800279559567338,0.6145716969241154,0.00641814322615288,0.14340016441974068,0.7579718613438561,0.7391926680846679,0.0067104005260746205,0.5012447800718868,0.009928224262753032,0.5441740254617236,0.0023148811482266627,0.0023148811482266627,0.0012128750002925366,0.0004990213435337857,FM,544.1740254617235,2.3148811482266627,2.3148811482266627,0.49902134353378574,1.2128750002925366,501.2447800718868,9.928224262753032,614.5716969241154,6.41814322615288
50,-0.5399547582899886,0.719345945464228,0.03349293625574282,0.5440785265135271,0.002343978829403505,0.506732235124898,0.01093258835002737,0.5837152962365888,0.14623751712448776,1.4366497600253374,0.09610527265861553,0.02663417925962764,90,0.5407748647895791,0.5399547582899886,0.6144111847739802,0.011955717880009684,0.14725976660921722,0.7616709513831974,0.7257250162951826,0.012190497387266084,0.5012447800718868,0.009928224262753032,0.5440785265135271,0.002343978829403505,0.002343978829403505,0.0012128750002925366,0.0003903620604007582,FM,544.0785265135271,2.3439788294035053,2.3439788294035053,0.39036206040075816,1.2128750002925366,501.2447800718868,9.928224262753032,614.4111847739802,11.955717880009685
51,-0.5399547582899886,0.7273363031884954,0.03482021377797706,0.5437250920275051,0.0023409307582571807,0.502620858216789,0.010804836969034401,0.6474985794867842,0.1474188386584629,1.396877011282864,0.09824474046416733,0.006804397549748526,90,0.5414094087790582,0.5399547582899886,0.6184402745283694,0.007042469447478624,0.13977293901951018,0.7582132135478795,0.7330117216154893,0.006762320064770314,0.5012447800718868,0.009928224262753032,0.5437250920275051,0.0023409307582571807,0.0023409307582571807,0.0012128750002925366,0.0003903620604007582,FM,543.7250920275051,2.3409307582571808,2.3409307582571808,0.39036206040075816,1.2128750002925366,501.2447800718868,9.928224262753032,618.4402745283694,7.042469447478624
52,-0.5998846926701831,0.726109657937134,0.03391752451662921,0.5439071405122745,0.002326839179519113,0.5058070547244886,0.010830100928474225,0.6007976085101893,0.1465078986462385,1.418629658984971,0.0966697947295668,0.00816642033125472,90,0.5415333485095191,0.5998846926701831,0.6171200550167563,0.007131382084539227,0.1435216418965556,0.7606416969133118,0.7311710539890857,0.007705644380404706,0.5012447800718868,0.009928224262753032,0.5439071405122745,0.002326839179519113,0.002326839179519113,0.0012128750002925366,0.0008656533060788219,FM,543.9071405122745,2.326839179519113,2.326839179519113,0.8656533060788218,1.2128750002925366,501.2447800718868,9.928224262753032,617.1200550167563,7.131382084539227
53,-0.5998846926701831,0.7351660351447047,0.0342159052708689,0.5431531735991983,0.0022974334280928283,0.5055975112423272,0.010698085792539643,0.6001850720933168,0.14659362614122298,1.4106531775498983,0.09693057696911714,0.0062619578468430135,90,0.5398900796761522,0.5998846926701831,0.623214843430885,0.008919352320872296,0.14088609505233565,0.7641009384832206,0.740364434977787,0.006753778738455227,0.5012447800718868,0.009928224262753032,0.5431531735991983,0.0022974334280928283,0.0022974334280928283,0.0012128750002925366,0.0008656533060788219,FM,543.1531735991983,2.297433428092828,2.297433428092828,0.8656533060788218,1.2128750002925366,501.2447800718868,9.928224262753032,623.2148434308849,8.919352320872296
54,-0.6600124923060169,0.720877572986188,0.0341451800385263,0.5433734296668337,0.002350070677670259,0.504443416482109,0.010904321301329734,0.6089437372366321,0.14686799144323934,1.4165964310752386,0.09723947248916232,0.006682250590776981,90,0.5404495039047095,0.6600124923060169,0.6197225383881069,0.007724297998345597,0.14145124345073828,0.7611737818388452,0.7255715177696123,0.0072206032329707424,0.5012447800718868,0.009928224262753032,0.5433734296668337,0.002350070677670259,0.002350070677670259,0.0012128750002925366,0.0007164163291695273,FM,543.3734296668337,2.350070677670259,2.350070677670259,0.7164163291695274,1.2128750002925366,501.2447800718868,9.928224262753032,619.7225383881068,7.724297998345597
55,-0.6600124923060169,0.7196059419341635,0.033756374561745635,0.543819906980962,0.002347902320378414,0.5057658394018457,0.01092677005647275,0.5944881071615968,0.1465038557469272,1.4245602930911674,0.09658144341288881,0.005286632024040721,90,0.5404230790861724,0.6600124923060169,0.6193225497357376,0.0058327315954668085,0.14155991078348007,0.7608824605192177,0.7275058837085855,0.006428315847581036,0.5012447800718868,0.009928224262753032,0.543819906980962,0.002347902320378414,0.002347902320378414,0.0012128750002925366,0.0007164163291695273,FM,543.8199069809621,2.347902320378414,2.347902320378414,0.7164163291695274,1.2128750002925366,501.2447800718868,9.928224262753032,619.3225497357377,5.832731595466808
56,-0.7199424324208151,0.7396425609067826,0.03702058076502556,0.5419448356373247,0.002336493974618224,0.4963138571376732,0.010611645791527338,0.7279464546086358,0.14949201284567634,1.336398948469473,0.10165711412814706,0.00789212266749886,90,0.5403365773104208,0.7199424324208151,0.6268234621174162,0.00844013122851599,0.12129563438216669,0.748119096499583,0.7429208942965337,0.007468371276151003,0.5012447800718868,0.009928224262753032,0.5419448356373247,0.002336493974618224,0.002336493974618224,0.0012128750002925366,0.0008723981698656645,FM,541.9448356373247,2.336493974618224,2.336493974618224,0.8723981698656645,1.2128750002925366,501.2447800718868,9.928224262753032,626.8234621174163,8.44013122851599
