Repository: sadityakr/Large-MR-due-to-interlayer-hybridization-CrSBr

# Large magnetoresistance from interlayer hybridization in CrSBr: data and analysis code

Data, analysis scripts and Jupyter notebooks for the paper
([arXiv:2608.11389](https://doi.org/10.48550/arXiv.2608.11389))

> **Large bias-tunable magnetoresistance from spin-dependent interlayer
> hybridization in van der Waals antiferromagnet CrSBr-based heterostructures**

The work studies vertical tunnelling transport through a graphene / CrSBr /
graphene junction ("Device 2"). Current-voltage curves
I(V) were recorded as a function of magnetic field applied along the crystal
**b** axis and the **c** axis, at temperatures from 3 K to 160 K. The

File: output/IV_H_scans/barrier_vs_canting/b_scans/Phi_vs_Hy_binned_50K.csv
H,abs_H,Phi_eV,Phi_err_stat_eV,Phi_err_repeat_eV,Phi_err_floor_eV,n,Phi_err_m2_eV,region,Phi_meV,Phi_err_m2_meV,Phi_err_stat_meV,Phi_err_repeat_meV,Phi_err_floor_meV
-0.8998772517556505,0.8998772517556505,0.3371390619116545,0.0006131419384163678,0.0004509113476588231,0.0005781602307013555,4,0.001316664987806338,FM,337.1390619116545,1.316664987806338,0.6131419384163678,0.45091134765882307,0.5781602307013555
-0.8401467373033509,0.8401467373033509,0.3374920534683953,0.0006135709732398421,0.00025424686936632114,0.0005781602307013555,4,0.0007424030308664966,FM,337.4920534683953,0.7424030308664966,0.6135709732398421,0.2542468693663211,0.5781602307013555
-0.779870277738548,0.779870277738548,0.3372974764760071,0.0006115614505778054,0.00023235233425382098,0.0005781602307013555,4,0.0006784708012683681,FM,337.2974764760071,0.6784708012683681,0.6115614505778054,0.23235233425382099,0.5781602307013555
-0.7199419055033021,0.7199419055033021,0.3374976003290853,0.0006101023578553821,0.00043749065498768314,0.0005781602307013555,4,0.0012774764505385438,FM,337.49760032908534,1.2774764505385439,0.6101023578553821,0.43749065498768314,0.5781602307013555
-0.660013010098833,0.660013010098833,0.3374797255519786,0.0006062299957688275,0.00019004200292140115,0.0005781602307013555,4,0.0006717121703476158,FM,337.47972555197856,0.6717121703476158,0.6062299957688275,0.19004200292140117,0.5781602307013555
-0.5998846891695103,0.5998846891695103,0.3374380244882756,0.0006060178906245119,0.00026952219552085397,0.0005781602307013555,4,0.000787007113752017,FM,337.4380244882756,0.7870071137520169,0.606017890624512,0.269522195520854,0.5781602307013555
-0.5399547482428505,0.5399547482428505,0.33798291196760194,0.00060776250930921,0.0002632701953014623,0.0005781602307013555,4,0.0007687512196935267,FM,337.9829119676019,0.7687512196935268,0.60776250930921,0.2632701953014623,0.5781602307013555
-0.48002690205862414,0.48002690205862414,0.3381881486452268,0.0006009145016664374,0.00021690178107014886,0.0005781602307013555,4,0.0006717121703476158,FM,338.18814864522676,0.6717121703476158,0.6009145016664373,0.21690178107014885,0.5781602307013555
-0.41989910561943317,0.41989910561943317,0.3385988354113602,0.000589717698976303,0.00025430375342976817,0.0005781602307013555,4,0.0007425691328177865,FM,338.5988354113602,0.7425691328177865,0.589717698976303,0.2543037534297682,0.5781602307013555
-0.359970212864898,0.359970212864898,0.3372960073020266,0.0005728163573930732,0.00011019227839733373,0.0005781602307013555,4,0.0005728163573930732,spinflip,337.29600730202657,0.5728163573930732,0.5728163573930732,0.11019227839733373,0.5781602307013555
-0.3000413301530307,0.3000413301530307,0.4637121293086772,0.0010437531345521734,0.01667218780095552,0.0005781602307013555,4,0.048682930828034,spinflip,463.7121293086772,48.682930828034,1.0437531345521733,16.67218780095552,0.5781602307013555
-0.2399632697142821,0.2399632697142821,0.4380662339177731,0.0006943023088891195,0.035383899459075406,0.0005781602307013555,4,0.10332128874493318,AFM,438.0662339177731,103.32128874493318,0.6943023088891195,35.38389945907541,0.5781602307013555
-0.17998467768118445,0.17998467768118445,0.4324402022980783,0.0006545170130367345,0.03659186077030964,0.0005781602307013555,4,0.10684854609470866,AFM,432.4402022980783,106.84854609470867,0.6545170130367345,36.59186077030964,0.5781602307013555
-0.12005690317511943,0.12005690317511943,0.41855558056747927,0.0005587980788931768,0.0011736637673349284,0.0005781602307013555,4,0.030393982916134415,AFM,418.5555805674793,30.393982916134416,0.5587980788931768,1.1736637673349284,0.5781602307013555
-0.05992827754905716,0.05992827754905716,0.4186129024936221,0.0005557012793103207,0.0012317283111701871,0.0005781602307013555,4,0.030393982916134415,AFM,418.6129024936221,30.393982916134416,0.5557012793103207,1.231728311170187,0.5781602307013555
-0.00021523356630471732,0.00021523356630471732,0.4190346409081507,0.0005687759115602938,0.00032913662112544345,0.0005781602307013555,4,0.030393982916134415,AFM,419.03464090815066,30.393982916134416,0.5687759115602938,0.32913662112544345,0.5781602307013555
0.05993031453278693,0.05993031453278693,0.4180957454134955,0.0005595764122159283,0.00078157715816844,0.0005781602307013555,4,0.030393982916134415,AFM,418.0957454134955,30.393982916134416,0.5595764122159282,0.78157715816844,0.5781602307013555
0.12005793997066283,0.12005793997066283,0.41799459861200433,0.0005564333898039236,0.000849807515925795,0.0005781602307013555,4,0.030393982916134415,AFM,417.9945986120043,30.393982916134416,0.5564333898039235,0.849807515925795,0.5781602307013555
0.17998676868036567,0.17998676868036567,0.42621061699425167,0.0006000435203750307,0.037225560942712725,0.0005781602307013555,4,0.10869895601253868,AFM,426.21061699425167,108.69895601253867,0.6000435203750307,37.225560942712725,0.5781602307013555
0.23991563173332378,0.23991563173332378,0.42880038500050355,0.0006328076614007776,0.03683475930635118,0.0005781602307013555,4,0.10755781189530524,AFM,428.8003850005035,107.55781189530524,0.6328076614007776,36.83475930635118,0.5781602307013555
0.30004393928179485,0.30004393928179485,0.4593745149998296,0.0010521392074690063,0.015897449161447988,0.0005781602307013555,4,0.046420687381208824,spinflip,459.3745149998296,46.42068738120882,1.0521392074690064,15.897449161447987,0.5781602307013555
0.35997334081845545,0.35997334081845545,0.3371740084978393,0.0005743761157249084,0.00039700874117947003,0.0005781602307013555,4,0.0011592689163360606,spinflip,337.1740084978393,1.1592689163360606,0.5743761157249084,0.39700874117947005,0.5781602307013555
0.41990171195142645,0.41990171195142645,0.33841459651746914,0.0005978654451022801,0.0002678046869795775,0.0005781602307013555,4,0.0007819919741368834,FM,338.41459651746914,0.7819919741368834,0.59786544510228,0.2678046869795775,0.5781602307013555
0.4800289861560444,0.4800289861560444,0.33842995108979945,0.0006042631228698589,0.00030120568526270723,0.0005781602307013555,4,0.0008795231745059012,FM,338.42995108979943,0.8795231745059011,0.6042631228698588,0.30120568526270725,0.5781602307013555
0.5399594481993403,0.5399594481993403,0.3376924258508182,0.0006047122496223695,0.0002709965463041019,0.0005781602307013555,4,0.0007913122306361372,FM,337.6924258508182,0.7913122306361372,0.6047122496223695,0.2709965463041019,0.5781602307013555
0.599913205097819,0.599913205097819,0.3374140069122171,0.0006077914738078473,0.00042262061159205414,0.0005781602307013555,4,0.001234055796771809,FM,337.41400691221713,1.234055796771809,0.6077914738078474,0.42262061159205416,0.5781602307013555
0.6599664144434454,0.6599664144434454,0.3372738970067901,0.0006095299432969865,0.00021497845510016063,0.0005781602307013555,4,0.0006717121703476158,FM,337.2738970067901,0.6717121703476158,0.6095299432969865,0.21497845510016061,0.5781602307013555
0.7199450336655799,0.7199450336655799,0.3369974598947935,0.0006106317095361198,0.0001832241895804828,0.0005781602307013555,4,0.0006717121703476158,FM,336.9974598947935,0.6717121703476158,0.6106317095361198,0.1832241895804828,0.5781602307013555
0.7798739287216456,0.7798739287216456,0.33724901926508366,0.0006097957664153097,0.0002748350535361763,0.0005781602307013555,4,0.0008025207045504772,FM,337.2490192650837,0.8025207045504772,0.6097957664153096,0.2748350535361763,0.5781602307013555
0.8401514316469517,0.8401514316469517,0.33686937565046904,0.0006085100529662924,0.00012938332987383894,0.0005781602307013555,4,0.0006717121703476158,FM,336.869375650469,0.6717121703476158,0.6085100529662925,0.12938332987383894,0.5781602307013555
0.899931138754516,0.899931138754516,0.33696277653405154,0.0006139641532245194,0.0003853491047811135,0.0005781602307013555,4,0.0011252226784314776,FM,336.96277653405156,1.1252226784314776,0.6139641532245194,0.38534910478111345,0.5781602307013555

File: output/IV_H_scans/barrier_vs_canting/b_scans/Phi_vs_Hy_binned_60K.csv
H,abs_H,Phi_eV,Phi_err_stat_eV,Phi_err_repeat_eV,Phi_err_floor_eV,n,Phi_err_m2_eV,region,Phi_meV,Phi_err_m2_meV,Phi_err_stat_meV,Phi_err_repeat_meV,Phi_err_floor_meV
-0.8998772529501918,0.8998772529501918,0.320128610163485,0.0006982322446378104,0.00020565599576856315,0.0007148063478683365,4,0.0008304689561965188,FM,320.128610163485,0.8304689561965187,0.6982322446378103,0.20565599576856317,0.7148063478683365
-0.8401467410822369,0.8401467410822369,0.3201173734453854,0.0006933169229961094,0.00038220807869304057,0.0007148063478683365,4,0.0011160508554169874,FM,320.1173734453854,1.1160508554169875,0.6933169229961094,0.3822080786930406,0.7148063478683365
-0.7798708028575804,0.7798708028575804,0.32025174855056354,0.0006896115984790423,0.00031271227353806886,0.0007148063478683365,4,0.0009131225105836768,FM,320.25174855056355,0.9131225105836769,0.6896115984790423,0.31271227353806885,0.7148063478683365
-0.7199424309276402,0.7199424309276402,0.3201075669604359,0.0006935367938609802,0.0005141467583537334,0.0007148063478683365,4,0.0015013129273266812,FM,320.1075669604359,1.5013129273266812,0.6935367938609802,0.5141467583537334,0.7148063478683365
-0.6600124876470141,0.6600124876470141,0.3200752523583539,0.0006956507665847383,0.0004222190577622554,0.0007148063478683365,4,0.001232883256157871,FM,320.07525235835385,1.2328832561578709,0.6956507665847383,0.42221905776225543,0.7148063478683365
-0.5998846891695103,0.5998846891695103,0.31993005467648394,0.0006843698194813326,0.0005101716814091512,0.0007148063478683365,4,0.00148970566868495,FM,319.93005467648396,1.4897056686849501,0.6843698194813326,0.5101716814091513,0.7148063478683365
-0.5399547542155732,0.5399547542155732,0.32037958166115643,0.0006909445565563803,0.00023005938672502455,0.0007148063478683365,4,0.0008304689561965188,FM,320.3795816611564,0.8304689561965187,0.6909445565563803,0.23005938672502455,0.7148063478683365
-0.48002742478916544,0.48002742478916544,0.32074086944118674,0.0006832566678681147,0.00029409759785115107,0.0007148063478683365,4,0.0008587674985317752,FM,320.74086944118676,0.8587674985317751,0.6832566678681147,0.2940975978511511,0.7148063478683365
-0.4198985907331895,0.4198985907331895,0.3214747230766547,0.0006791170776465713,0.0009022225778656039,0.0007148063478683365,4,0.002634497636069359,FM,321.4747230766547,2.634497636069359,0.6791170776465713,0.9022225778656039,0.7148063478683365
-0.3599702218239725,0.3599702218239725,0.3210482332940226,0.0006610494034830012,0.00039512074263499137,0.0007148063478683365,4,0.0011537559444548889,spinflip,321.0482332940226,1.1537559444548888,0.6610494034830011,0.39512074263499136,0.7148063478683365
-0.300041341234837,0.300041341234837,0.3433726629481117,0.000689490650117633,0.07492923677271013,0.0007148063478683365,4,0.2187940115810216,spinflip,343.37266294811167,218.7940115810216,0.689490650117633,74.92923677271013,0.7148063478683365
-0.2399135584955548,0.2399135584955548,0.4066220962674529,0.0005775231030068368,0.03296867648132439,0.0007148063478683365,4,0.09626881701393504,AFM,406.6220962674529,96.26881701393503,0.5775231030068368,32.968676481324394,0.7148063478683365
-0.1799846955993758,0.1799846955993758,0.40413786827946074,0.0005267017301278095,0.031472312819323014,0.0007148063478683365,4,0.09189942233577399,AFM,404.13786827946075,91.89942233577399,0.5267017301278095,31.472312819323015,0.7148063478683365
-0.12005689422103138,0.12005689422103138,0.39289864223581283,0.0004617282680154662,0.0004251863028572266,0.0007148063478683365,4,0.026529764503464122,AFM,392.8986422358128,26.529764503464122,0.46172826801546624,0.4251863028572266,0.7148063478683365
-0.05992879858387621,0.05992879858387621,0.39284196051404174,0.0004576402144680762,0.0003027212592331577,0.0007148063478683365,4,0.026529764503464122,AFM,392.8419605140417,26.529764503464122,0.45764021446807623,0.30272125923315774,0.7148063478683365
-0.00022522222205993958,0.00022522222205993958,0.3927498448374606,0.00046112007723204447,0.0006271222598494243,0.0007148063478683365,4,0.026529764503464122,AFM,392.7498448374606,26.529764503464122,0.46112007723204446,0.6271222598494244,0.7148063478683365
0.05993040672312858,0.05993040672312858,0.3924395227991949,0.0004561996496398587,0.00162481163936586,0.0007148063478683365,4,0.026529764503464122,AFM,392.4395227991949,26.529764503464122,0.4561996496398587,1.62481163936586,0.7148063478683365
0.12005796683269296,0.12005796683269296,0.3924113642717805,0.0004585953062754589,0.0010503458806376397,0.0007148063478683365,4,0.026529764503464122,AFM,392.41136427178054,26.529764503464122,0.4585953062754589,1.0503458806376398,0.7148063478683365
0.1799867920154143,0.1799867920154143,0.40437234803391964,0.000525389366235655,0.029382075924742037,0.0007148063478683365,4,0.08579591274435382,AFM,404.37234803391965,85.79591274435381,0.525389366235655,29.382075924742036,0.7148063478683365
0.23991565392862552,0.23991565392862552,0.4060476381913304,0.0005683668846965763,0.03226662158357467,0.0007148063478683365,4,0.09421881071406159,AFM,406.0476381913304,94.21881071406159,0.5683668846965763,32.26662158357467,0.7148063478683365
0.3000439571958328,0.3000439571958328,0.35251628495334303,0.0007880210875035521,0.06451713168032107,0.0007148063478683365,4,0.18839057574892606,spinflip,352.516284953343,188.39057574892607,0.7880210875035522,64.51713168032107,0.7148063478683365
0.3599733607504865,0.3599733607504865,0.3210418451498784,0.0006552480585717775,0.0006060324311950351,0.0007148063478683365,4,0.0017696198771058869,spinflip,321.0418451498784,1.7696198771058869,0.6552480585717775,0.6060324311950351,0.7148063478683365
0.4199022463621742,0.4199022463621742,0.32135085737736924,0.0006729910130658821,0.0007931682878351006,0.0007148063478683365,4,0.0023160581774068867,FM,321.3508573773692,2.3160581774068865,0.672991013065882,0.7931682878351006,0.7148063478683365
0.48002899641584146,0.48002899641584146,0.3204887768980276,0.0006864127103469764,0.0007444164440764373,0.0007148063478683365,4,0.00217370237708978,FM,320.48877689802765,2.17370237708978,0.6864127103469764,0.7444164440764374,0.7148063478683365
0.5399589387166399,0.5399589387166399,0.3202222631273838,0.0006856123776170883,0.0009244543397376617,0.0007148063478683365,4,0.002699414570686703,FM,320.22226312738377,2.699414570686703,0.6856123776170883,0.9244543397376618,0.7148063478683365
0.5998883477362489,0.5998883477362489,0.32028344368708167,0.0006862588127769912,0.0008885215768797778,0.0007148063478683365,4,0.002594490596127692,FM,320.2834436870817,2.594490596127692,0.6862588127769913,0.8885215768797777,0.7148063478683365
0.6599664230961089,0.6599664230961089,0.31978406371407564,0.0006916470957134893,0.0006120786455677233,0.0007148063478683365,4,0.0017872748747337428,FM,319.7840637140756,1.7872748747337428,0.6916470957134893,0.6120786455677233,0.7148063478683365
0.7199450464487513,0.7199450464487513,0.3200070454233388,0.000692136130960661,0.0008948080915521295,0.0007148063478683365,4,0.0026128472726837213,FM,320.0070454233388,2.6128472726837213,0.6921361309606611,0.8948080915521295,0.7148063478683365
0.7798739415121694,0.7798739415121694,0.3201184448140003,0.0006918639478705983,0.0008812036978388357,0.0007148063478683365,4,0.0025731223268032734,FM,320.1184448140003,2.5731223268032735,0.6918639478705984,0.8812036978388357,0.7148063478683365
0.8249949158114949,0.8249949158114949,0.32026457767260136,0.0009682828316088656,0.00022200656321343863,0.0007148063478683365,2,0.003540391812420722,FM,320.2645776726014,3.5403918124207223,0.9682828316088656,0.22200656321343862,0.7148063478683365
0.8400022620207639,0.8400022620207639,0.3193046770742281,0.0009957112116921684,5.686859237575676e-05,0.0007148063478683365,2,0.0009957112116921684,FM,319.3046770742281,0.9957112116921684,0.9957112116921684,0.05686859237575676,0.7148063478683365
0.8701153673660813,0.8701153673660813,0.32032029131758766,0.0009639772697286535,0.00040859971949606906,0.0007148063478683365,2,0.006516037546468897,FM,320.32029131758765,6.516037546468897,0.9639772697286535,0.40859971949606905,0.7148063478683365
0.899930115786776,0.899930115786776,0.3206686502519325,0.0009645282884258094,9.510869714674918e-05,0.0007148063478683365,2,0.0015167211626289894,FM,320.6686502519325,1.5167211626289894,0.9645282884258094,0.09510869714674919,0.7148063478683365

File: output/IV_H_scans/barrier_vs_canting/b_scans/Phi_vs_Hy_binned_70K.csv
H,abs_H,Phi_eV,Phi_err_stat_eV,Phi_err_repeat_eV,Phi_err_floor_eV,n,Phi_err_m2_eV,region,Phi_meV,Phi_err_m2_meV,Phi_err_stat_meV,Phi_err_repeat_meV,Phi_err_floor_meV
-0.8999290756498536,0.8999290756498536,0.3091831757388933,0.010970782287291979,0.00039881714082486743,0.003250289465995874,4,0.010970782287291979,FM,309.18317573889334,10.970782287291978,10.970782287291978,0.3988171408248674,3.250289465995874
-0.8400996320730073,0.8400996320730073,0.31455733661118335,0.00937398997811144,0.006516351890756956,0.003250289465995874,4,0.019027803197530443,FM,314.55733661118336,19.027803197530442,9.37398997811144,6.516351890756956,3.250289465995874
-0.7798734247299366,0.7798734247299366,0.3089684983402936,0.010865249928197014,0.0002677345276076835,0.003250289465995874,4,0.010865249928197014,FM,308.9684983402936,10.865249928197015,10.865249928197015,0.2677345276076835,3.250289465995874
-0.7199450503335134,0.7199450503335134,0.31389801159655173,0.009550235101122443,0.006031924230783748,0.003250289465995874,4,0.017613270291398565,FM,313.8980115965517,17.613270291398564,9.550235101122443,6.031924230783748,3.250289465995874
-0.6600156326557727,0.6600156326557727,0.3084588840681312,0.010872407471997494,0.0010567843526743405,0.003250289465995874,4,0.010872407471997494,FM,308.4588840681312,10.872407471997494,10.872407471997494,1.0567843526743406,3.250289465995874
-0.5998878383914781,0.5998878383914781,0.3156227888796699,0.009591259450897113,0.00733457227423355,0.003250289465995874,4,0.021417013708258707,FM,315.6227888796699,21.417013708258708,9.591259450897113,7.33457227423355,3.250289465995874
-0.5399578976179532,0.5399578976179532,0.30920850816320067,0.01075726984436067,0.0005195607365888101,0.003250289465995874,4,0.01075726984436067,FM,309.2085081632007,10.75726984436067,10.75726984436067,0.5195607365888101,3.250289465995874
-0.48003004869487076,0.48003004869487076,0.30946239459838587,0.010666619949025765,0.0009791382818762418,0.003250289465995874,4,0.010666619949025765,FM,309.46239459838586,10.666619949025765,10.666619949025765,0.9791382818762419,3.250289465995874
-0.4199514632382475,0.4199514632382475,0.31027927036482134,0.010578690836359128,0.00048315620704587995,0.003250289465995874,4,0.010578690836359128,FM,310.27927036482134,10.578690836359128,10.578690836359128,0.48315620704587997,3.250289465995874
-0.3599733742529409,0.3599733742529409,0.3104456986525251,0.010347156324375517,0.0005904742946824588,0.003250289465995874,4,0.010347156324375517,spinflip,310.4456986525251,10.347156324375517,10.347156324375517,0.5904742946824588,3.250289465995874
-0.300043964861363,0.300043964861363,0.30837639832421326,0.009628745643046182,0.0011744989891487824,0.003250289465995874,4,0.009628745643046182,spinflip,308.37639832421326,9.628745643046182,9.628745643046182,1.1744989891487823,3.250289465995874
-0.2399167097140172,0.2399167097140172,0.41830106215512713,0.007560767414690233,0.002840329809516858,0.003250289465995874,4,0.020466830336308348,AFM,418.3010621551271,20.466830336308348,7.560767414690233,2.840329809516858,3.250289465995874
-0.1799878444506738,0.1799878444506738,0.388789795059733,0.006287039746412985,0.02347552366795112,0.003250289465995874,4,0.06854872968820803,AFM,388.78979505973297,68.54872968820804,6.287039746412985,23.47552366795112,3.250289465995874
-0.12006007912707538,0.12006007912707538,0.39802536054237336,0.006682488227578518,0.010869125032542403,0.003250289465995874,4,0.03173793796217845,AFM,398.0253605423734,31.73793796217845,6.682488227578518,10.869125032542403,3.250289465995874
-0.05993145543034656,0.05993145543034656,0.3820122933733016,0.005996500670870161,0.001491382228522163,0.003250289465995874,4,0.020466830336308348,AFM,382.0122933733016,20.466830336308348,5.9965006708701605,1.4913822285221632,3.250289465995874
-0.00023762938565339642,0.00023762938565339642,0.3826106469508379,0.006009403438877517,0.0005129324373445106,0.003250289465995874,4,0.020466830336308348,AFM,382.6106469508379,20.466830336308348,6.009403438877516,0.5129324373445106,3.250289465995874
0.05992779238172989,0.05992779238172989,0.3855424676988763,0.005588957602119141,0.005293965664605942,0.003250289465995874,4,0.020466830336308348,AFM,385.5424676988763,20.466830336308348,5.588957602119141,5.293965664605942,3.250289465995874
0.12005588761072863,0.12005588761072863,0.3969553781485733,0.006128326881035695,0.008971674676693608,0.003250289465995874,4,0.026197366711048393,AFM,396.9553781485733,26.197366711048392,6.128326881035695,8.971674676693608,3.250289465995874
0.17998417972068373,0.17998417972068373,0.41222497769810207,0.00795208021223569,0.005871139390069203,0.003250289465995874,4,0.020466830336308348,AFM,412.22497769810207,20.466830336308348,7.952080212235689,5.871139390069203,3.250289465995874
0.23991305060318652,0.23991305060318652,0.4195205444639591,0.008682648393582454,0.002502697021512884,0.003250289465995874,4,0.020466830336308348,AFM,419.5205444639591,20.466830336308348,8.682648393582454,2.502697021512884,3.250289465995874
0.3000413524832869,0.3000413524832869,0.31743468641641864,0.00794475271724167,0.010397835103654414,0.003250289465995874,4,0.03036176734306582,spinflip,317.43468641641863,30.36176734306582,7.94475271724167,10.397835103654414,3.250289465995874
0.3599702311997479,0.3599702311997479,0.3126003128036654,0.009903167428415965,0.0029307696348813608,0.003250289465995874,4,0.009903167428415965,spinflip,312.6003128036654,9.903167428415966,9.903167428415966,2.9307696348813606,3.250289465995874
0.4198991184201272,0.4198991184201272,0.31022546278638935,0.010532384008303131,0.000652423258894657,0.003250289465995874,4,0.010532384008303131,FM,310.22546278638936,10.532384008303131,10.532384008303131,0.652423258894657,3.250289465995874
0.48002586893833127,0.48002586893833127,0.3063916888107998,0.011546402623578932,0.004376175687730722,0.003250289465995874,4,0.01277847039876247,FM,306.3916888107998,12.778470398762469,11.546402623578933,4.376175687730722,3.250289465995874
0.5399568460071602,0.5399568460071602,0.3074124178257631,0.010937206357508094,0.003828340620060534,0.003250289465995874,4,0.011178787320394642,FM,307.4124178257631,11.178787320394642,10.937206357508094,3.8283406200605343,3.250289465995874
0.5998857416208524,0.5998857416208524,0.3091702097344959,0.010931811597663203,0.0009253258794548834,0.003250289465995874,4,0.010931811597663203,FM,309.17020973449587,10.931811597663204,10.931811597663204,0.9253258794548834,3.250289465995874
0.6600135389141649,0.6600135389141649,0.308596779727079,0.01098252624240904,0.0011249536131634737,0.003250289465995874,4,0.01098252624240904,FM,308.596779727079,10.98252624240904,10.98252624240904,1.1249536131634736,3.250289465995874
0.71994243398344,0.71994243398344,0.3091942006767752,0.01082372616667738,0.0005293507481160434,0.003250289465995874,4,0.01082372616667738,FM,309.1942006767752,10.82372616667738,10.82372616667738,0.5293507481160434,3.250289465995874
0.7798713296114943,0.7798713296114943,0.3087086415992,0.010863491879610079,0.0013950237577749895,0.003250289465995874,4,0.010863491879610079,FM,308.70864159919995,10.863491879610079,10.863491879610079,1.3950237577749895,3.250289465995874
0.8401483094049645,0.8401483094049645,0.31017016567983857,0.010506030545226433,0.0030746685542056796,0.003250289465995874,4,0.010506030545226433,FM,310.1701656798386,10.506030545226434,10.506030545226434,3.0746685542056795,3.250289465995874
0.8999280230107294,0.8999280230107294,0.3085736803021955,0.010945181507703487,0.0013128395899996766,0.003250289465995874,4,0.010945181507703487,FM,308.5736803021955,10.945181507703486,10.945181507703486,1.3128395899996765,3.250289465995874

File: output/IV_H_scans/barrier_vs_canting/b_scans/Phi_vs_Hy_binned_80K.csv
H,abs_H,Phi_eV,Phi_err_stat_eV,Phi_err_repeat_eV,Phi_err_floor_eV,n,Phi_err_m2_eV,region,Phi_meV,Phi_err_m2_meV,Phi_err_stat_meV,Phi_err_repeat_meV,Phi_err_floor_meV
-0.8998793420383168,0.8998793420383168,0.29148097270198536,0.018093231497661864,0.005801634523671399,0.005521102406074906,4,0.018093231497661864,FM,291.48097270198537,18.093231497661865,18.093231497661865,5.801634523671399,5.521102406074906
-0.840149351660797,0.840149351660797,0.30208356751505216,0.013438500674494367,0.008605716489628669,0.005521102406074906,4,0.025128765678026556,FM,302.08356751505215,25.128765678026557,13.438500674494367,8.60571648962867,5.521102406074906
-0.7798734146962569,0.7798734146962569,0.29170453790587647,0.01799173797263325,0.006948056192483446,0.005521102406074906,4,0.020288383447106983,FM,291.70453790587646,20.288383447106984,17.99173797263325,6.948056192483446,5.521102406074906
-0.7199445198763583,0.7199445198763583,0.2945815233096967,0.01678987904535695,0.0011635527161440893,0.005521102406074906,4,0.01678987904535695,FM,294.5815233096967,16.78987904535695,16.78987904535695,1.1635527161440893,5.521102406074906
-0.6600156226560095,0.6600156226560095,0.29331058238027435,0.017061698300169043,0.0026548914083152253,0.005521102406074906,4,0.017061698300169043,FM,293.31058238027435,17.06169830016904,17.06169830016904,2.6548914083152253,5.521102406074906
-0.5998872988734828,0.5998872988734828,0.291578600414904,0.017590303100366907,0.00569381004282039,0.005521102406074906,4,0.017590303100366907,FM,291.57860041490403,17.590303100366906,17.590303100366906,5.69381004282039,5.521102406074906
-0.5399573606311233,0.5399573606311233,0.2943863716978889,0.01706322495128431,0.0003797810731130307,0.005521102406074906,4,0.01706322495128431,FM,294.3863716978889,17.06322495128431,17.06322495128431,0.3797810731130307,5.521102406074906
-0.48002951669634775,0.48002951669634775,0.2934075136549712,0.01691340448624807,0.00010986042606088378,0.005521102406074906,4,0.01691340448624807,FM,293.4075136549712,16.91340448624807,16.91340448624807,0.10986042606088378,5.521102406074906
-0.41990119075801635,0.41990119075801635,0.2952298350093391,0.015883603213993173,0.0035995336073501886,0.005521102406074906,4,0.015883603213993173,FM,295.22983500933907,15.883603213993174,15.883603213993174,3.5995336073501885,5.521102406074906
-0.3599723001843336,0.3599723001843336,0.3031682681525232,0.013014447526818147,0.011495117362970595,0.005521102406074906,4,0.03356584091558502,spinflip,303.1682681525232,33.565840915585014,13.014447526818147,11.495117362970596,5.521102406074906
-0.30004341627504505,0.30004341627504505,0.30459694632402917,0.012858847389279459,0.01010726842339241,0.005521102406074906,4,0.029513310154062954,spinflip,304.59694632402915,29.513310154062953,12.85884738927946,10.10726842339241,5.521102406074906
-0.2399156313165109,0.2399156313165109,0.3707616116167647,0.00947233646833236,0.0012585016255805934,0.005521102406074906,4,0.019015885999125133,AFM,370.7616116167647,19.015885999125132,9.47233646833236,1.2585016255805934,5.521102406074906
-0.17998729052276585,0.17998729052276585,0.3498919873440945,0.0078011567068649555,0.020853798700521238,0.005521102406074906,4,0.06089327038296894,AFM,349.8919873440945,60.89327038296894,7.801156706864956,20.85379870052124,5.521102406074906
-0.12005897592433479,0.12005897592433479,0.34199357422767135,0.007539647030754665,0.00719373694724,0.005521102406074906,4,0.021005773350123012,AFM,341.99357422767133,21.00577335012301,7.539647030754665,7.19373694724,5.521102406074906
-0.059931345304437375,0.059931345304437375,0.3449880208704706,0.0070969646452576935,0.00575527780852481,0.005521102406074906,4,0.019015885999125133,AFM,344.98802087047056,19.015885999125132,7.096964645257693,5.75527780852481,5.521102406074906
-0.00020223748416156684,0.00020223748416156684,0.34123156955611866,0.007497053233126365,0.007069903880537738,0.005521102406074906,4,0.0206441797373073,AFM,341.23156955611864,20.6441797373073,7.497053233126365,7.069903880537738,5.521102406074906
0.05992820412793718,0.05992820412793718,0.3407421071111128,0.007516507018426371,0.007106695257931581,0.005521102406074906,4,0.020751610873647422,AFM,340.74210711111283,20.751610873647422,7.516507018426371,7.106695257931581,5.521102406074906
0.12005584117401369,0.12005584117401369,0.3368081290147967,0.007144945517984455,0.0007814106612871937,0.005521102406074906,4,0.019015885999125133,AFM,336.8081290147967,19.015885999125132,7.144945517984454,0.7814106612871937,5.521102406074906
0.1799846662913257,0.1799846662913257,0.3510166452010996,0.007790466412892252,0.0206009807653637,0.005521102406074906,4,0.06015503985220109,AFM,351.0166452010996,60.155039852201085,7.790466412892252,20.6009807653637,5.521102406074906
0.239913540572432,0.239913540572432,0.36993165362629155,0.00966733809468573,0.000753894832764814,0.005521102406074906,4,0.019015885999125133,AFM,369.93165362629156,19.015885999125132,9.66733809468573,0.753894832764814,5.521102406074906
0.30004184891399854,0.30004184891399854,0.29358678723672327,0.016253921885476773,0.0004001677199483889,0.005521102406074906,4,0.016253921885476773,spinflip,293.58678723672324,16.25392188547677,16.25392188547677,0.4001677199483889,5.521102406074906
0.35997125781095357,0.35997125781095357,0.2935099032032324,0.01633836473521695,0.00026013660605198334,0.005521102406074906,4,0.01633836473521695,spinflip,293.5099032032324,16.338364735216953,16.338364735216953,0.26013660605198335,5.521102406074906
0.4198996255055898,0.4198996255055898,0.2936171380651976,0.01714263960832248,0.0008361891301229694,0.005521102406074906,4,0.01714263960832248,FM,293.61713806519765,17.14263960832248,17.14263960832248,0.8361891301229694,5.521102406074906
0.4800268958610548,0.4800268958610548,0.2937674672208242,0.01701936810336076,0.0016504520554968185,0.005521102406074906,4,0.01701936810336076,FM,293.7674672208242,17.019368103360762,17.019368103360762,1.6504520554968185,5.521102406074906
0.5399568365156607,0.5399568365156607,0.29700785434748594,0.015900322179546417,0.003382434126042756,0.005521102406074906,4,0.015900322179546417,FM,297.00785434748593,15.900322179546418,15.900322179546418,3.3824341260427557,5.521102406074906
0.599886250508989,0.599886250508989,0.3057453462253936,0.012117559020774068,0.008215405797276016,0.005521102406074906,4,0.023989055121493765,FM,305.74534622539363,23.989055121493767,12.117559020774069,8.215405797276016,5.521102406074906
0.6600135298234422,0.6600135298234422,0.29117462791996507,0.01762775060881003,0.006715451021651428,0.005521102406074906,4,0.01960917436087001,FM,291.1746279199651,19.60917436087001,17.627750608810032,6.715451021651428,5.521102406074906
0.7199424253716404,0.7199424253716404,0.2969453207776413,0.015725593430579853,0.0047381948898415,0.005521102406074906,4,0.015725593430579853,FM,296.9453207776413,15.725593430579853,15.725593430579853,4.7381948898415,5.521102406074906
0.7798713219179174,0.7798713219179174,0.2889585601455025,0.0185399857121522,0.008024628365483325,0.005521102406074906,4,0.023431983390633026,FM,288.9585601455025,23.431983390633025,18.539985712152202,8.024628365483325,5.521102406074906
0.8401493439547476,0.8401493439547476,0.2905937151693968,0.01793834185249578,0.00665542450581255,0.005521102406074906,4,0.019433896421746477,FM,290.59371516939683,19.43389642174648,17.93834185249578,6.65542450581255,5.521102406074906
0.8999285297731849,0.8999285297731849,0.29237629133462223,0.01773118827688999,0.006017227223136112,0.005521102406074906,4,0.01773118827688999,FM,292.37629133462224,17.731188276889988,17.731188276889988,6.017227223136112,5.521102406074906

File: output/IV_H_scans/barrier_vs_canting/b_scans/Phi_vs_Hy_binned_90K.csv
H,abs_H,Phi_eV,Phi_err_stat_eV,Phi_err_repeat_eV,Phi_err_floor_eV,n,Phi_err_m2_eV,region,Phi_meV,Phi_err_m2_meV,Phi_err_stat_meV,Phi_err_repeat_meV,Phi_err_floor_meV
-0.8998793432328553,0.8998793432328553,0.585530098782129,0.059254520024480235,0.012627878822856663,0.06396141642786075,4,0.07431099471360658,FM,585.530098782129,74.31099471360658,59.254520024480236,12.627878822856664,63.961416427860755
-0.8400001728273632,0.8400001728273632,0.5922564093349254,0.05908880852387131,0.00907493568921932,0.06396141642786075,4,0.07431099471360658,FM,592.2564093349254,74.31099471360658,59.08880852387131,9.07493568921932,63.961416427860755
-0.7798734160105728,0.7798734160105728,0.5968062617875047,0.06704945289380268,0.0033307157531653085,0.06396141642786075,4,0.07431099471360658,FM,596.8062617875047,74.31099471360658,67.04945289380268,3.3307157531653084,63.961416427860755
-0.7199445213695289,0.7199445213695289,0.6301180318638206,0.03413212371623184,0.021972489683857593,0.06396141642786075,4,0.07431099471360658,FM,630.1180318638206,74.31099471360658,34.13212371623184,21.972489683857592,63.961416427860755
-0.6600156242090031,0.6600156242090031,0.6049643185181632,0.05897170972658241,0.011923055669810303,0.06396141642786075,4,0.07431099471360658,FM,604.9643185181633,74.31099471360658,58.97170972658241,11.923055669810303,63.961416427860755
-0.5998873041661419,0.5998873041661419,0.6048933484356849,0.07973678984789713,0.18463911440638225,0.06396141642786075,4,0.5391477916461689,FM,604.8933484356849,539.1477916461689,79.73678984789713,184.63911440638225,63.961416427860755
-0.5399573606311195,0.5399573606311195,0.5946067460168216,0.05829973014991365,0.007206465241475533,0.06396141642786075,4,0.07431099471360658,FM,594.6067460168216,74.31099471360658,58.29973014991365,7.206465241475533,63.961416427860755
-0.4800295144568997,0.4800295144568997,0.5942954305806266,0.05850887931098592,0.005406366107948112,0.06396141642786075,4,0.07431099471360658,FM,594.2954305806267,74.31099471360658,58.50887931098592,5.406366107948112,63.961416427860755
-0.4199011957591928,0.4199011957591928,0.6128068953156389,0.06670434434704756,0.08791427513543856,0.06396141642786075,4,0.25671043454596965,FM,612.8068953156389,256.71043454596963,66.70434434704755,87.91427513543856,63.961416427860755
-0.35997282862700447,0.35997282862700447,0.6368690871294175,0.04522361419644586,0.0393025196896824,0.06396141642786075,4,0.1147636932994837,spinflip,636.8690871294175,114.7636932994837,45.223614196445865,39.302519689682406,63.961416427860755
-0.3000434232740321,0.3000434232740321,0.6370092432479454,0.024778672109800146,0.026364905903567236,0.06396141642786075,4,0.07698575050344789,spinflip,637.0092432479454,76.98575050344789,24.778672109800148,26.364905903567237,63.961416427860755
-0.23991616306477095,0.23991616306477095,0.6987432602559124,0.03096168726360231,0.020500500805951873,0.06396141642786075,4,0.059861637512205294,AFM,698.7432602559123,59.86163751220529,30.961687263602307,20.500500805951873,63.961416427860755
-0.17998728482790258,0.17998728482790258,0.6487426230630159,0.02641881988126425,0.02281060176635387,0.06396141642786075,4,0.06660715205436873,AFM,648.7426230630159,66.60715205436874,26.41881988126425,22.81060176635387,63.961416427860755
-0.12005897592433479,0.12005897592433479,0.6776859257370506,0.02576415653208933,0.07434884178249367,0.06396141642786075,4,0.21709925325062263,AFM,677.6859257370505,217.09925325062264,25.76415653208933,74.34884178249366,63.961416427860755
-0.059931345304437375,0.059931345304437375,0.6405901696854611,0.027296328819640645,0.002487700976014566,0.06396141642786075,4,0.04507055389014717,AFM,640.5901696854611,45.070553890147174,27.296328819640646,2.487700976014566,63.961416427860755
-0.00020718475925876555,0.00020718475925876555,0.6391660200889903,0.026889411262311,0.002769484499618643,0.06396141642786075,4,0.04507055389014717,AFM,639.1660200889903,45.070553890147174,26.889411262311,2.7694844996186427,63.961416427860755
0.05992822123173689,0.05992822123173689,0.6394208239340664,0.02710037749939565,0.006512148225523867,0.06396141642786075,4,0.04507055389014717,AFM,639.4208239340664,45.070553890147174,27.100377499395652,6.512148225523867,63.961416427860755
0.1200558501281796,0.1200558501281796,0.6606611123645371,0.02325655845376415,0.03446458828528359,0.06396141642786075,4,0.1006368922627522,AFM,660.6611123645371,100.6368922627522,23.25655845376415,34.46458828528359,63.961416427860755
0.1799846833761139,0.1799846833761139,0.6471154716705122,0.028981430551076645,0.023011077701526966,0.06396141642786075,4,0.06719254349796547,AFM,647.1154716705122,67.19254349796547,28.981430551076645,23.011077701526965,63.961416427860755
0.239913540572432,0.239913540572432,0.6761694958204397,0.03535498429592708,0.01850588485148398,0.06396141642786075,4,0.054037341882912523,AFM,676.1694958204397,54.03734188291252,35.35498429592708,18.50588485148398,63.961416427860755
0.3000418559130224,0.3000418559130224,0.681915842961084,0.061130787541438684,0.15263219095776642,0.06396141642786075,4,0.4456873017050802,spinflip,681.915842961084,445.6873017050802,61.130787541438686,152.63219095776643,63.961416427860755
0.3599712606584031,0.3599712606584031,0.5922208986014121,0.059567731071156864,0.012965954061886527,0.06396141642786075,4,0.059567731071156864,spinflip,592.2208986014122,59.567731071156864,59.567731071156864,12.965954061886528,63.961416427860755
0.4198996302686269,0.4198996302686269,0.5887380654006298,0.05228648876085772,0.009143879018232779,0.06396141642786075,4,0.07431099471360658,FM,588.7380654006298,74.31099471360658,52.28648876085772,9.143879018232779,63.961416427860755
0.48002690419392124,0.48002690419392124,0.6283171501472123,0.03620732176676545,0.0285436798351332,0.06396141642786075,4,0.08334778899933566,FM,628.3171501472124,83.34778899933566,36.20732176676545,28.5436798351332,63.961416427860755
0.5399568362378608,0.5399568362378608,0.5922291679990442,0.059805126269345005,0.013963320211565057,0.06396141642786075,4,0.07431099471360658,FM,592.2291679990442,74.31099471360658,59.805126269345,13.963320211565057,63.961416427860755
0.5998862569268699,0.5998862569268699,0.5942111235404977,0.07113770635956881,0.10073790180398436,0.06396141642786075,4,0.2941555339847828,FM,594.2111235404976,294.1555339847828,71.13770635956881,100.73790180398436,63.961416427860755
0.6600135355809,0.6600135355809,0.5982851802170558,0.0687402499869211,0.09872588023510144,0.06396141642786075,4,0.28828041381268243,FM,598.2851802170558,288.2804138126824,68.7402499869211,98.72588023510144,63.961416427860755
0.7199424295039153,0.7199424295039153,0.6409196381034479,0.03407136728716545,0.08668457292746239,0.06396141642786075,4,0.25311969359195075,FM,640.9196381034478,253.11969359195075,34.07136728716545,86.68457292746238,63.961416427860755
0.7798713240977642,0.7798713240977642,0.5996390935767519,0.06086095854898933,0.004444071985008928,0.06396141642786075,4,0.07431099471360658,FM,599.639093576752,74.31099471360658,60.86095854898933,4.444071985008928,63.961416427860755
0.8401493504409925,0.8401493504409925,0.5955278603486547,0.0693675346766817,0.07363128691817016,0.06396141642786075,4,0.21500398691592007,FM,595.5278603486547,215.00398691592008,69.3675346766817,73.63128691817016,63.961416427860755
0.8999285422186186,0.8999285422186186,0.5953557533533276,0.06369930058339489,0.0056123939661616145,0.06396141642786075,4,0.07431099471360658,FM,595.3557533533276,74.31099471360658,63.69930058339489,5.612393966161615,63.961416427860755
