Repository: sadityakr/Large-MR-due-to-interlayer-hybridization-CrSBr

# Large magnetoresistance from interlayer hybridization in CrSBr: data and analysis code

Data, analysis scripts and Jupyter notebooks for the paper
([arXiv:2608.11389](https://doi.org/10.48550/arXiv.2608.11389))

> **Large bias-tunable magnetoresistance from spin-dependent interlayer
> hybridization in van der Waals antiferromagnet CrSBr-based heterostructures**

The work studies vertical tunnelling transport through a graphene / CrSBr /
graphene junction ("Device 2"). Current-voltage curves
I(V) were recorded as a function of magnetic field applied along the crystal
**b** axis and the **c** axis, at temperatures from 3 K to 160 K. The

File: output/IV_H_scans/barrier_vs_canting/b_scans/fit_summary_20K.csv
temperature_K,H_sf_T,H_AFM_max_T,H_FM_min_T,sigma_shared_meV,sigma_shared_err_meV,fwhm_shared_meV,fwhm_shared_err_meV,sigma_floor_meV,n_FM_floor,n_AFM,n_FM,Phi_AFM_meV,Phi_AFM_err_meV,Phi_FM_meV,Phi_FM_err_meV,Delta_ex_meV,Delta_ex_err_meV,Phi_AFM_m2_meV,Phi_AFM_m2_err_meV,Phi_FM_m2_meV,Phi_FM_m2_err_meV,Delta_ex_m2_meV,Delta_ex_m2_err_meV
20,0.31,0.2635,0.3875,140.7269487738974,1.0084126715313653,331.3866398488171,2.374630372585269,2.403232377928728,104,56,104,808.217521398171,0.5216094566569623,607.6407631139504,0.23689505948807096,200.57675828422072,0.5728836657505852,807.2606629658467,5.241679835898535,607.5650795403272,0.8059948671406731,199.6955834255194,5.3032853240158975

File: output/IV_H_scans/barrier_vs_canting/b_scans/fit_summary_30K.csv
temperature_K,H_sf_T,H_AFM_max_T,H_FM_min_T,sigma_shared_meV,sigma_shared_err_meV,fwhm_shared_meV,fwhm_shared_err_meV,sigma_floor_meV,n_FM_floor,n_AFM,n_FM,Phi_AFM_meV,Phi_AFM_err_meV,Phi_FM_meV,Phi_FM_err_meV,Delta_ex_meV,Delta_ex_err_meV,Phi_AFM_m2_meV,Phi_AFM_m2_err_meV,Phi_FM_m2_meV,Phi_FM_m2_err_meV,Delta_ex_m2_meV,Delta_ex_m2_err_meV
30,0.3,0.255,0.375,140.6619149916617,1.1433393175230067,331.23349699480434,2.692358343175181,1.7576110641786453,112,48,112,795.3830325253288,1.61693555616939,595.2910792662817,0.17433278763208615,200.09195325904705,1.6263064021421023,793.4114109386833,11.387921969512526,595.3595942788459,0.44656879736811145,198.05181665983739,11.396674535779676

File: output/IV_H_scans/barrier_vs_canting/b_scans/fit_summary_70K.csv
temperature_K,H_sf_T,H_AFM_max_T,H_FM_min_T,sigma_shared_meV,sigma_shared_err_meV,fwhm_shared_meV,fwhm_shared_err_meV,sigma_floor_meV,n_FM_floor,n_AFM,n_FM,Phi_AFM_meV,Phi_AFM_err_meV,Phi_FM_meV,Phi_FM_err_meV,Delta_ex_meV,Delta_ex_err_meV,Phi_AFM_m2_meV,Phi_AFM_m2_err_meV,Phi_FM_m2_meV,Phi_FM_m2_err_meV,Delta_ex_m2_meV,Delta_ex_m2_err_meV
70,0.3,0.255,0.375,255.51618557928919,102.1078431106061,601.6946356319581,240.44559571173053,5.488971618620934,72,36,72,668.1799767609658,4.237590156234214,523.7759263759024,4.211779680342104,144.40405038506344,5.974634583634027,674.6827521936161,12.957493958703859,522.410776787161,4.613570506247762,152.2719754064552,13.754333226513245

File: output/IV_H_scans/barrier_vs_canting/b_scans/Phi_vs_H_100K.csv (part 2 of 4)
df_index,H,A,A_err,V_peak,V_peak_err,V0_gauss,V0_gauss_err,slope,slope_err,intercept,intercept_err,chi2,n_points,V_peak_rough,abs_H,fwhm_meas_V,fwhm_meas_err,V_left_meas,V_right_meas,height_meas,sigma_noise,fwhm_fit_V,fwhm_fit_err_V,Phi_eV,Phi_err_eV,Phi_err_stat_eV,Phi_err_floor_eV,Phi_err_repeat_eV,window,Phi_meV,Phi_meV_err,Phi_err_stat_meV,Phi_err_repeat_meV,Phi_err_floor_meV,fwhm_fit_meV,fwhm_fit_meV_err,fwhm_meas_meV,fwhm_meas_meV_err
55,-0.1398663176036318,0.10210889091699937,0.017238409165207833,0.7240236361046092,0.007356238972386231,0.6807136939779547,0.025550315147571886,0.1312114571205459,0.06589119726784572,1.7300230495744822,0.057768749504469925,0.0038430149649416414,89,0.7274735969674346,0.1398663176036318,0.4050735979838463,0.020056398487783643,0.487306288219092,0.8923798862029383,0.10427338026199405,0.005504789508095264,0.4261424110228766,0.03004730754475101,0.7240236361046092,0.021371372383588317,0.007356238972386231,0.021371372383588317,0.003258144130566926,AFM,724.0236361046092,21.371372383588316,7.3562389723862305,3.258144130566926,21.371372383588316,426.1424110228766,30.04730754475101,405.0735979838463,20.056398487783643
56,-0.17998463517756175,0.10099861247340153,0.016624678736772182,0.726446369330461,0.007302758840811612,0.6882852445377742,0.02581707770608018,0.11515044333775615,0.06506569880521273,1.7380743756610164,0.05680207853416881,0.003372092199058438,89,0.7314484701272547,0.17998463517756175,0.41114699575093905,0.016321940860684264,0.4894649457510456,0.9006119415019846,0.10409336563820501,0.005513118680093021,0.4261424110228766,0.03004730754475101,0.726446369330461,0.021371372383588317,0.007302758840811612,0.021371372383588317,0.004838546999672856,AFM,726.446369330461,21.371372383588316,7.302758840811611,4.838546999672856,21.371372383588316,426.1424110228766,30.04730754475101,411.146995750939,16.321940860684265
57,-0.17998463517756175,0.09722798561085061,0.015656848169376562,0.7293513724877758,0.00744810837625896,0.6968989611078568,0.026779073530958725,0.0948091733188906,0.06403983103058226,1.756033969432459,0.05535292583094891,0.0036307198497288083,89,0.7354556959689381,0.17998463517756175,0.40592386255601387,0.019419029722831264,0.5067609365867921,0.912684799142806,0.09793328505512325,0.005350623968252689,0.4261424110228766,0.03004730754475101,0.7293513724877758,0.021371372383588317,0.00744810837625896,0.021371372383588317,0.004838546999672856,AFM,729.3513724877758,21.371372383588316,7.4481083762589595,4.838546999672856,21.371372383588316,426.1424110228766,30.04730754475101,405.9238625560139,19.419029722831265
58,-0.22000249316769116,0.0890236876719966,0.012340225383052713,0.7545483614705412,0.007693290520564755,0.7371567451281122,0.028241907040506487,0.04700347074056314,0.05834046133937676,1.7391229589288155,0.04729897959869377,0.004003946335288521,90,0.7490682853755513,0.22000249316769116,0.388041735914593,0.03872071122282515,0.5581584482042323,0.9462001841188253,0.09436399694683728,0.0052745940834365325,0.4261424110228766,0.03004730754475101,0.7545483614705412,0.021371372383588317,0.007693290520564755,0.021371372383588317,0.0024475379517526086,AFM,754.5483614705412,21.371372383588316,7.693290520564755,2.447537951752609,21.371372383588316,426.1424110228766,30.04730754475101,388.041735914593,38.72071122282515
59,-0.22000249316769116,0.09385576683251137,0.015011641311557928,0.75344710675992,0.007733317230100357,0.7196041250083559,0.027713834529370217,0.09527010585107805,0.0634846924257509,1.699540258502016,0.05557773166580308,0.004031078011048588,89,0.755141527561423,0.22000249316769116,0.41042725102758126,0.02401485547562345,0.5074975436329773,0.9179247946605585,0.09831427330641904,0.005641121653186794,0.4261424110228766,0.03004730754475101,0.75344710675992,0.021371372383588317,0.007733317230100357,0.021371372383588317,0.0024475379517526086,AFM,753.44710675992,21.371372383588316,7.733317230100357,2.447537951752609,21.371372383588316,426.1424110228766,30.04730754475101,410.4272510275813,24.01485547562345
60,-0.25992192789374274,0.0579775484776827,0.014490354817486603,0.7486071544118236,0.012023421087175721,0.7796667183850703,0.0425651446481587,-0.05419370476797969,0.06368184259171741,1.5645331514389258,0.03931010165913778,0.002960854144215018,90,0.7251236260629258,0.25992192789374274,,,0.5812944342426719,,0.061491017348376156,0.004860160877153371,0.4261424110228766,0.03004730754475101,0.7486071544118236,0.021371372383588317,0.012023421087175721,0.021371372383588317,0.005264442663971908,spinflip,748.6071544118236,21.371372383588316,12.023421087175722,5.264442663971908,21.371372383588316,426.1424110228766,30.04730754475101,,
61,-0.25992192789374274,0.04430739718870725,0.01160432759616392,0.737399539776077,0.01647354365121289,0.6966644395332509,0.05605431509805572,0.05374765589043973,0.061062220818534976,1.4971226589828925,0.05104435166406446,0.0034353127791058808,90,0.7378830176121243,0.25992192789374274,0.3710899233691084,0.03138232147399189,0.5273552611365043,0.8984451845056127,0.046924539126799295,0.005014008025238121,0.4261424110228766,0.03004730754475101,0.737399539776077,0.021371372383588317,0.01647354365121289,0.021371372383588317,0.005264442663971908,spinflip,737.399539776077,21.371372383588316,16.47354365121289,5.264442663971908,21.371372383588316,426.1424110228766,30.04730754475101,371.0899233691084,31.382321473991894
62,-0.3000402722969035,0.03907590222240415,0.009195428135663946,0.7406604184342185,0.017904083174172095,0.7098260404699078,0.06407172728036381,0.0362718518051284,0.059001716459101496,1.504410866446307,0.046956007351748444,0.0023921599568645347,90,0.7347244033394289,0.3000402722969035,0.37200587688955467,0.015421036050602919,0.5300856137279564,0.902091490617511,0.04221533020176091,0.004501623552786152,0.4261424110228766,0.03004730754475101,0.7406604184342185,0.021371372383588317,0.017904083174172095,0.021371372383588317,0.009602539804742542,spinflip,740.6604184342185,21.371372383588316,17.904083174172094,9.602539804742541,21.371372383588316,426.1424110228766,30.04730754475101,372.00587688955466,15.421036050602918
63,-0.3000402722969035,0.04073538976460991,0.008715356858564161,0.7394609702530062,0.0169273936155168,0.7123628019504806,0.06158501447505502,0.033316642016455504,0.05851643815890074,1.5055594749536287,0.04555692738111262,0.0028270880350592174,90,0.7303199601703408,0.3000402722969035,0.35069718587747334,0.016329138542477313,0.5399676721696841,0.8906648580471574,0.04427089624943104,0.004779937354642238,0.4261424110228766,0.03004730754475101,0.7394609702530062,0.021371372383588317,0.0169273936155168,0.021371372383588317,0.009602539804742542,spinflip,739.4609702530062,21.371372383588316,16.9273936155168,9.602539804742541,21.371372383588316,426.1424110228766,30.04730754475101,350.6971858774733,16.329138542477313
64,-0.3399597126131272,0.04019395224203151,0.008438946450951834,0.7399880764703657,0.017054699359619736,0.7238830025263275,0.0624609077194459,0.019690278200211884,0.05831712829257581,1.5107586138644595,0.045407062390126075,0.0031766674286101727,90,0.7368842931698898,0.3399597126131272,0.3703209319659214,0.019387011517385408,0.5499202849725269,0.9202412169384483,0.04349711655776618,0.004969876408562289,0.4261424110228766,0.03004730754475101,0.7399880764703657,0.021371372383588317,0.017054699359619736,0.021371372383588317,0.0171508276123172,spinflip,739.9880764703657,21.371372383588316,17.054699359619736,17.1508276123172,21.371372383588316,426.1424110228766,30.04730754475101,370.32093196592143,19.387011517385407
65,-0.3399597126131272,0.05850526507121655,0.026346649743354995,0.7128419682498996,0.01995832101190755,0.6106331315858055,0.03598184788077496,0.15567616728949843,0.08123423253471208,1.4030340013032614,0.07495593574002206,0.002843266345184906,90,0.7282621610435871,0.3399597126131272,0.4297263950277326,0.0346650394464861,0.3779520076896318,0.8076784027173644,0.061746936401225215,0.004615505201455196,0.4261424110228766,0.03004730754475101,0.7128419682498996,0.021371372383588317,0.01995832101190755,0.021371372383588317,0.0171508276123172,spinflip,712.8419682498997,21.371372383588316,19.95832101190755,17.1508276123172,21.371372383588316,426.1424110228766,30.04730754475101,429.72639502773256,34.6650394464861
66,-0.37997860268704603,0.049066276267699584,0.011447584138085725,0.7391416460687377,0.014829792538376697,0.703908348024759,0.052517007455217854,0.051797108231275944,0.06277481930276108,1.4768158244238876,0.05205809878788491,0.0023865812352908606,89,0.7396105961603209,0.37997860268704603,0.39561499958626634,0.040386382778772496,0.5091685164254838,0.9047835160117501,0.053211940357314066,0.0044304670137004,0.4261424110228766,0.03004730754475101,0.7391416460687377,0.021371372383588317,0.014829792538376697,0.021371372383588317,0.00628532557358408,FM,739.1416460687377,21.371372383588316,14.829792538376697,6.28532557358408,21.371372383588316,426.1424110228766,30.04730754475101,395.6149995862663,40.38638277877249
67,-0.37997860268704603,0.04322339445679584,0.015810360435303313,0.7330287017594939,0.018864300759238645,0.6703823376102495,0.05587498459146349,0.07788938239937211,0.06602981483817025,1.4640885237749586,0.05795099766313088,0.00349028819396327,90,0.7366735735286574,0.37997860268704603,0.37146256528034344,0.01818318464268253,0.48726636334478596,0.8587289286251294,0.04641267532836964,0.00476311850603971,0.4261424110228766,0.03004730754475101,0.7330287017594939,0.021371372383588317,0.018864300759238645,0.021371372383588317,0.00628532557358408,FM,733.0287017594939,21.371372383588316,18.864300759238645,6.28532557358408,21.371372383588316,426.1424110228766,30.04730754475101,371.4625652803434,18.18318464268253
68,-0.41989805072183894,0.03148907236809201,0.011441552254423702,0.7434554408228956,0.02334213621334616,0.7014675028294269,0.07851206587517354,0.039294353478111076,0.06140463425044802,1.4991274090908624,0.05184969030991869,0.003115524273652072,90,0.7454299361202402,0.41989805072183894,0.31723780265979995,0.02829175291798672,0.5660778923617548,0.8833156950215547,0.036882708681089296,0.004695686603658865,0.4261424110228766,0.03004730754475101,0.7434554408228956,0.02334213621334616,0.02334213621334616,0.021371372383588317,0.004201087351410496,FM,743.4554408228956,23.34213621334616,23.34213621334616,4.2010873514104965,21.371372383588316,426.1424110228766,30.04730754475101,317.23780265979997,28.29175291798672
69,-0.41989805072183894,0.040878523163436514,0.01594988788832589,0.7352520317122744,0.019945416024818557,0.6729637837487196,0.05888559759446447,0.07327984002808588,0.06628931340350083,1.466974467612495,0.058497786857313085,0.0028657849569628793,90,0.741701567882064,0.41989805072183894,0.35580519103240005,0.024199299115410085,0.5046607989084319,0.8604659899408319,0.04502639771771813,0.004478169287424817,0.4261424110228766,0.03004730754475101,0.7352520317122744,0.021371372383588317,0.019945416024818557,0.021371372383588317,0.004201087351410496,FM,735.2520317122744,21.371372383588316,19.945416024818556,4.2010873514104965,21.371372383588316,426.1424110228766,30.04730754475101,355.80519103240005,24.199299115410085
70,-0.4600163925340053,0.038331645727113964,0.011672835298393068,0.7373095331425102,0.019227630786740786,0.6940003486530588,0.06459867367972282,0.049253635784555654,0.06139430062627253,1.484108861655987,0.05145433476122424,0.00272857724672817,90,0.7384713831051105,0.4600163925340053,0.3837169165727796,0.017443925248186387,0.5166487326467805,0.9003656492195601,0.04192645218584621,0.004575822384874483,0.4261424110228766,0.03004730754475101,0.7373095331425102,0.021371372383588317,0.019227630786740786,0.021371372383588317,0.009430656156098734,FM,737.3095331425102,21.371372383588316,19.227630786740786,9.430656156098733,21.371372383588316,426.1424110228766,30.04730754475101,383.7169165727796,17.44392524818639
71,-0.4600163925340053,0.04058756271841538,0.012726684453443065,0.7456816827049099,0.018647408822305377,0.6958898676276508,0.06071885483371155,0.059414175560161146,0.06243526479886478,1.4744088354840659,0.053549843477280555,0.002555674887363101,90,0.7453925981310623,0.4600163925340053,0.36820605452452126,0.014011980261226704,0.507111477415699,0.8753175319402202,0.04421135886256965,0.004465021303002539,0.4261424110228766,0.03004730754475101,0.7456816827049099,0.021371372383588317,0.018647408822305377,0.021371372383588317,0.009430656156098734,FM,745.6816827049099,21.371372383588316,18.647408822305376,9.430656156098733,21.371372383588316,426.1424110228766,30.04730754475101,368.2060545245213,14.011980261226704
72,-0.49983638853128726,0.03867199743245556,0.011233139482846878,0.737136745973873,0.01898556477020185,0.6931246396972721,0.06418200681658505,0.050436906326225384,0.060930364267062345,1.4809702586103344,0.05048570726238501,0.002574361388671025,90,0.7350710660657317,0.49983638853128726,0.3624755039883665,0.048003145152245845,0.5105690525056107,0.8730445564939772,0.04141334159282553,0.0047132292432241,0.4261424110228766,0.03004730754475101,0.737136745973873,0.021371372383588317,0.01898556477020185,0.021371372383588317,0.013315745589871851,FM,737.1367459738731,21.371372383588316,18.98556477020185,13.31574558987185,21.371372383588316,426.1424110228766,30.04730754475101,362.4755039883665,48.00314515224584
73,-0.49983638853128726,0.038836135823329586,0.009193965377109462,0.7486868392392283,0.018009660539722607,0.7097036871259975,0.06446361788222583,0.04515039932012434,0.059011418863009764,1.4844749984657992,0.046973727675581466,0.002750954937460732,90,0.7346644551164829,0.49983638853128726,0.37438398165328,0.03140296748368494,0.5193216064064425,0.8937055880597226,0.04277088978115138,0.004418921425823991,0.4261424110228766,0.03004730754475101,0.7486868392392283,0.021371372383588317,0.018009660539722607,0.021371372383588317,0.013315745589871851,FM,748.6868392392283,21.371372383588316,18.009660539722606,13.31574558987185,21.371372383588316,426.1424110228766,30.04730754475101,374.38398165328005,31.402967483684943
74,-0.5399536946813125,0.038457066340029565,0.014865348587435262,0.7300123468272293,0.021454352006395616,0.6624221002904651,0.06305177677386754,0.07400442248810589,0.06500980579359444,1.4640588447415623,0.055767647089899515,0.003012711607957825,90,0.7260718618426351,0.5399536946813125,0.32499910539271615,0.07089709242588843,0.5165891533134912,0.8415882587062073,0.043209040192787894,0.00447638053472889,0.4261424110228766,0.03004730754475101,0.7300123468272293,0.021454352006395616,0.021454352006395616,0.021371372383588317,0.01756009779407948,FM,730.0123468272293,21.454352006395617,21.454352006395617,17.56009779407948,21.371372383588316,426.1424110228766,30.04730754475101,324.99910539271616,70.89709242588843
75,-0.5399536946813125,0.04806634848026523,0.025000292107772756,0.7292674793577404,0.022247857311887338,0.6346504411152235,0.04392467311474481,0.12114678599279877,0.07926497998393352,1.4234563561088722,0.07423518604405883,0.002781090824112263,90,0.7481742334453907,0.5399536946813125,0.42433046980249295,0.014658571748858746,0.44011441943343427,0.8644448892359272,0.04876252604658171,0.004780749112886297,0.4261424110228766,0.03004730754475101,0.7292674793577404,0.022247857311887338,0.022247857311887338,0.021371372383588317,0.01756009779407948,FM,729.2674793577404,22.247857311887337,22.247857311887337,17.56009779407948,21.371372383588316,426.1424110228766,30.04730754475101,424.3304698024929,14.658571748858746
76,-0.5800720431980841,0.032761528581855354,0.015009170595161374,0.7474575312949647,0.024432836895655136,0.6882818758386161,0.07362649707500886,0.056100433022245884,0.06535776358499365,1.4794180799032506,0.057943297092144505,0.00332034997633567,90,0.7526585493387272,0.5800720431980841,0.34731545524642393,0.028420302320393522,0.5220440254544524,0.8693594807008763,0.036769805745715714,0.004834105849003874,0.4261424110228766,0.03004730754475101,0.7474575312949647,0.024432836895655136,0.024432836895655136,0.021371372383588317,0.006997840186101891,FM,747.4575312949647,24.432836895655136,24.432836895655136,6.99784018610189,21.371372383588316,426.1424110228766,30.04730754475101,347.31545524642394,28.42030232039352
77,-0.5800720431980841,0.04145939904490881,0.014908338808986163,0.7340515361008016,0.019231889403523,0.6750154059815164,0.058598439149526574,0.07085135940200013,0.06495934727863213,1.4617223031625104,0.05653412576189836,0.0024479044720500907,90,0.7358832410062125,0.5800720431980841,0.36353241397001657,0.052031324676557196,0.5096996830867937,0.8732320970568103,0.04483507535861819,0.0045539488849799,0.4261424110228766,0.03004730754475101,0.7340515361008016,0.021371372383588317,0.019231889403523,0.021371372383588317,0.006997840186101891,FM,734.0515361008016,21.371372383588316,19.231889403523,6.99784018610189,21.371372383588316,426.1424110228766,30.04730754475101,363.5324139700166,52.0313246765572
78,-0.6199935784344868,0.04035760294090144,0.014738000669084964,0.76031616572996,0.01779404734944559,0.7991919558902458,0.060228343471153564,-0.04680294961948078,0.0647899919610943,1.548488338671511,0.04018015718547331,0.0029067662687258765,90,0.7367380152885772,0.6199935784344868,,,0.6067019787218128,,0.04674226374937278,0.00468754800467774,0.4261424110228766,0.03004730754475101,0.76031616572996,0.021371372383588317,0.01779404734944559,0.021371372383588317,0.012343122977242018,FM,760.31616572996,21.371372383588316,17.79404734944559,12.343122977242018,21.371372383588316,426.1424110228766,30.04730754475101,,
79,-0.6199935784344868,0.04030345377390186,0.011825958723814181,0.7383495256897796,0.018560537407411103,0.6937903498380571,0.0636022270688522,0.053176416976655226,0.06357577408139366,1.4740868390436392,0.05295381789040773,0.0027960346335449988,89,0.7354596750420842,0.6199935784344868,0.3867029700480795,0.02745917667973552,0.5095427128194141,0.8962456828674936,0.043016155544089385,0.0048622891779834445,0.4261424110228766,0.03004730754475101,0.7383495256897796,0.021371372383588317,0.018560537407411103,0.021371372383588317,0.012343122977242018,FM,738.3495256897796,21.371372383588316,18.560537407411104,12.343122977242018,21.371372383588316,426.1424110228766,30.04730754475101,386.7029700480795,27.45917667973552
80,-0.6600124775335691,0.03676911128828355,0.020708105843014045,0.7370553540905811,0.025876861819500656,0.6560464084575637,0.06401444121248535,0.08228504507298144,0.07479383828324788,1.4561487441424088,0.06822172269333789,0.003208002636863176,89,0.7471958516537074,0.6600124775335691,0.3191460040205151,0.015540655180008472,0.4900908043251435,0.8092368083456586,0.03947004865515949,0.004890543401745649,0.4261424110228766,0.03004730754475101,0.7370553540905811,0.025876861819500656,0.025876861819500656,0.021371372383588317,0.004772551954235225,FM,737.0553540905811,25.876861819500657,25.876861819500657,4.772551954235224,21.371372383588316,426.1424110228766,30.04730754475101,319.1460040205151,15.540655180008471
81,-0.6600124775335691,0.047649146234202557,0.019172013440766904,0.7315550337230461,0.01861909367466948,0.6573223787361485,0.049198615482310463,0.09928512453581148,0.07044907741152555,1.4340986023174975,0.06370165692443291,0.003873785932161851,90,0.7412235985691382,0.6600124775335691,0.36004078068859807,0.030045537513438598,0.4818870058051276,0.8419277864937257,0.05311429292710672,0.005018238156013288,0.4261424110228766,0.03004730754475101,0.7315550337230461,0.021371372383588317,0.01861909367466948,0.021371372383588317,0.004772551954235225,FM,731.5550337230461,21.371372383588316,18.61909367466948,4.772551954235224,21.371372383588316,426.1424110228766,30.04730754475101,360.0407806885981,30.0455375134386
82,-0.6999319218324023,0.05362058068176676,0.021093258971600432,0.784723199063026,0.01586639811995904,0.8539992963145216,0.043028490820678944,-0.10539112882587685,0.07308592150745609,1.5829335139633252,0.04373516444921818,0.002572949971438766,90,0.7600337238366732,0.6999319218324023,,,0.6512709760538241,,0.06112070616505332,0.004542118390280221,0.4261424110228766,0.03004730754475101,0.784723199063026,0.027100257015141734,0.01586639811995904,0.021371372383588317,0.027100257015141734,FM,784.723199063026,27.100257015141736,15.86639811995904,27.100257015141736,21.371372383588316,426.1424110228766,30.04730754475101,,
83,-0.6999319218324023,0.047004151874327334,0.019751016060874805,0.732390788534018,0.018916095497403286,0.658075014286201,0.049457554804486804,0.09801875827535979,0.07130217647429518,1.4345922916961373,0.06496919180114817,0.0032832936190962726,90,0.7446420269823646,0.6999319218324023,0.3839828976576112,0.03229409482223366,0.4695363358622685,0.8535192335198797,0.05056065147016775,0.004690660275322972,0.4261424110228766,0.03004730754475101,0.732390788534018,0.027100257015141734,0.018916095497403286,0.021371372383588317,0.027100257015141734,FM,732.3907885340179,27.100257015141736,18.916095497403287,27.100257015141736,21.371372383588316,426.1424110228766,30.04730754475101,383.9828976576112,32.29409482223366
84,-0.7400492292408661,0.04082715745274437,0.018708408284278003,0.7304752622853707,0.020871988926935613,0.6619766446243259,0.057231511419093266,0.07947181735939636,0.06999137205062606,1.4521390932580793,0.06330313403645356,0.0036529678330478703,90,0.7443352880240481,0.7400492292408661,0.3684019487063255,0.023383224567777115,0.4891679410011621,0.8575698897074876,0.04639598608637974,0.004744340933004421,0.4261424110228766,0.03004730754475101,0.7304752622853707,0.021371372383588317,0.020871988926935613,0.021371372383588317,0.0202935840700676,FM,730.4752622853707,21.371372383588316,20.87198892693561,20.293584070067602,21.371372383588316,426.1424110228766,30.04730754475101,368.40194870632547,23.383224567777116
85,-0.7400492292408661,0.032375273334518326,0.011294233251323336,0.7677402902202404,0.021697883862047396,0.7920915893492415,0.07914919286891088,-0.023877320463259907,0.06334248576725666,1.5352477616434343,0.042661280593753945,0.0027566999784148483,89,0.7516557511434869,0.7400492292408661,0.31541442541615483,0.018253882926731104,0.6411223060690081,0.9565367314851629,0.0356269191477743,0.004539044303537953,0.4261424110228766,0.03004730754475101,0.7677402902202404,0.021697883862047396,0.021697883862047396,0.021371372383588317,0.0202935840700676,FM,767.7402902202404,21.697883862047398,21.697883862047398,20.293584070067602,21.371372383588316,426.1424110228766,30.04730754475101,315.4144254161548,18.253882926731105
86,-0.779869221472421,0.03564012643678819,0.009344486871472962,0.7459147092156811,0.0198045768990214,0.7106377572137113,0.07014633791503637,0.03766524054062857,0.05928029309760569,1.484533448386212,0.04773068407348053,0.004108869938890512,90,0.7385447932314626,0.779869221472421,0.326161984965875,0.02026568173924232,0.5480777015164049,0.8742396864822799,0.04058460267009513,0.005195400571672173,0.4261424110228766,0.03004730754475101,0.7459147092156811,0.021371372383588317,0.0198045768990214,0.021371372383588317,0.009925541657463727,FM,745.9147092156811,21.371372383588316,19.8045768990214,9.925541657463727,21.371372383588316,426.1424110228766,30.04730754475101,326.16198496587504,20.26568173924232
87,-0.779869221472421,0.04359285489616473,0.009728748233292155,0.7474668233057365,0.016085138837142323,0.7192878796607484,0.057395999743523246,0.03707783939765957,0.059256625431774214,1.4783811150849202,0.04828237715129832,0.0032946047474218944,90,0.7467448623439881,0.779869221472421,0.3511923843973852,0.02415132386718795,0.534704362740607,0.8858967471379922,0.04807839087924787,0.0046201739776751925,0.4261424110228766,0.03004730754475101,0.7474668233057365,0.021371372383588317,0.016085138837142323,0.021371372383588317,0.009925541657463727,FM,747.4668233057365,21.371372383588316,16.085138837142324,9.925541657463727,21.371372383588316,426.1424110228766,30.04730754475101,351.1923843973852,24.151323867187948
88,-0.8199865292186207,0.03226592042491108,0.007943140675631727,0.7578516009224951,0.02111468647176724,0.7664466090956245,0.07780676739322545,-0.008456173257175351,0.05827898728512389,1.5206601942418807,0.042761258653842435,0.0027709441671661273,90,0.7540338639119741,0.8199865292186207,0.37178310021567373,0.03289515079265178,0.588932322054333,0.9607154222700067,0.035453384314893484,0.004645140007711216,0.4261424110228766,0.03004730754475101,0.7578516009224951,0.021371372383588317,0.02111468647176724,0.021371372383588317,0.01981180863832133,FM,757.8516009224951,21.371372383588316,21.11468647176724,19.81180863832133,21.371372383588316,426.1424110228766,30.04730754475101,371.78310021567376,32.89515079265178
89,-0.8199865292186207,0.039542177126591076,0.01626161536765918,0.7771043333476955,0.018797996753188446,0.8240371870380304,0.0606282477865568,-0.05477128630451138,0.06673388486937104,1.551696153831176,0.04153855087868698,0.0031932609002149528,90,0.7523493638957917,0.8199865292186207,,,0.6320645075323535,,0.04296035643030519,0.004802032244760262,0.4261424110228766,0.03004730754475101,0.7771043333476955,0.021371372383588317,0.018797996753188446,0.021371372383588317,0.01981180863832133,FM,777.1043333476955,21.371372383588316,18.797996753188446,19.81180863832133,21.371372383588316,426.1424110228766,30.04730754475101,,
90,-0.8598065254462772,0.03446004222022561,0.009776820659194184,0.7440952169082414,0.020768047293250092,0.7024421116920821,0.07239870698461673,0.04267037823641357,0.0597092741044449,1.479525780422911,0.04831578316278583,0.0028837274529495294,90,0.7320773892111221,0.8598065254462772,0.3680579027416795,0.021924386022461703,0.5279342964611807,0.8959921992028602,0.03839251710877417,0.004930656144438239,0.4261424110228766,0.03004730754475101,0.7440952169082414,0.08486989673731647,0.020768047293250092,0.021371372383588317,0.08486989673731647,FM,744.0952169082415,84.86989673731647,20.768047293250092,84.86989673731647,21.371372383588316,426.1424110228766,30.04730754475101,368.05790274167947,21.924386022461704
91,-0.8598065254462772,0.08026830154036951,0.03356840284061807,0.9117974206412827,0.047080192331925126,0.5791603726583961,0.022218666204961695,0.2360536569699889,0.09307337916124478,1.3151732486641818,0.08778138065554783,0.002429287148664174,90,0.7350099907860721,0.8598065254462772,,,,0.7737436905825489,0.08305033741417746,0.0044231678396515275,0.4261424110228766,0.03004730754475101,0.9117974206412827,0.08486989673731647,0.047080192331925126,0.021371372383588317,0.08486989673731647,FM,911.7974206412827,84.86989673731647,47.080192331925126,84.86989673731647,21.371372383588316,426.1424110228766,30.04730754475101,,
92,-0.8999248717531925,0.037962118326381196,0.008388932644540823,0.7577147109634266,0.018099781286204285,0.7386017441125518,0.06611277558317644,0.022054750360109825,0.058383224095618656,1.4919666014385637,0.046511104761624254,0.003343281295172305,90,0.7547612374028054,0.8999248717531925,0.3703030395860938,0.014041853285519525,0.5503779429735829,0.9206809825596767,0.04058632558370452,0.004699797689961076,0.4261424110228766,0.03004730754475101,0.7577147109634266,0.025717453370839704,0.018099781286204285,0.021371372383588317,0.025717453370839704,FM,757.7147109634266,25.717453370839703,18.099781286204284,25.717453370839703,21.371372383588316,426.1424110228766,30.04730754475101,370.3030395860938,14.041853285519524
93,-0.8999248717531925,0.07858026520677892,0.03404008282946622,0.7064672195206413,0.017139131020263355,0.5921716949255884,0.02352031646287841,0.22467105595321482,0.0955055834803164,1.3216551582570282,0.09084571665905637,0.002763255227326659,89,0.7437135448016032,0.8999248717531925,,,,0.8108133358894904,0.08175406099777771,0.004724552341839026,0.4261424110228766,0.03004730754475101,0.7064672195206413,0.025717453370839704,0.017139131020263355,0.021371372383588317,0.025717453370839704,FM,706.4672195206413,25.717453370839703,17.139131020263356,25.717453370839703,21.371372383588316,426.1424110228766,30.04730754475101,,
94,-0.8999248704753081,0.029748106533648087,0.007666240230696275,0.7635116977010271,0.022669676933892064,0.7638598254928594,0.08442989562037054,-0.0003304605797137775,0.05816915121782973,1.5152882185785315,0.042999611301357966,0.003929370602020276,90,0.7540159745543087,0.8999248704753081,0.32382939272958833,0.021178626981018897,0.5916506897911192,0.9154800825207076,0.036094552771927885,0.004972319020913321,0.4261424110228766,0.03004730754475101,0.7635116977010271,0.025717453370839704,0.022669676933892064,0.021371372383588317,0.025717453370839704,FM,763.5116977010271,25.717453370839703,22.669676933892063,25.717453370839703,21.371372383588316,426.1424110228766,30.04730754475101,323.82939272958833,21.178626981018898
95,-0.8999248704753081,0.031719241910195546,0.01273286349427538,0.7467013018272544,0.02357605098840453,0.701361165822419,0.07733911848828282,0.04256131516341599,0.06275405018122039,1.4825998562129765,0.05436204052627656,0.0030014730191632332,90,0.752687424019038,0.8999248704753081,0.31968741121876754,0.014822964168727323,0.5426054606038058,0.8622928718225733,0.036012715828137525,0.004546425989199797,0.4261424110228766,0.03004730754475101,0.7467013018272544,0.025717453370839704,0.02357605098840453,0.021371372383588317,0.025717453370839704,FM,746.7013018272544,25.717453370839703,23.57605098840453,25.717453370839703,21.371372383588316,426.1424110228766,30.04730754475101,319.6874112187675,14.822964168727323
96,-0.8601048773260155,0.03644311030206752,0.01756208901047973,0.7376824754621242,0.023801440385096725,0.6680825668707167,0.06721857845220468,0.07192594366687839,0.07047152295734453,1.4580788175115942,0.06276631041701024,0.0031345907160969673,89,0.7431305030927855,0.8601048773260155,0.313405071227562,0.01314098024965517,0.5017181837708375,0.8151232549983995,0.04045521391212546,0.004569408336900311,0.4261424110228766,0.03004730754475101,0.7376824754621242,0.08486989673731647,0.023801440385096725,0.021371372383588317,0.08486989673731647,FM,737.6824754621242,84.86989673731647,23.801440385096726,84.86989673731647,21.371372383588316,426.1424110228766,30.04730754475101,313.405071227562,13.14098024965517
97,-0.8601048773260155,0.03896954343208542,0.008136645154096529,0.7447550008437873,0.017496462821345014,0.7281150836053369,0.06446658904808002,0.019738526870690623,0.058137277665079506,1.492928935722482,0.044701394346066396,0.0029645572588661573,90,0.7371416110871741,0.8601048773260155,0.3494035978192713,0.0175842576796603,0.5417990255665853,0.8912026233858567,0.043122191020721165,0.004514599853084876,0.4261424110228766,0.03004730754475101,0.7447550008437873,0.08486989673731647,0.017496462821345014,0.021371372383588317,0.08486989673731647,FM,744.7550008437873,84.86989673731647,17.496462821345013,84.86989673731647,21.371372383588316,426.1424110228766,30.04730754475101,349.40359781927134,17.5842576796603
98,-0.8199865242795152,0.03597355745398996,0.014823943963149466,0.7370443816716182,0.022563064217156033,0.6740534246076123,0.06730782944661161,0.06510703508878653,0.06503900238324824,1.4644207752357086,0.05653872947190933,0.0038049691250644415,90,0.7358975611921343,0.8199865242795152,0.29474659906241985,0.018359637625533044,0.5132846136102543,0.8080312126726742,0.04261186184074517,0.0048656637520734965,0.4261424110228766,0.03004730754475101,0.7370443816716182,0.022563064217156033,0.022563064217156033,0.021371372383588317,0.01981180863832133,FM,737.0443816716182,22.563064217156032,22.563064217156032,19.81180863832133,21.371372383588316,426.1424110228766,30.04730754475101,294.7465990624198,18.359637625533043
99,-0.8199865242795152,0.039496978846240025,0.017496352856488494,0.7349810880712677,0.021318424209051067,0.6681412936547717,0.059926787980763445,0.0753087468628286,0.06836504723549248,1.4549038574433275,0.061320431240134664,0.0034604968333062838,90,0.7468495814915332,0.8199865242795152,0.3975754349146106,0.024717498984442327,0.4885031332780054,0.886078568192616,0.04179423041557334,0.004896203789847715,0.4261424110228766,0.03004730754475101,0.7349810880712677,0.021371372383588317,0.021318424209051067,0.021371372383588317,0.01981180863832133,FM,734.9810880712677,21.371372383588316,21.318424209051066,19.81180863832133,21.371372383588316,426.1424110228766,30.04730754475101,397.57543491461064,24.717498984442326
100,-0.7798692178820754,0.04628338343155877,0.01973806308633065,0.7282622165624247,0.020345863598925408,0.6459224348200727,0.05018159053502707,0.10492861135681956,0.07130380879570698,1.429628311755952,0.06410299205539209,0.0025974078678812893,90,0.7330258500813627,0.7798692178820754,0.39803441800433087,0.013186086406546355,0.45380068805723756,0.8518351060615684,0.04976723589645997,0.004822164576585461,0.4261424110228766,0.03004730754475101,0.7282622165624247,0.021371372383588317,0.020345863598925408,0.021371372383588317,0.009925541657463727,FM,728.2622165624248,21.371372383588316,20.34586359892541,9.925541657463727,21.371372383588316,426.1424110228766,30.04730754475101,398.03441800433086,13.186086406546355
101,-0.7798692178820754,0.029863963257702787,0.012512566336855156,0.7500654071501005,0.02581270701188444,0.6985696922985013,0.0851454576484588,0.04509006739304807,0.06465068076624665,1.4848909991105848,0.05519519408736156,0.0034247472377847026,89,0.7477787801550103,0.7798692178820754,0.2354340382643837,0.043569233703684596,0.5508054923775827,0.7862395306419664,0.03650047505858903,0.0046877071468456035,0.4261424110228766,0.03004730754475101,0.7500654071501005,0.02581270701188444,0.02581270701188444,0.021371372383588317,0.009925541657463727,FM,750.0654071501006,25.812707011884438,25.812707011884438,9.925541657463727,21.371372383588316,426.1424110228766,30.04730754475101,235.4340382643837,43.569233703684596
102,-0.7400492233628787,0.04380993580385594,0.01655569091946014,0.724218151826979,0.019386776560923604,0.6543685505370526,0.054789919366608646,0.08675336612929777,0.06697712041655815,1.4448628215708286,0.05835470403789392,0.002898417144085453,90,0.7245503242770541,0.7400492233628787,0.3631600158575336,0.02243491370694388,0.4738060805642072,0.8369660964217408,0.04715219200862257,0.004599499907877205,0.4261424110228766,0.03004730754475101,0.724218151826979,0.021371372383588317,0.019386776560923604,0.021371372383588317,0.0202935840700676,FM,724.218151826979,21.371372383588316,19.386776560923604,20.293584070067602,21.371372383588316,426.1424110228766,30.04730754475101,363.1600158575336,22.434913706943878
103,-0.7400492233628787,0.031767259589078035,0.009248939608346374,0.7538829297468188,0.02221029838245392,0.7218015147956366,0.07864885962329862,0.030616289261884234,0.05934810650528984,1.49447937583445,0.04852051258476413,0.003562033529372222,90,0.7492009576342187,0.7400492233628787,0.3547938256661849,0.014971488454904234,0.5461619330650525,0.9009557587312373,0.035418218944780214,0.004823854592895602,0.4261424110228766,0.03004730754475101,0.7538829297468188,0.02221029838245392,0.02221029838245392,0.021371372383588317,0.0202935840700676,FM,753.8829297468188,22.21029838245392,22.21029838245392,20.293584070067602,21.371372383588316,426.1424110228766,30.04730754475101,354.7938256661849,14.971488454904234
104,-0.6999308707293885,0.04907032592271575,0.025746181165806323,0.7232559639673349,0.022180492035047294,0.626883571974863,0.04229874460586138,0.12531621432340234,0.08043437947939683,1.4160291073282971,0.07520044796625645,0.0032957256445162067,90,0.7461112356120243,0.6999308707293885,0.3917400190469227,0.02038930734520689,0.4342816676041148,0.8260216866510375,0.051496761912613265,0.004859612035648484,0.4261424110228766,0.03004730754475101,0.7232559639673349,0.027100257015141734,0.022180492035047294,0.021371372383588317,0.027100257015141734,FM,723.255963967335,27.100257015141736,22.180492035047294,27.100257015141736,21.371372383588316,426.1424110228766,30.04730754475101,391.74001904692267,20.38930734520689
105,-0.6999308707293885,0.030970682296771912,0.018598639940251408,0.7447386243455911,0.029080726972136185,0.6684151467297931,0.07471545229492792,0.0660484712230898,0.07006573483356578,1.4710196588915028,0.0637907254474041,0.0031152485630382906,90,0.7536456477283064,0.6999308707293885,0.32149065528978504,0.014910887131294964,0.5165220262858903,0.8380126815756753,0.0345404990553974,0.004816435197407622,0.4261424110228766,0.03004730754475101,0.7447386243455911,0.029080726972136185,0.029080726972136185,0.021371372383588317,0.027100257015141734,FM,744.7386243455911,29.080726972136187,29.080726972136187,27.100257015141736,21.371372383588316,426.1424110228766,30.04730754475101,321.490655289785,14.910887131294963
106,-0.660011420052714,0.049488376900212086,0.022244519733681235,0.7254510959866982,0.020154948806465456,0.6376605674522496,0.04540112018725794,0.11795583821082993,0.07494653948770252,1.4207406516453145,0.06858958250833558,0.0030290797274915332,90,0.7372955632940881,0.660011420052714,0.37521894963006863,0.07247658980007696,0.4384269689827557,0.8136459186128243,0.05016082508372788,0.004522001822414621,0.4261424110228766,0.03004730754475101,0.7254510959866982,0.021371372383588317,0.020154948806465456,0.021371372383588317,0.004772551954235225,FM,725.4510959866982,21.371372383588316,20.154948806465455,4.772551954235224,21.371372383588316,426.1424110228766,30.04730754475101,375.2189496300686,72.47658980007695
107,-0.660011420052714,0.046195852581724255,0.018116059993085732,0.730233335338076,0.018471579718888416,0.6635457387851674,0.05323960286762609,0.08787064047788166,0.07092417869597414,1.4434428738076517,0.06321967880282915,0.0031400079936726244,89,0.7393467609149798,0.660011420052714,0.4050814864688481,0.035461604128910036,0.46954421614951836,0.8746257026183665,0.04991957209191891,0.004739597692707078,0.4261424110228766,0.03004730754475101,0.730233335338076,0.021371372383588317,0.018471579718888416,0.021371372383588317,0.004772551954235225,FM,730.233335338076,21.371372383588316,18.471579718888417,4.772551954235224,21.371372383588316,426.1424110228766,30.04730754475101,405.08148646884814,35.46160412891004
108,-0.6199925219710316,0.03958464070126946,0.00891328448305907,0.7414392066340683,0.017722008306332665,0.7173024260152212,0.06550013532215408,0.028909660344962295,0.06092287337789172,1.4918274556563234,0.047872038438300346,0.0024234568329010763,89,0.7353629103246495,0.6199925219710316,0.3613105612099211,0.03269264297469343,0.5419096574652711,0.9032202186751922,0.040670034128950885,0.004623866207175104,0.4261424110228766,0.03004730754475101,0.7414392066340683,0.021371372383588317,0.017722008306332665,0.021371372383588317,0.012343122977242018,FM,741.4392066340682,21.371372383588316,17.722008306332665,12.343122977242018,21.371372383588316,426.1424110228766,30.04730754475101,361.3105612099211,32.69264297469343
109,-0.6199925219710316,0.04133163649163931,0.017935580342977143,0.7314590727394789,0.02016836138840956,0.6662353523121858,0.05709779021508969,0.07712563314746419,0.0689088657566314,1.4568736465372916,0.06201514737524006,0.003862084099786048,90,0.7443882148897794,0.6199925219710316,0.3882193060352419,0.02536239485413382,0.4843833693961266,0.8726026754313685,0.044384544697336256,0.005068207133833631,0.4261424110228766,0.03004730754475101,0.7314590727394789,0.021371372383588317,0.02016836138840956,0.021371372383588317,0.012343122977242018,FM,731.4590727394789,21.371372383588316,20.16836138840956,12.343122977242018,21.371372383588316,426.1424110228766,30.04730754475101,388.2193060352419,25.362394854133818
110,-0.5800720306996364,0.04213043814148564,0.018201435310223227,0.7372588760743486,0.02071859535870226,0.6650162255881409,0.055894042077314944,0.08582951101678826,0.06925086547477483,1.451146739942585,0.06244309000739757,0.004111370159343199,90,0.7468222351889777,0.5800720306996364,0.35820662559890853,0.014947145847650714,0.48921458898255415,0.8474212145814627,0.04637429459042247,0.004931554120109693,0.4261424110228766,0.03004730754475101,0.7372588760743486,0.021371372383588317,0.02071859535870226,0.021371372383588317,0.006997840186101891,FM,737.2588760743486,21.371372383588316,20.718595358702263,6.99784018610189,21.371372383588316,426.1424110228766,30.04730754475101,358.20662559890854,14.947145847650713
