Repository: sadityakr/Large-MR-due-to-interlayer-hybridization-CrSBr

# Large magnetoresistance from interlayer hybridization in CrSBr: data and analysis code

Data, analysis scripts and Jupyter notebooks for the paper
([arXiv:2608.11389](https://doi.org/10.48550/arXiv.2608.11389))

> **Large bias-tunable magnetoresistance from spin-dependent interlayer
> hybridization in van der Waals antiferromagnet CrSBr-based heterostructures**

The work studies vertical tunnelling transport through a graphene / CrSBr /
graphene junction ("Device 2"). Current-voltage curves
I(V) were recorded as a function of magnetic field applied along the crystal
**b** axis and the **c** axis, at temperatures from 3 K to 160 K. The

File: output/IV_H_scans/barrier_vs_canting/b_scans/Phi_vs_H_20K.csv (part 2 of 3)
df_index,H,A,A_err,V_peak,V_peak_err,V0_gauss,V0_gauss_err,slope,slope_err,intercept,intercept_err,chi2,n_points,V_peak_rough,abs_H,fwhm_meas_V,fwhm_meas_err,V_left_meas,V_right_meas,height_meas,sigma_noise,fwhm_fit_V,fwhm_fit_err_V,Phi_eV,Phi_err_eV,Phi_err_stat_eV,Phi_err_floor_eV,Phi_err_repeat_eV,window,Phi_meV,Phi_meV_err,Phi_err_stat_meV,Phi_err_repeat_meV,Phi_err_floor_meV,fwhm_fit_meV,fwhm_fit_meV_err,fwhm_meas_meV,fwhm_meas_meV_err
60,-0.2599219353959954,0.7657338323270665,0.018011721892227214,0.829974561240982,0.0015647393875892045,0.7905972887814364,0.0044098898235037974,1.463747353385059,0.12288751855560695,1.840036085773692,0.10730306109570711,0.0335680092034729,80,0.8324325127124249,0.2599219353959954,0.31709089112492217,0.006024859731431274,0.6370263930359193,0.9541172841608415,0.7821495456277905,0.01300149169923748,0.3313866398488171,0.0023746303725852695,0.829974561240982,0.01676857164023765,0.0015647393875892045,0.0024032323779287277,0.01676857164023765,AFM,829.974561240982,16.76857164023765,1.5647393875892046,16.76857164023765,2.403232377928728,331.3866398488171,2.3746303725852695,317.09089112492217,6.024859731431274
61,-0.2599219353959954,0.7957344592359422,0.019172068739818103,0.826938265991984,0.0015323254786807987,0.7824364750893646,0.004087160309352851,1.701458068246344,0.11963810231263457,1.624494005480334,0.10588450631603546,0.025380117666314306,81,0.8293932138627254,0.2599219353959954,0.32815214664339254,0.0072058794203151534,0.6186673443368347,0.9468194909802272,0.7885886837114091,0.013476581364316368,0.3313866398488171,0.0023746303725852695,0.826938265991984,0.01676857164023765,0.0015323254786807987,0.0024032323779287277,0.01676857164023765,AFM,826.9382659919839,16.76857164023765,1.5323254786807987,16.76857164023765,2.403232377928728,331.3866398488171,2.3746303725852695,328.15214664339254,7.205879420315154
62,-0.30004027879603096,0.7466841667340509,0.017004482192072557,0.8308647178637272,0.0015637470802330536,0.7908109048607169,0.004370990566446402,1.4503899999238783,0.11709167104371254,1.8636997283940084,0.10150134481364467,0.026302443888388954,81,0.8297645012899796,0.30004027879603096,0.31939313728931906,0.004360566487002711,0.6388395092554148,0.9582326465447338,0.747776439090327,0.012520147381681581,0.3313866398488171,0.0023746303725852695,0.8308647178637272,0.008205500842457832,0.0015637470802330536,0.0024032323779287277,0.008205500842457832,spinflip,830.8647178637272,8.205500842457832,1.5637470802330535,8.205500842457832,2.403232377928728,331.3866398488171,2.3746303725852695,319.39313728931904,4.360566487002711
63,-0.30004027879603096,0.7820349928303206,0.0192551757921178,0.8276575215931864,0.0015662519664199077,0.7818234779251623,0.004156791960335016,1.7164378320866385,0.11983492001169414,1.6232623529736012,0.10616588142166887,0.027311429774699972,81,0.8285022225864229,0.30004027879603096,0.3057732124015591,0.009377831761148139,0.6354356046235766,0.9412088170251357,0.8036313331444043,0.013262837517990473,0.3313866398488171,0.0023746303725852695,0.8276575215931864,0.008205500842457832,0.0015662519664199077,0.0024032323779287277,0.008205500842457832,spinflip,827.6575215931864,8.205500842457832,1.5662519664199077,8.205500842457832,2.403232377928728,331.3866398488171,2.3746303725852695,305.7732124015591,9.377831761148139
64,-0.3399597183491009,0.7878124424160615,0.01859048233418786,0.8305315080591182,0.0015369586441148092,0.7886245293023373,0.004282986932239078,1.5951508854450651,0.12349691170755571,1.6929616148820334,0.10839070140297938,0.01923828728915186,80,0.8331948759939879,0.3399597183491009,0.32258317475375,0.005003564840480427,0.6288404807133596,0.9514236554671096,0.8038174722886391,0.013968423116883195,0.3313866398488171,0.0023746303725852695,0.8305315080591182,0.016878535770448077,0.0015369586441148092,0.0024032323779287277,0.016878535770448077,spinflip,830.5315080591182,16.878535770448078,1.536958644114809,16.878535770448078,2.403232377928728,331.3866398488171,2.3746303725852695,322.58317475375,5.0035648404804265
65,-0.3399597183491009,0.7272980686968812,0.016700452805047845,0.8348595830803609,0.001614840208227782,0.8002026836729054,0.004823689692476121,1.2347585123497,0.12648042493797526,2.0287711206641905,0.10848392883205302,0.025424326846914855,79,0.8371311593310624,0.3399597183491009,0.3251601373857965,0.004664097692016538,0.6395862590502892,0.9647463964360857,0.7381401793830087,0.011761716920150054,0.3313866398488171,0.0023746303725852695,0.8348595830803609,0.016878535770448077,0.001614840208227782,0.0024032323779287277,0.016878535770448077,spinflip,834.859583080361,16.878535770448078,1.614840208227782,16.878535770448078,2.403232377928728,331.3866398488171,2.3746303725852695,325.16013738579653,4.664097692016537
66,-0.3799786075557412,1.0131575165220954,0.025113598643282196,0.5780469023795092,0.0012677538084197818,0.5189480423739754,0.002381925347507297,2.768313663529053,0.09910561329554735,0.5858732321434053,0.0728484639474672,0.01781018374694607,90,0.5853061055205412,0.3799786075557412,,,,0.6352880758419687,1.424692744354373,0.009209400361414537,0.3313866398488171,0.0023746303725852695,0.5780469023795092,0.0024032323779287277,0.0012677538084197818,0.0024032323779287277,0.002014803091379461,spinflip,578.0469023795092,2.403232377928728,1.2677538084197817,2.014803091379461,2.403232377928728,331.3866398488171,2.3746303725852695,,
67,-0.3799786075557412,1.0011646777229435,0.025731523015697647,0.5814291236148796,0.0013099894785797673,0.5203415041825303,0.0023992740684251313,2.811352755166049,0.10041620725347161,0.5522823051954572,0.07438287777424935,0.020275208376780297,90,0.589642255611022,0.3799786075557412,,,,0.3392277897994222,1.454655874569952,0.010928461829957482,0.3313866398488171,0.0023746303725852695,0.5814291236148796,0.0024032323779287277,0.0013099894785797673,0.0024032323779287277,0.002014803091379461,spinflip,581.4291236148796,2.403232377928728,1.3099894785797672,2.014803091379461,2.403232377928728,331.3866398488171,2.3746303725852695,,
68,-0.41989805536582336,0.8568773218673097,0.029941075296932924,0.6068019565990731,0.0016975053581629192,0.5376782837184746,0.0026401610085025062,2.6512976203891667,0.10950538073185774,0.5731652625268322,0.08580168818961978,0.025856268529479576,90,0.6254853314386273,0.41989805536582336,,,,,2.0928795950274512,,0.3313866398488171,0.0023746303725852695,0.6068019565990731,0.0024032323779287277,0.0016975053581629192,0.0024032323779287277,0.0019684683141720487,FM,606.8019565990732,2.403232377928728,1.6975053581629191,1.9684683141720487,2.403232377928728,331.3866398488171,2.3746303725852695,,
69,-0.41989805536582336,0.9063047009116193,0.02950655969528572,0.6037357161866732,0.0016432858752103933,0.5323746197107402,0.0025327760768239843,2.8721705470993006,0.10848339352987615,0.4096921834476165,0.08416153985986805,0.01414267397453107,90,0.616823234728056,0.41989805536582336,,,,,2.2057364313735044,,0.3313866398488171,0.0023746303725852695,0.6037357161866732,0.0024032323779287277,0.0016432858752103933,0.0024032323779287277,0.0019684683141720487,FM,603.7357161866732,2.403232377928728,1.6432858752103934,1.9684683141720487,2.403232377928728,331.3866398488171,2.3746303725852695,,
70,-0.46001744499529584,0.8844729461761521,0.028422660995879902,0.606098683566082,0.0016557071217593049,0.5357771075225981,0.0026146438337746286,2.7719045395929913,0.10634114500500434,0.4768803653743687,0.0822022583046669,0.018232506866525264,90,0.6173720238847693,0.46001744499529584,,,,,2.132305341194322,,0.3313866398488171,0.0023746303725852695,0.606098683566082,0.0024032323779287277,0.0016557071217593049,0.0024032323779287277,0.000993166029769408,FM,606.098683566082,2.403232377928728,1.655707121759305,0.993166029769408,2.403232377928728,331.3866398488171,2.3746303725852695,,
71,-0.46001744499529584,0.8850684119832848,0.029058704916865345,0.6057846241875753,0.0016977403286555566,0.5334932490772354,0.002596012839136634,2.831979412881594,0.107631315927633,0.44154172333022923,0.08335021228023534,0.015882112732912217,90,0.6174913285029059,0.46001744499529584,,,,,2.1337332762343726,,0.3313866398488171,0.0023746303725852695,0.6057846241875753,0.0024032323779287277,0.0016977403286555566,0.0024032323779287277,0.000993166029769408,FM,605.7846241875753,2.403232377928728,1.6977403286555566,0.993166029769408,2.403232377928728,331.3866398488171,2.3746303725852695,,
72,-0.4998363961337749,0.8360132157348933,0.028561028658107432,0.6084571573034068,0.0017548481096592429,0.5381950977597104,0.0027393860765882777,2.6187655360645943,0.10676523155333144,0.6017861721605111,0.08287689593791459,0.022741841749831015,90,0.6220286470092183,0.4998363961337749,,,,,2.034142643641714,,0.3313866398488171,0.0023746303725852695,0.6084571573034068,0.0024032323779287277,0.0017548481096592429,0.0024032323779287277,0.0016095701707328225,FM,608.4571573034068,2.403232377928728,1.754848109659243,1.6095701707328225,2.403232377928728,331.3866398488171,2.3746303725852695,,
73,-0.4998363961337749,0.8654609909087557,0.028748543052098202,0.6085897325747995,0.0016981353733748488,0.5381737956075795,0.0026543689737188415,2.715408132221243,0.10705907254977355,0.5208794015805259,0.08321659832890921,0.024780459080495178,90,0.6203670940641282,0.4998363961337749,,,,,2.072688133138231,,0.3313866398488171,0.0023746303725852695,0.6085897325747995,0.0024032323779287277,0.0016981353733748488,0.0024032323779287277,0.0016095701707328225,FM,608.5897325747995,2.403232377928728,1.6981353733748488,1.6095701707328225,2.403232377928728,331.3866398488171,2.3746303725852695,,
74,-0.5399547393069164,0.8792293885074741,0.02839288059396751,0.6067218320717687,0.0016771491907802787,0.5357633238957705,0.0026286696760206337,2.774010229645351,0.10629727918132907,0.4770333557096477,0.08214870458155946,0.026352599532611647,90,0.617252673833467,0.5399547393069164,,,,,2.150300919747402,,0.3313866398488171,0.0023746303725852695,0.6067218320717687,0.0024032323779287277,0.0016771491907802787,0.0024032323779287277,0.001830118171581111,FM,606.7218320717686,2.403232377928728,1.6771491907802787,1.830118171581111,2.403232377928728,331.3866398488171,2.3746303725852695,,
75,-0.5399547393069164,0.8943673749790217,0.029673076157129857,0.6071611183879007,0.001672970444759894,0.5354994813676249,0.002556019253670438,2.842255046090873,0.10885884114034804,0.4241234835050799,0.08489306892062548,0.024010948071781762,90,0.6197942079493988,0.5399547393069164,,,,,2.197048322330041,,0.3313866398488171,0.0023746303725852695,0.6071611183879007,0.0024032323779287277,0.001672970444759894,0.0024032323779287277,0.001830118171581111,FM,607.1611183879006,2.403232377928728,1.672970444759894,1.830118171581111,2.403232377928728,331.3866398488171,2.3746303725852695,,
76,-0.5800730938424915,0.8090320726098831,0.02697528344503955,0.6108662898316632,0.0017468331242918517,0.5433610593509592,0.002864277098403833,2.458188106044361,0.1036837452410844,0.71025140628525,0.08002557159268948,0.020067246897131567,90,0.6225800329478957,0.5800730938424915,,,,,1.9340630992606536,,0.3313866398488171,0.0023746303725852695,0.6108662898316632,0.0024032323779287277,0.0017468331242918517,0.0024032323779287277,0.0016935260402072823,FM,610.8662898316633,2.403232377928728,1.7468331242918518,1.6935260402072823,2.403232377928728,331.3866398488171,2.3746303725852695,,
77,-0.5800730938424915,0.8441748581023263,0.02779120952161553,0.6098374912950901,0.0017006814960159836,0.5411595166993604,0.0027383452584277775,2.598245351894738,0.10519622581734023,0.6008426701174514,0.08148796013292019,0.02491546413616107,90,0.6220847914579157,0.5800730938424915,,,,,2.01019883630233,,0.3313866398488171,0.0023746303725852695,0.6098374912950901,0.0024032323779287277,0.0017006814960159836,0.0024032323779287277,0.0016935260402072823,FM,609.8374912950901,2.403232377928728,1.7006814960159835,1.6935260402072823,2.403232377928728,331.3866398488171,2.3746303725852695,,
78,-0.6199935784344868,0.842237699364578,0.030040212276507133,0.6093452527742488,0.0017964346958678034,0.5369903690718668,0.0026750152931731175,2.695551475993889,0.10974297705564821,0.5490839165467409,0.08597491987893414,0.01562203676359311,90,0.6237554708450403,0.6199935784344868,,,,,2.0578998981748504,,0.3313866398488171,0.0023746303725852695,0.6093452527742488,0.0024032323779287277,0.0017964346958678034,0.0024032323779287277,0.0008541857851767436,FM,609.3452527742488,2.403232377928728,1.7964346958678035,0.8541857851767436,2.403232377928728,331.3866398488171,2.3746303725852695,,
79,-0.6199935784344868,0.8703334905374578,0.02961336641534627,0.6078764831454913,0.001741349909067316,0.5351615243478982,0.002616416438524927,2.79680957691577,0.10880270422926083,0.46982786002812416,0.08477921184883651,0.023801527389971877,90,0.6220276470092186,0.6199935784344868,,,,,2.189153070842164,,0.3313866398488171,0.0023746303725852695,0.6078764831454913,0.0024032323779287277,0.001741349909067316,0.0024032323779287277,0.0008541857851767436,FM,607.8764831454913,2.403232377928728,1.7413499090673161,0.8541857851767436,2.403232377928728,331.3866398488171,2.3746303725852695,,
80,-0.6600124801850341,0.8247710951407013,0.028630548109242294,0.6086233462124246,0.0017911836090619782,0.5386735860025352,0.0028660959236770436,2.5746973139724654,0.10926649322218988,0.6337341818269936,0.08425448538929929,0.024383204690629347,89,0.6194322525774045,0.6600124801850341,,,,,1.996294554508445,,0.3313866398488171,0.0023746303725852695,0.6086233462124246,0.0024032323779287277,0.0017911836090619782,0.0024032323779287277,0.0013822951390272586,FM,608.6233462124246,2.403232377928728,1.7911836090619782,1.3822951390272586,2.403232377928728,331.3866398488171,2.3746303725852695,,
81,-0.6600124801850341,0.8592451981337321,0.02948019907031007,0.6079158614124247,0.0017552219708494965,0.536429662256054,0.0027420622136700677,2.726684475392581,0.11086759251862703,0.5158301128203326,0.08577847523568106,0.014296415773135484,89,0.6194301755921341,0.6600124801850341,,,,,2.1373254733841467,,0.3313866398488171,0.0023746303725852695,0.6079158614124247,0.0024032323779287277,0.0017552219708494965,0.0024032323779287277,0.0013822951390272586,FM,607.9158614124248,2.403232377928728,1.7552219708494965,1.3822951390272586,2.403232377928728,331.3866398488171,2.3746303725852695,,
82,-0.6999319241897743,0.8293723884491233,0.02912208061421251,0.6096552588707667,0.0017609789722156425,0.5400267898111212,0.0027406275619289862,2.580224910132997,0.10791370713545559,0.6240048022445611,0.08431489539785801,0.033306004569243215,90,0.6254848437832166,0.6999319241897743,,,,,2.0300270684924406,,0.3313866398488171,0.0023746303725852695,0.6096552588707667,0.0024032323779287277,0.0017609789722156425,0.0024032323779287277,0.0015865331524639373,FM,609.6552588707666,2.403232377928728,1.7609789722156424,1.5865331524639372,2.403232377928728,331.3866398488171,2.3746303725852695,,
83,-0.6999319241897743,0.8826877559055063,0.030421549390922453,0.6058678749152305,0.001735987879009433,0.5325222409073764,0.0025607469708590984,2.8542668812282965,0.11042457291478515,0.4271768883230531,0.08624083512547008,0.02341753021351356,90,0.6218201767228457,0.6999319241897743,,,,,2.2117111490000254,,0.3313866398488171,0.0023746303725852695,0.6058678749152305,0.0024032323779287277,0.001735987879009433,0.0024032323779287277,0.0015865331524639373,FM,605.8678749152306,2.403232377928728,1.735987879009433,1.5865331524639372,2.403232377928728,331.3866398488171,2.3746303725852695,,
84,-0.7400492314704475,0.8770094207737438,0.02888581621375979,0.6063665548978706,0.0017147423242825435,0.5339338045381723,0.002620914798248732,2.8098719909209287,0.10730313824588766,0.45638279710927043,0.08303782536582581,0.024008960771943394,90,0.6180818075039077,0.7400492314704475,,,,,2.170485233577903,,0.3313866398488171,0.0023746303725852695,0.6063665548978706,0.0024032323779287277,0.0017147423242825435,0.0024032323779287277,0.001070978448946027,FM,606.3665548978706,2.403232377928728,1.7147423242825435,1.070978448946027,2.403232377928728,331.3866398488171,2.3746303725852695,,
85,-0.7400492314704475,0.8537116016437437,0.030189975559805588,0.6083610014779559,0.0017577521831268399,0.5367037768239964,0.0026400077639420092,2.7133225426753187,0.11002129839553756,0.5269340329238801,0.08624991139928433,0.024506579654404982,90,0.6242141032064128,0.7400492314704475,,,,,2.0931363312848252,,0.3313866398488171,0.0023746303725852695,0.6083610014779559,0.0024032323779287277,0.0017577521831268399,0.0024032323779287277,0.001070978448946027,FM,608.3610014779559,2.403232377928728,1.75775218312684,1.070978448946027,2.403232377928728,331.3866398488171,2.3746303725852695,,
86,-0.7798702705578666,0.8544522217437044,0.030123867255116663,0.6077388725292587,0.0017371915189381805,0.5369618461588131,0.0026403226345726185,2.6911420445806487,0.10988424382438955,0.5397821874313716,0.08613092775261054,0.019405330942699372,90,0.6256151057837678,0.7798702705578666,,,,0.243890064418539,2.0369268118997246,0.010357097192705843,0.3313866398488171,0.0023746303725852695,0.6077388725292587,0.0024032323779287277,0.0017371915189381805,0.0024032323779287277,0.0023535066467049734,FM,607.7388725292587,2.403232377928728,1.7371915189381806,2.3535066467049734,2.403232377928728,331.3866398488171,2.3746303725852695,,
87,-0.7798702705578666,0.8798744916615828,0.029668133884660615,0.6068506202813625,0.0017013144187346223,0.5351827856229294,0.002591094880076909,2.7975025413006107,0.10888887687907618,0.45761063545956165,0.0848807158495122,0.023965079045914297,90,0.6226916944929857,0.7798702705578666,,,,,2.2099460399973916,,0.3313866398488171,0.0023746303725852695,0.6068506202813625,0.0024032323779287277,0.0017013144187346223,0.0024032323779287277,0.0023535066467049734,FM,606.8506202813625,2.403232377928728,1.7013144187346223,2.3535066467049734,2.403232377928728,331.3866398488171,2.3746303725852695,,
88,-0.8199875739302395,0.8302474449305356,0.030079698118346397,0.6097402562821643,0.0017534231237448625,0.5405867904452254,0.002705890297744872,2.5699683160379876,0.1098517567342275,0.6277575921154562,0.08647912240216414,0.027392868285021528,90,0.6289266191839678,0.8199875739302395,,,,,1.9944533520498509,,0.3313866398488171,0.0023746303725852695,0.6097402562821643,0.0024032323779287277,0.0017534231237448625,0.0024032323779287277,0.0011753518033353273,FM,609.7402562821643,2.403232377928728,1.7534231237448625,1.1753518033353274,2.403232377928728,331.3866398488171,2.3746303725852695,,
89,-0.8199875739302395,0.842148010394942,0.029628349755158687,0.6085842746671344,0.0017464338175638562,0.5384776559013958,0.0026890934436870945,2.633694307715615,0.10890633881990695,0.5814031119991016,0.08523196105338025,0.023335437603108317,90,0.6243988014396795,0.8199875739302395,,,,,1.9992307734876835,,0.3313866398488171,0.0023746303725852695,0.6085842746671344,0.0024032323779287277,0.0017464338175638562,0.0024032323779287277,0.0011753518033353273,FM,608.5842746671344,2.403232377928728,1.746433817563856,1.1753518033353274,2.403232377928728,331.3866398488171,2.3746303725852695,,
90,-0.8599070248579204,0.7804663039834072,0.02689249613057334,0.611131173702455,0.0018220562650922724,0.543058195175408,0.0029590533905248027,2.3859179377979585,0.10360878463086276,0.7762781921887547,0.07988526298545251,0.022736556980892397,90,0.6227667391976454,0.8599070248579204,,,,,1.8701575900566987,,0.3313866398488171,0.0023746303725852695,0.611131173702455,0.0024032323779287277,0.0018220562650922724,0.0024032323779287277,0.001874151721124399,FM,611.1311737024549,2.403232377928728,1.8220562650922725,1.874151721124399,2.403232377928728,331.3866398488171,2.3746303725852695,,
91,-0.8599070248579204,0.8441794315459156,0.02752662103753563,0.6084149231887022,0.0017267474282392763,0.5381102937129428,0.002745367156030182,2.6454780146363253,0.10466743699713638,0.5723339969370014,0.08059289769927086,0.022700590203942064,90,0.616488763847144,0.8599070248579204,,,,,2.0861259950945215,,0.3313866398488171,0.0023746303725852695,0.6084149231887022,0.0024032323779287277,0.0017267474282392763,0.0024032323779287277,0.001874151721124399,FM,608.4149231887021,2.403232377928728,1.7267474282392763,1.874151721124399,2.403232377928728,331.3866398488171,2.3746303725852695,,
92,-0.8999259227847589,0.8843701486614486,0.031263605610173995,0.6055086310335671,0.0017073680276570085,0.5335145905275678,0.0025283616958059712,2.8200915708924876,0.11215350352770674,0.44422169236000536,0.08820452083986158,0.017522421267454208,90,0.6240632309338677,0.8999259227847589,,,,,2.1209603520020766,,0.3313866398488171,0.0023746303725852695,0.6055086310335671,0.0024032323779287277,0.0017073680276570085,0.0024032323779287277,0.0015242984778048173,FM,605.5086310335671,2.403232377928728,1.7073680276570085,1.5242984778048172,2.403232377928728,331.3866398488171,2.3746303725852695,,
93,-0.8999259227847589,0.8775279253255988,0.029783168425910753,0.60689441576255,0.00171725910524234,0.5347121999653636,0.0025933472096973786,2.8044810562893843,0.10913009609933368,0.455372461076881,0.08508757909916079,0.02288869413619002,90,0.6207329456806612,0.8999259227847589,,,,,2.233141233905304,,0.3313866398488171,0.0023746303725852695,0.60689441576255,0.0024032323779287277,0.00171725910524234,0.0024032323779287277,0.0015242984778048173,FM,606.89441576255,2.403232377928728,1.71725910524234,1.5242984778048172,2.403232377928728,331.3866398488171,2.3746303725852695,,
94,-0.899925921062395,0.8249845459439119,0.029069804871836958,0.609080869983968,0.0018397917891292115,0.5361119107205525,0.002754719960492052,2.6574529189385276,0.10781966982344697,0.583855703245584,0.08378983838141163,0.019488773415115002,90,0.6210631514338678,0.899925921062395,,,,,2.0468826723254736,,0.3313866398488171,0.0023746303725852695,0.609080869983968,0.0024032323779287277,0.0018397917891292115,0.0024032323779287277,0.0015242984778048173,FM,609.080869983968,2.403232377928728,1.8397917891292115,1.5242984778048172,2.403232377928728,331.3866398488171,2.3746303725852695,,
95,-0.899925921062395,0.8743181468156235,0.02978512217633809,0.6079639401853959,0.0017475478881257879,0.5346306891081078,0.002601200262543412,2.825971205529294,0.10914267646430452,0.443996713279469,0.08509008843167509,0.015926135411718015,90,0.6215880303176353,0.899925921062395,,,,,2.175232624721619,,0.3313866398488171,0.0023746303725852695,0.6079639401853959,0.0024032323779287277,0.0017475478881257879,0.0024032323779287277,0.0015242984778048173,FM,607.9639401853959,2.403232377928728,1.747547888125788,1.5242984778048172,2.403232377928728,331.3866398488171,2.3746303725852695,,
96,-0.8600064738128428,0.8700752135361632,0.030103712679868704,0.606627355855436,0.001757172234665901,0.533382050005048,0.00260162228807412,2.8101186979804003,0.10980466901964513,0.46132109391598214,0.08566286107016491,0.011302963203073137,90,0.6203015570197896,0.8600064738128428,,,,,2.163817483249785,,0.3313866398488171,0.0023746303725852695,0.606627355855436,0.0024032323779287277,0.001757172234665901,0.0024032323779287277,0.001874151721124399,FM,606.627355855436,2.403232377928728,1.7571722346659011,1.874151721124399,2.403232377928728,331.3866398488171,2.3746303725852695,,
97,-0.8600064738128428,0.8234421490622071,0.0287636422828562,0.6093034538472193,0.0018220360575975027,0.5371857360178752,0.0027689036322291515,2.629155244356121,0.1072072721679806,0.602349046172753,0.08323986984512874,0.01743659635665554,90,0.6213724006823146,0.8600064738128428,,,,,1.9899634047300503,,0.3313866398488171,0.0023746303725852695,0.6093034538472193,0.0024032323779287277,0.0018220360575975027,0.0024032323779287277,0.001874151721124399,FM,609.3034538472193,2.403232377928728,1.8220360575975028,1.874151721124399,2.403232377928728,331.3866398488171,2.3746303725852695,,
98,-0.8199865292186207,0.8660092099479038,0.029652230197443227,0.6072561208902553,0.0017426717707293112,0.5349255458113923,0.002626097881118023,2.771048490067449,0.1088928890390069,0.487348756248969,0.08484815738341446,0.02456130634613365,90,0.6228161859118234,0.8199865292186207,,,,,2.1680849044360997,,0.3313866398488171,0.0023746303725852695,0.6072561208902553,0.0024032323779287277,0.0017426717707293112,0.0024032323779287277,0.0011753518033353273,FM,607.2561208902553,2.403232377928728,1.7426717707293111,1.1753518033353274,2.403232377928728,331.3866398488171,2.3746303725852695,,
99,-0.8199865292186207,0.8724511839777818,0.029348938923411255,0.6073414441013275,0.0017038644157028361,0.5361649435567984,0.0026190694582735826,2.7597849510740486,0.10825808152921247,0.48494606843792537,0.08430233484596167,0.024355524791018834,90,0.6196859565130259,0.8199865292186207,,,,,2.153065707017233,,0.3313866398488171,0.0023746303725852695,0.6073414441013275,0.0024032323779287277,0.0017038644157028361,0.0024032323779287277,0.0011753518033353273,FM,607.3414441013275,2.403232377928728,1.7038644157028362,1.1753518033353274,2.403232377928728,331.3866398488171,2.3746303725852695,,
100,-0.779869221472421,0.8664884822515356,0.029026152225521667,0.6076977295980959,0.0017001321101687015,0.5371941801484618,0.0026437349090773473,2.7211796492199873,0.10761870472765475,0.5126306882492997,0.08371825385804078,0.021401609861032116,90,0.6196855234148294,0.779869221472421,,,,,2.1465425139011116,,0.3313866398488171,0.0023746303725852695,0.6076977295980959,0.0024032323779287277,0.0017001321101687015,0.0024032323779287277,0.0023535066467049734,FM,607.6977295980959,2.403232377928728,1.7001321101687015,2.3535066467049734,2.403232377928728,331.3866398488171,2.3746303725852695,,
101,-0.779869221472421,0.8020535587610992,0.027973911965987332,0.6120643333443134,0.0017901616431793795,0.543593523230313,0.0028572827140812248,2.4635271334269224,0.10568495647373977,0.7105452487746996,0.08224229491774981,0.014666831864870281,90,0.6235901892973446,0.779869221472421,,,,,1.8965204363872603,,0.3313866398488171,0.0023746303725852695,0.6120643333443134,0.0024032323779287277,0.0017901616431793795,0.0024032323779287277,0.0023535066467049734,FM,612.0643333443135,2.403232377928728,1.7901616431793794,2.3535066467049734,2.403232377928728,331.3866398488171,2.3746303725852695,,
102,-0.7400492251870817,0.8529506864072591,0.030648423867262308,0.6078261689659319,0.0017869550568548396,0.5350224643653595,0.0026260329725806605,2.7427204072861193,0.1109598493030478,0.5144501210256578,0.08707599755609834,0.021691762217703997,90,0.6238396177619239,0.7400492251870817,,,,,2.116766054465637,,0.3313866398488171,0.0023746303725852695,0.6078261689659319,0.0024032323779287277,0.0017869550568548396,0.0024032323779287277,0.001070978448946027,FM,607.8261689659319,2.403232377928728,1.7869550568548396,1.070978448946027,2.403232377928728,331.3866398488171,2.3746303725852695,,
103,-0.7400492251870817,0.8462499460328434,0.030403615235284356,0.6088392911134269,0.0017997189110908534,0.5369382835579977,0.002748834505313689,2.6966897931013056,0.1127676712288859,0.5414950589683807,0.08788421054153277,0.021334215576327937,89,0.6230129949751504,0.7400492251870817,,,,,2.067552652300054,,0.3313866398488171,0.0023746303725852695,0.6088392911134269,0.0024032323779287277,0.0017997189110908534,0.0024032323779287277,0.001070978448946027,FM,608.839291113427,2.403232377928728,1.7997189110908534,1.070978448946027,2.403232377928728,331.3866398488171,2.3746303725852695,,
104,-0.6999308726581505,0.8437475170124692,0.029944955347978783,0.6084511926703405,0.0017651850341447394,0.5373675186675969,0.002674267187465499,2.6656980427555954,0.10954572172367379,0.566498076331522,0.08580369849750313,0.01969983907414225,90,0.6249125466132261,0.6999308726581505,,,,,2.050681148084009,,0.3313866398488171,0.0023746303725852695,0.6084511926703405,0.0024032323779287277,0.0017651850341447394,0.0024032323779287277,0.0015865331524639373,FM,608.4511926703406,2.403232377928728,1.7651850341447395,1.5865331524639372,2.403232377928728,331.3866398488171,2.3746303725852695,,
105,-0.6999308726581505,0.8537403490470044,0.02947473413442149,0.6082791176863728,0.0017806616763879999,0.5352870841266818,0.0026632826947264824,2.7506087246599793,0.10856450976347538,0.5093536692404939,0.08452498548174638,0.018132302265638785,90,0.6213736438931864,0.6999308726581505,,,,,2.080375232337159,,0.3313866398488171,0.0023746303725852695,0.6082791176863728,0.0024032323779287277,0.0017806616763879999,0.0024032323779287277,0.0015865331524639373,FM,608.2791176863727,2.403232377928728,1.7806616763879999,1.5865331524639372,2.403232377928728,331.3866398488171,2.3746303725852695,,
106,-0.6600114279313654,0.8318699161433274,0.028480179589671983,0.6090359232518534,0.0017704678014558173,0.5383952619285164,0.0027534907327271476,2.615605147834916,0.10661408781839703,0.6030193537901417,0.08273089389589354,0.013968811382318157,90,0.6214936731859716,0.6600114279313654,,,,,1.9856053327806025,,0.3313866398488171,0.0023746303725852695,0.6090359232518534,0.0024032323779287277,0.0017704678014558173,0.0024032323779287277,0.0013822951390272586,FM,609.0359232518534,2.403232377928728,1.7704678014558173,1.3822951390272586,2.403232377928728,331.3866398488171,2.3746303725852695,,
107,-0.6600114279313654,0.8949675702256207,0.028992490794359012,0.6059198039835669,0.001671309584703565,0.5339623145802458,0.002573680945247198,2.8534367457295726,0.10746652876894099,0.4204438779368891,0.0832315049890738,0.02555142646853117,90,0.6179627070781561,0.6600114279313654,,,,,2.2126116020998716,,0.3313866398488171,0.0023746303725852695,0.6059198039835669,0.0024032323779287277,0.001671309584703565,0.0024032323779287277,0.0013822951390272586,FM,605.9198039835669,2.403232377928728,1.671309584703565,1.3822951390272586,2.403232377928728,331.3866398488171,2.3746303725852695,,
108,-0.6199925285033684,0.8472394951476484,0.029661671445892008,0.6097466469643789,0.0017600458432443465,0.5384735469647584,0.00267441204696564,2.681553813920011,0.10896075583038246,0.5530983362809536,0.08529378506774056,0.014240651030815796,90,0.6240020518481966,0.6199925285033684,,,,,2.070162554949582,,0.3313866398488171,0.0023746303725852695,0.6097466469643789,0.0024032323779287277,0.0017600458432443465,0.0024032323779287277,0.0008541857851767436,FM,609.7466469643789,2.403232377928728,1.7600458432443464,0.8541857851767436,2.403232377928728,331.3866398488171,2.3746303725852695,,
109,-0.6199925285033684,0.8533938424127266,0.02921609614136488,0.6084118082503759,0.001762471088007965,0.5362130702872765,0.0026722279584298647,2.727618018638669,0.10804049255583066,0.5223506816657985,0.08405896559478823,0.022639310029636334,90,0.6219787908577157,0.6199925285033684,,,,,2.075775321565435,,0.3313866398488171,0.0023746303725852695,0.6084118082503759,0.0024032323779287277,0.001762471088007965,0.0024032323779287277,0.0008541857851767436,FM,608.4118082503759,2.403232377928728,1.7624710880079648,0.8541857851767436,2.403232377928728,331.3866398488171,2.3746303725852695,,
110,-0.5800720351818384,0.8716894569754713,0.02927046255835199,0.6068957816525048,0.0016908967115903883,0.5364311135089354,0.0026233109964381818,2.735774974884103,0.10810046425445892,0.5046977469907501,0.08416045051633614,0.021905545305210734,90,0.6201791984577152,0.5800720351818384,,,,,2.098443183590224,,0.3313866398488171,0.0023746303725852695,0.6068957816525048,0.0024032323779287277,0.0016908967115903883,0.0024032323779287277,0.0016935260402072823,FM,606.8957816525048,2.403232377928728,1.6908967115903883,1.6935260402072823,2.403232377928728,331.3866398488171,2.3746303725852695,,
111,-0.5800720351818384,0.8488296980287225,0.02871399345195849,0.6088138451701403,0.0017411663105865445,0.5379260332027413,0.002699514321539816,2.676936785001886,0.10703719354080594,0.5555624193980144,0.0831533189551784,0.02295661174841252,90,0.6221518699679359,0.5800720351818384,,,,,1.984843436638871,,0.3313866398488171,0.0023746303725852695,0.6088138451701403,0.0024032323779287277,0.0017411663105865445,0.0024032323779287277,0.0016935260402072823,FM,608.8138451701402,2.403232377928728,1.7411663105865445,1.6935260402072823,2.403232377928728,331.3866398488171,2.3746303725852695,,
112,-0.5399536855138596,0.8296555174322974,0.02893860616508681,0.6105030134388778,0.0017626754787026778,0.5406977056341465,0.0027456899037071676,2.585493119086618,0.10754320232763825,0.6235629575582995,0.08398413378854051,0.020968899975238642,90,0.6245985533803607,0.5399536855138596,,,,,2.005561781564025,,0.3313866398488171,0.0023746303725852695,0.6105030134388778,0.0024032323779287277,0.0017626754787026778,0.0024032323779287277,0.001830118171581111,FM,610.5030134388778,2.403232377928728,1.7626754787026777,1.830118171581111,2.403232377928728,331.3866398488171,2.3746303725852695,,
113,-0.5399536855138596,0.8883460573555326,0.03010055231538174,0.6067167331419088,0.0017129283922238932,0.5338169258880274,0.0025574652423351347,2.858872927555921,0.10975128880793132,0.41954441150635263,0.08566427679781494,0.018295952634897288,90,0.6204019497928357,0.5399536855138596,,,,,2.237050178988495,,0.3313866398488171,0.0023746303725852695,0.6067167331419088,0.0024032323779287277,0.0017129283922238932,0.0024032323779287277,0.001830118171581111,FM,606.7167331419088,2.403232377928728,1.7129283922238931,1.830118171581111,2.403232377928728,331.3866398488171,2.3746303725852695,,
114,-0.4998353308840822,0.8473829801700733,0.02911435070150616,0.6080118169204409,0.0017614128041768668,0.5364473893727483,0.0026913753046786705,2.6908993651491544,0.10785056616323274,0.5510929697304185,0.08387465047977317,0.019936901598989126,90,0.6204910986652304,0.4998353308840822,,,,,2.073460479775172,,0.3313866398488171,0.0023746303725852695,0.6080118169204409,0.0024032323779287277,0.0017614128041768668,0.0024032323779287277,0.0016095701707328225,FM,608.0118169204409,2.403232377928728,1.7614128041768669,1.6095701707328225,2.403232377928728,331.3866398488171,2.3746303725852695,,
115,-0.4998353308840822,0.8167826915600342,0.02768582026676231,0.6115338563123247,0.001794133834971062,0.5409449209364966,0.0028208205155257236,2.566794442665943,0.10506897554321759,0.6425313940257601,0.08130230808467313,0.012921336674287623,90,0.6224645034092184,0.4998353308840822,,,,,1.9527365402175914,,0.3313866398488171,0.0023746303725852695,0.6115338563123247,0.0024032323779287277,0.001794133834971062,0.0024032323779287277,0.0016095701707328225,FM,611.5338563123247,2.403232377928728,1.794133834971062,1.6095701707328225,2.403232377928728,331.3866398488171,2.3746303725852695,,
116,-0.4600163855777314,0.8551977943630813,0.030823567894399363,0.607871231811398,0.0017973868671624653,0.5344375641618709,0.0026141158348258996,2.767499906568335,0.11131369042240105,0.5035990255319159,0.08739292369769071,0.026395074755821802,90,0.6263892381528058,0.4600163855777314,,,,,2.1077794295604315,,0.3313866398488171,0.0023746303725852695,0.607871231811398,0.0024032323779287277,0.0017973868671624653,0.0024032323779287277,0.000993166029769408,FM,607.871231811398,2.403232377928728,1.7973868671624653,0.993166029769408,2.403232377928728,331.3866398488171,2.3746303725852695,,
117,-0.4600163855777314,0.8713642150366648,0.029823023608042887,0.6073399526696891,0.0017451907707953698,0.5344262252990352,0.00260735259354274,2.8048037733037816,0.10922792562535906,0.46664279556791843,0.0851575775445451,0.019785115885918192,90,0.6197345473857714,0.4600163855777314,,,,,2.1863310843144936,,0.3313866398488171,0.0023746303725852695,0.6073399526696891,0.0024032323779287277,0.0017451907707953698,0.0024032323779287277,0.000993166029769408,FM,607.3399526696891,2.403232377928728,1.7451907707953698,0.993166029769408,2.403232377928728,331.3866398488171,2.3746303725852695,,
118,-0.41989803107421214,0.9300575964283889,0.02869334102954927,0.6021953966364733,0.001574662435223881,0.532722593683253,0.0025823924169508334,2.887871106997722,0.10904895136464854,0.39804756637251326,0.08347187264415318,0.021409073948659055,89,0.6110984408428859,0.41989803107421214,,,,,2.149478486507297,,0.3313866398488171,0.0023746303725852695,0.6021953966364733,0.0024032323779287277,0.001574662435223881,0.0024032323779287277,0.0019684683141720487,FM,602.1953966364732,2.403232377928728,1.574662435223881,1.9684683141720487,2.403232377928728,331.3866398488171,2.3746303725852695,,
119,-0.41989803107421214,0.928987655394209,0.02953406080332609,0.6033305127571393,0.0015869087189753252,0.5328107913797671,0.002480795297036611,2.9178604136260415,0.10847231219981168,0.379496090052047,0.08421477557823462,0.015252234149708853,90,0.6179495901177355,0.41989803107421214,,,,,2.202921508496103,,0.3313866398488171,0.0023746303725852695,0.6033305127571393,0.0024032323779287277,0.0015869087189753252,0.0024032323779287277,0.0019684683141720487,FM,603.3305127571393,2.403232377928728,1.5869087189753253,1.9684683141720487,2.403232377928728,331.3866398488171,2.3746303725852695,,
120,-0.37997858584399197,0.9988829692832905,0.027994475547298316,0.5802648447479208,0.0013685786521555195,0.5160195974138019,0.002368587818228666,2.920358284811948,0.10504943480838473,0.48378957920992477,0.07887520350582368,0.017461183043792107,90,0.5915942879928857,0.37997858584399197,,,,0.33474537601461474,1.5687232460912148,0.012310165769621248,0.3313866398488171,0.0023746303725852695,0.5802648447479208,0.0024032323779287277,0.0013685786521555195,0.0024032323779287277,0.002014803091379461,spinflip,580.2648447479208,2.403232377928728,1.3685786521555194,2.014803091379461,2.403232377928728,331.3866398488171,2.3746303725852695,,
121,-0.37997858584399197,0.9797626860971292,0.02689808259209323,0.5828058084034069,0.001375798829611283,0.519523184860793,0.002427010759631127,2.83030210242939,0.10288516819618813,0.5455183513313145,0.07691557474534017,0.026455654110002873,90,0.5918180609063127,0.37997858584399197,,,,0.3348776895015942,1.4662223587195373,0.010745971812452427,0.3313866398488171,0.0023746303725852695,0.5828058084034069,0.0024032323779287277,0.001375798829611283,0.0024032323779287277,0.002014803091379461,spinflip,582.8058084034069,2.403232377928728,1.375798829611283,2.014803091379461,2.403232377928728,331.3866398488171,2.3746303725852695,,
122,-0.3399596883455449,0.5817949917610519,0.02273670789531779,0.8603733282188379,0.0023686644039196095,0.8000916687089235,0.007518334834286626,1.6154252751688731,0.17094119900090438,1.570507333125028,0.1521631305070773,0.026578568053198838,73,0.8629886071922849,0.3399596883455449,0.34947776922709595,0.007045894502773788,0.6137282381506348,0.9632060073777308,0.5950348678862889,0.011863365777070676,0.3313866398488171,0.0023746303725852695,0.8603733282188379,0.016878535770448077,0.0023686644039196095,0.0024032323779287277,0.016878535770448077,spinflip,860.373328218838,16.878535770448078,2.3686644039196096,16.878535770448078,2.403232377928728,331.3866398488171,2.3746303725852695,349.47776922709596,7.0458945027737885
123,-0.3399596883455449,0.5726211742938215,0.02468919534101494,0.8630427848733465,0.002539648605820741,0.795140269621842,0.007604700403717129,1.7475395745620075,0.17333766201111894,1.473537821221757,0.15588544266801327,0.01745936742130737,73,0.8617321399741481,0.3399596883455449,0.3433221520627012,0.011708020591873347,0.6186062016050474,0.9619283536677486,0.5955613219962976,0.010858215446367317,0.3313866398488171,0.0023746303725852695,0.8630427848733465,0.016878535770448077,0.002539648605820741,0.0024032323779287277,0.016878535770448077,spinflip,863.0427848733465,16.878535770448078,2.5396486058207413,16.878535770448078,2.403232377928728,331.3866398488171,2.3746303725852695,343.3221520627012,11.708020591873346
124,-0.3000402547992519,0.6892798599015378,0.018473209654442452,0.8408056716044591,0.0018090854986208724,0.8031824874350049,0.005679314912353195,1.2635563489492492,0.14553617838671437,1.9971629395723116,0.12635766200803197,0.02544452136373489,76,0.8510067090800603,0.3000402547992519,0.33266086505461534,0.009062316262603086,0.6300986790015801,0.9627595440561955,0.7149374606587262,0.0152470336209778,0.3313866398488171,0.0023746303725852695,0.8408056716044591,0.008205500842457832,0.0018090854986208724,0.0024032323779287277,0.008205500842457832,spinflip,840.8056716044591,8.205500842457832,1.8090854986208724,8.205500842457832,2.403232377928728,331.3866398488171,2.3746303725852695,332.66086505461533,9.062316262603085
