Repository: sadityakr/Large-MR-due-to-interlayer-hybridization-CrSBr

# Large magnetoresistance from interlayer hybridization in CrSBr: data and analysis code

Data, analysis scripts and Jupyter notebooks for the paper
([arXiv:2608.11389](https://doi.org/10.48550/arXiv.2608.11389))

> **Large bias-tunable magnetoresistance from spin-dependent interlayer
> hybridization in van der Waals antiferromagnet CrSBr-based heterostructures**

The work studies vertical tunnelling transport through a graphene / CrSBr /
graphene junction ("Device 2"). Current-voltage curves
I(V) were recorded as a function of magnetic field applied along the crystal
**b** axis and the **c** axis, at temperatures from 3 K to 160 K. The
notebooks turn these into the magnetoresistance, the conductance-peak
spectroscopy, the Fowler-Nordheim analysis and the barrier-height versus
spin-canting-angle results reported in the paper. Bulk SQUID magnetometry and
an AFM topography scan of the device are included as well.

## Citation

If you use this code or data, please cite the paper (see also
[CITATION.cff](CITATION.cff)):

> S. Hameed, A. Kumar, C. Yu, A. P. Balan, X. Wang, L. Zhang, Y. Mokrousov and
> M. Kläui, *Large bias-tunable magnetoresistance from spin-dependent interlayer
> hybridization in van der Waals antiferromagnet CrSBr-based heterostructures*,
> arXiv:2608.11389 (2026). https://doi.org/10.48550/arXiv.2608.11389

```bibtex
@misc{hameed2026crsbr,
  title         = {Large bias-tunable magnetoresistance from spin-dependent interlayer hybridization in van der Waals antiferromagnet CrSBr-based heterostructures},
  author        = {Hameed, Sadeed and Kumar, Aditya and Yu, Chengjie and Balan, Aravind P. and Wang, Xinran and Zhang, Lichuan and Mokrousov, Yuriy and Kl{\"a}ui, Mathias},
  year          = {2026},
  eprint        = {2608.11389},
  archivePrefix = {arXiv},
  primaryClass  = {cond-mat.mes-hall},
  doi           = {10.48550/arXiv.2608.11389}
}
```

## Repository layout

```
├── data/                      Raw measurement files (read-only inputs)
│   ├── device 2/
│   │   ├── b_scans/           Field along b: H_scans/ (field sweeps) and IV_H_scans/ (I(V) at each H)
│   │   └── c_scans/           Field along c: same structure
│   ├── SQUID_bulk_CrSBr/      Bulk SQUID M(H) and M(T)
│   └── AFM data/              Bruker NanoScope scan of Device 2
├── output/IV_H_scans/         Processed tables the notebooks read (see below)
├── scripts/                   Loaders and analysis modules (importable package `scripts`)
├── notebooks/                 Analysis notebooks; run these
│   ├── Device_2/              Main analysis (b_scans/, c_scans/, barrier and canting analysis/, ...)
│   ├── compose figures/       Fig. 1c-e panels
│   ├── AFM data.ipynb         AFM topography and thickness line cut
│   └── SQUID_Bulk_MvsH.ipynb  Bulk magnetometry
└── pyproject.toml             Dependencies
```

## Running the notebooks

- Open a notebook and run it top to bottom. Notebooks are stored **without
  outputs**, so figures appear only after you run them.
- Most notebooks start with
  `from scripts.utils import setup_notebook; PROJECT_ROOT, np, pd, plt, Path = setup_notebook()`,
  which sets the plotting style and finds the repository root. Paths inside the
  notebooks are relative to it or to the notebook's own folder, so launch
  Jupyter from the repository root or the notebook's folder.
- Notebooks write figures and intermediate files to `output/`. Rendered images
  (`*.png`, `*.pdf`) under `output/` are git-ignored; processed tables
  (`*.csv`, `*.pkl`) are tracked.

Where to start:

| Goal | Notebook |
|---|---|
| One temperature, I(H) curves, I(V) at fixed field, MR vs bias | `notebooks/Device_2/b_scans/analysis_<T>K.ipynb` and `c_scans/analysis_<T>K.ipynb` |
| MR across all temperatures | `notebooks/Device_2/MR_summary_main.ipynb` |
| Conductance-peak spectroscopy and Fowler-Nordheim analysis | `notebooks/Device_2/barrier and canting analysis/Spectroscopy and FN analysis_<T>K.ipynb` |
| Barrier height vs canting angle | `notebooks/Device_2/barrier and canting analysis/Barrier_vs_canting_<T>K.ipynb`, `Summary_T_dependence.ipynb` |
| Transport regimes (Arrhenius, canting, hopping) | `notebooks/Device_2/Transport_regimes_story.ipynb`, `Tunneling regime analysis*.ipynb` |
| Fig.

## Data

### Raw files (`data/`)

Each measurement is a tab-separated `.dat` file with a `!`-prefixed header
(date, sample name and ID, instruments, comments) followed by a column table
(date, time, `Tcryo`, `Tsample`, `Hx`, `Hy`, `Hz`, `|H|`, `phi`, `theta`, and
lock-in channels `L1_Ch1` ... `L5_Ch2`).

`IV_H_scans/` holds one `*.datfolder` per temperature and field sweep. The
folder name records the start timestamp, scan type (`b_scan` or `c_scan`),
temperature, number of field steps, maximum field and field angles, for example
`20251106153846b_scan_30K_92steps_H0.90T_phi_84.0to84.0_theta_0.0to0.0°_v0.datfolder`.
Inside, each `*.txt.dat` file is one I(V) curve at one field value.

File: output/IV_H_scans/barrier_vs_canting/c_scans/Phi_vs_H_100K.csv (part 1 of 2)
df_index,H,A,A_err,V_peak,V_peak_err,V0_gauss,V0_gauss_err,slope,slope_err,intercept,intercept_err,chi2,n_points,V_peak_rough,abs_H,fwhm_meas_V,fwhm_meas_err,V_left_meas,V_right_meas,height_meas,sigma_noise,fwhm_fit_V,fwhm_fit_err_V,Phi_eV,Phi_err_eV,Phi_err_stat_eV,Phi_err_floor_eV,Phi_err_repeat_eV,window,Phi_meV,Phi_meV_err,Phi_err_stat_meV,Phi_err_repeat_meV,Phi_err_floor_meV,fwhm_fit_meV,fwhm_fit_meV_err,fwhm_meas_meV,fwhm_meas_meV_err
0,3.428550000131251,0.04669286200544906,0.047614061332995415,0.7746339201389028,0.05583166507562624,0.730429568477504,0.22056109823180295,0.05221086281000184,0.22123196403250792,1.4821969844374199,0.19447711109778593,0.005302631607386712,90,0.7696082215367734,3.428550000131251,0.336007479227042,0.0160107747831978,0.5508449931338876,0.8868524723609296,0.05434211505916815,0.005191178524224167,0.46222315559112354,0.17664582367937973,0.7746339201389028,0.05583166507562624,0.05583166507562624,0.019542447252143335,0.012087385085240456,FM,774.6339201389028,55.83166507562624,55.83166507562624,12.087385085240456,19.542447252143337,462.22315559112354,176.64582367937973,336.007479227042,16.0107747831978
1,3.428550000131251,0.03986388292000693,0.046856004900314836,0.7982399369322396,0.06429646865651775,0.8330062161557314,0.2572635968418792,-0.03539802149021428,0.22293902412585,1.5580325016092147,0.15668628178116575,0.0054520870087605,90,0.7896570669050101,3.428550000131251,0.31480735046634334,0.007256621185143835,0.6523410094371859,0.9671483599035292,0.050492800537595625,0.005565518989189935,0.46222315559112354,0.17664582367937973,0.7982399369322396,0.06429646865651775,0.06429646865651775,0.019542447252143335,0.012087385085240456,FM,798.2399369322396,64.29646865651775,64.29646865651775,12.087385085240456,19.542447252143337,462.22315559112354,176.64582367937973,314.80735046634334,7.2566211851438345
2,3.4285700001312502,0.042761420310953986,0.04969742041599887,0.784914864303006,0.061286120696442924,0.7428210583452521,0.2396524868531558,0.045671646292856,0.2249700060886864,1.491403158443674,0.20461535915430423,0.005286031010973414,90,0.7905382525018037,3.4285700001312502,0.3980862104170233,0.012490936596437786,0.542898353462061,0.9409845638790842,0.0504950690415662,0.005575772597657437,0.46222315559112354,0.17664582367937973,0.784914864303006,0.061286120696442924,0.061286120696442924,0.019542447252143335,0.012087385085240456,FM,784.9148643030061,61.28612069644292,61.28612069644292,12.087385085240456,19.542447252143337,462.22315559112354,176.64582367937973,398.0862104170233,12.490936596437786
3,3.4285700001312502,0.048469608412954786,0.044884933545890474,0.7714084091386273,0.052037724688788006,0.7428064480702434,0.21310146476485936,0.035598963075419474,0.2175875372225958,1.494238014673775,0.18871117730943268,0.004905815839084435,90,0.7726624511382767,3.4285700001312502,0.38176951473726095,0.01700502514404523,0.5568423197795659,0.9386118345168268,0.05631005003928547,0.006088449848264985,0.46222315559112354,0.17664582367937973,0.7714084091386273,0.052037724688788006,0.052037724688788006,0.019542447252143335,0.012087385085240456,FM,771.4084091386273,52.037724688788,52.037724688788,12.087385085240456,19.542447252143337,462.22315559112354,176.64582367937973,381.769514737261,17.00502514404523
4,3.200020000140624,0.059153693080545376,0.10530638622205159,0.7669911318057112,0.07153119398755793,0.6553233462402293,0.15615648512788233,0.1458112278004752,0.29856438560509385,1.4098197344174457,0.2972205535066156,0.004983146686020533,90,0.7783640643783565,3.200020000140624,0.4499577445786544,0.03557478236690308,0.4178787975653136,0.867836542143968,0.06523711318552725,0.005714430481604855,0.46222315559112354,0.17664582367937973,0.7669911318057112,0.07153119398755793,0.07153119398755793,0.019542447252143335,0.0036943097193475956,FM,766.9911318057112,71.53119398755793,71.53119398755793,3.6943097193475958,19.542447252143337,462.22315559112354,176.64582367937973,449.9577445786544,35.57478236690308
5,3.200020000140624,0.055594389705143014,0.07388391351436274,0.7722975795701406,0.05493842009556162,0.7000391487160842,0.18792453177320323,0.09742347731742329,0.2581170107235645,1.446333066756537,0.2456516673655146,0.004562521493696054,89,0.7758667740606214,3.200020000140624,0.4306514812514188,0.15436050547562763,0.4821236755515443,0.9127751568029631,0.060614747343885,0.016296085894120585,0.46222315559112354,0.17664582367937973,0.7722975795701406,0.05493842009556162,0.05493842009556162,0.019542447252143335,0.0036943097193475956,FM,772.2975795701406,54.938420095561625,54.938420095561625,3.6943097193475958,19.542447252143337,462.22315559112354,176.64582367937973,430.6514812514188,154.36050547562763
6,2.971520000151438,0.0504547863377355,0.043706664649538575,0.780503295633016,0.049471879865887095,0.7569001764744666,0.20502386186634514,0.030682378155446225,0.21546071375318335,1.5033696202565827,0.18604884641429173,0.006264904742319051,90,0.7800508820015031,2.971520000151438,0.36341937227642196,0.017627699061259758,0.5490395510369407,0.9124589233133626,0.055903392172488436,0.005505974307490908,0.46222315559112354,0.17664582367937973,0.780503295633016,0.049471879865887095,0.049471879865887095,0.019542447252143335,0.018437852868326193,FM,780.503295633016,49.4718798658871,49.4718798658871,18.437852868326193,19.542447252143337,462.22315559112354,176.64582367937973,363.41937227642194,17.627699061259758
7,2.971520000151438,0.04004682838030569,0.04416249598359152,0.8036695061091683,0.06195427747501822,0.8272730076207667,0.2568313907807774,-0.024362510148358843,0.2201583739485722,1.5564245689551115,0.1574491752262608,0.004944176623616384,90,0.7899995256304609,2.971520000151438,,,0.7400919991750133,,0.04392626523866698,0.010223387486824899,0.46222315559112354,0.17664582367937973,0.8036695061091683,0.06195427747501822,0.06195427747501822,0.019542447252143335,0.018437852868326193,FM,803.6695061091683,61.95427747501822,61.95427747501822,18.437852868326193,19.542447252143337,462.22315559112354,176.64582367937973,,
8,2.742930000164058,0.12078320852341774,0.16300295332061224,0.7394282215667836,0.034701875339760095,0.6250011851533364,0.09066868612543358,0.302643860446732,0.38782944578217027,1.2563154475103229,0.40452868541171044,0.006735127860593111,90,0.7767027172727455,2.742930000164058,,,,0.833451165347114,0.13803521304476452,0.006043976448613758,0.46222315559112354,0.17664582367937973,0.7394282215667836,0.034701875339760095,0.034701875339760095,0.019542447252143335,0.021010244738788396,FM,739.4282215667836,34.70187533976009,34.70187533976009,21.010244738788394,19.542447252143337,462.22315559112354,176.64582367937973,,
9,2.742930000164058,0.047118765170696235,0.03883348043801317,0.7907381805496743,0.0520732850683913,0.80076916726681,0.21981232090816713,-0.012226623724456388,0.21221406923406333,1.5445158773138399,0.1654072174122926,0.005726882613457952,90,0.7899440772459418,2.742930000164058,0.35963785078696264,0.02324890181969767,0.606259926075615,0.9658977768625776,0.053675518591826385,0.005421548804559024,0.46222315559112354,0.17664582367937973,0.7907381805496743,0.0520732850683913,0.0520732850683913,0.019542447252143335,0.021010244738788396,FM,790.7381805496742,52.0732850683913,52.0732850683913,21.010244738788394,19.542447252143337,462.22315559112354,176.64582367937973,359.63785078696264,23.248901819697668
10,2.51439000017897,0.06512274421644035,0.07635911438177317,0.7703788099323651,0.04428821894454163,0.7064870208211161,0.15754122246092697,0.10240822299858016,0.251200218978276,1.4458918823593412,0.24405785755550824,0.005505180686422663,90,0.7821496699961927,2.51439000017897,0.4580277448909326,0.02172044356449402,0.45359740663988096,0.9116251515308136,0.07178317938032225,0.0058120842644578405,0.46222315559112354,0.17664582367937973,0.7703788099323651,0.04428821894454163,0.04428821894454163,0.019542447252143335,0.012316435697155553,FM,770.378809932365,44.28821894454163,44.28821894454163,12.316435697155553,19.542447252143337,462.22315559112354,176.64582367937973,458.02774489093264,21.72044356449402
11,2.51439000017897,0.04171613849028018,0.06218102492078154,0.778582635317034,0.06909401896385059,0.7172256743057145,0.24971878814821105,0.06326117624836411,0.2471455976853443,1.496333947108191,0.23059926527830488,0.004848245526507696,89,0.7834204313677355,2.51439000017897,0.3579826585973592,0.04099131685732262,0.5414919951893616,0.8994746537867209,0.04556149581114552,0.013494885400984329,0.46222315559112354,0.17664582367937973,0.778582635317034,0.06909401896385059,0.06909401896385059,0.019542447252143335,0.012316435697155553,FM,778.582635317034,69.09401896385059,69.09401896385059,12.316435697155553,19.542447252143337,462.22315559112354,176.64582367937973,357.9826585973592,40.99131685732262
12,2.2858100001968666,0.061649923421580655,0.09681615500956228,0.753246427522445,0.062048231925843314,0.6505856613792148,0.15825912350155036,0.1432634904548114,0.28531308954767687,1.4275470373123242,0.277004954672739,0.0064427011927534064,90,0.7576435500040081,2.2858100001968666,0.4024367486639076,0.03517565512493786,0.44933185937696746,0.8517686080408751,0.06909519821917205,0.006373149446836481,0.46222315559112354,0.17664582367937973,0.753246427522445,0.062048231925843314,0.062048231925843314,0.019542447252143335,0.012308187336460899,FM,753.246427522445,62.04823192584331,62.04823192584331,12.308187336460898,19.542447252143337,462.22315559112354,176.64582367937973,402.4367486639076,35.17565512493786
13,2.2858100001968666,0.037935240933066904,0.05385563239936771,0.783073426401929,0.07248085750837657,0.727972159134301,0.2674224352329288,0.05215124848817101,0.2310977231829481,1.5123685440761439,0.21252256265018174,0.0041640120435723765,90,0.7863916179214431,2.2858100001968666,0.36453711475144923,0.013116664444668594,0.5572830088564774,0.9218201236079266,0.04286945641901367,0.005321340721764774,0.46222315559112354,0.17664582367937973,0.783073426401929,0.07248085750837657,0.07248085750837657,0.019542447252143335,0.012308187336460899,FM,783.073426401929,72.48085750837657,72.48085750837657,12.308187336460898,19.542447252143337,462.22315559112354,176.64582367937973,364.5371147514492,13.116664444668594
14,2.057210000218743,0.046473684798348916,0.05081944299585571,0.793163359446468,0.05497952769335205,0.8274059280518719,0.2209497784379162,-0.040700012574137946,0.22485100601703067,1.5821211651621865,0.1547147975397862,0.0067682247911574735,90,0.7825593832276554,2.057210000218743,,,0.6584922734778006,,0.0544645684619333,0.005558549005464692,0.46222315559112354,0.17664582367937973,0.793163359446468,0.05497952769335205,0.05497952769335205,0.019542447252143335,0.053042286107785254,FM,793.163359446468,54.97952769335205,54.97952769335205,53.04228610778525,19.542447252143337,462.22315559112354,176.64582367937973,,
15,2.057210000218743,1.1052145465036805,1.2032718330136623,0.6713007442885772,0.019220471121502627,1.0010313517476945,0.07286538076797211,-3.108291092265603,2.4353950268811726,3.42699520892901,1.2296773044536065,0.3918683674799531,76,0.8507288567577155,2.057210000218743,,,0.7943028674256615,,1.266711518654944,0.02060480593510862,0.46222315559112354,0.17664582367937973,0.6713007442885772,0.053042286107785254,0.019220471121502627,0.019542447252143335,0.053042286107785254,FM,671.3007442885772,53.04228610778525,19.220471121502626,53.04228610778525,19.542447252143337,462.22315559112354,176.64582367937973,,
16,1.8285901342291007,0.05476295142337419,0.0904366698563445,0.8060598582074149,0.05912948229225557,0.888917897700589,0.17627304706590635,-0.10771699871914517,0.27611081660355874,1.6376626854385568,0.16466429526714854,0.008198092262203237,90,0.7848809656815632,1.8285901342291007,,,0.6862052467532004,,0.06888443456706689,0.005775519429130572,0.46222315559112354,0.17664582367937973,0.8060598582074149,0.05912948229225557,0.05912948229225557,0.019542447252143335,0.02165844899301743,canting,806.0598582074149,59.129482292255574,59.129482292255574,21.65844899301743,19.542447252143337,462.22315559112354,176.64582367937973,,
17,1.8285901342291007,0.07723497939529854,0.09169431535658985,0.7989241010028056,0.04033640949239352,0.8733476115071186,0.13852420346931116,-0.1388259236694981,0.2768229991897321,1.6420285144135967,0.16693664103219907,0.005510429981094877,89,0.7879108778175351,1.8285901342291007,,,0.6772214791874592,,0.08246579504080538,0.005617065481778259,0.46222315559112354,0.17664582367937973,0.7989241010028056,0.04033640949239352,0.04033640949239352,0.019542447252143335,0.02165844899301743,canting,798.9241010028056,40.33640949239352,40.33640949239352,21.65844899301743,19.542447252143337,462.22315559112354,176.64582367937973,,
18,1.5999800002812536,0.0403125758341444,0.04349221446921729,0.7814509320213429,0.06177898477142372,0.8055268338019768,0.25533157384151217,-0.024979387222690042,0.21939732613314533,1.5871363124219389,0.15342755478213957,0.5525311309262416,90,0.7691961344096194,1.5999800002812536,0.0097404484310456,0.007388958032440985,0.7392615346045054,0.749001983035551,0.1451695943976863,0.058549146746293766,0.46222315559112354,0.17664582367937973,0.7814509320213429,0.06177898477142372,0.06177898477142372,0.019542447252143335,0.006517530270693443,canting,781.4509320213429,61.778984771423715,61.778984771423715,6.517530270693443,19.542447252143337,462.22315559112354,176.64582367937973,9.7404484310456,7.388958032440985
19,1.5999800002812536,0.04859008275709577,0.06448778131186161,0.7687868500645292,0.06001100415723304,0.7012190073609486,0.2082876890867966,0.08030096729694557,0.24076222856393323,1.5010108675899732,0.2241008854952057,0.009231017294827172,90,0.7695403665350703,1.5999800002812536,0.29748712535746036,0.030370566224507307,0.5260975170430848,0.8235846424005452,0.05388156721194014,0.007262775869756517,0.46222315559112354,0.17664582367937973,0.7687868500645292,0.06001100415723304,0.06001100415723304,0.019542447252143335,0.006517530270693443,canting,768.7868500645292,60.01100415723304,60.01100415723304,6.517530270693443,19.542447252143337,462.22315559112354,176.64582367937973,297.48712535746034,30.370566224507307
20,1.3715200003281032,0.050209531070529716,0.04447366993683168,0.785950357121117,0.048771391692732535,0.800809254933778,0.2059253758107554,-0.01929215588073343,0.21637026307068466,1.5840537583141685,0.15652112792292355,0.006260045077942552,90,0.7744816192009016,1.3715200003281032,,,0.6318508593444233,,0.05923842940320688,0.005639272999517978,0.46222315559112354,0.17664582367937973,0.785950357121117,0.048771391692732535,0.048771391692732535,0.019542447252143335,0.016994386912865016,canting,785.950357121117,48.771391692732536,48.771391692732536,16.994386912865018,19.542447252143337,462.22315559112354,176.64582367937973,,
21,1.3715200003281032,0.041611556289360314,0.03752964188907229,0.77797552023006,0.060246386658054034,0.7561503567903844,0.2573756034310121,0.023427827253790622,0.2213683308534714,1.5579799352276864,0.182268019611997,0.005426329071645346,89,0.7716266818941883,1.3715200003281032,0.3539051739071246,0.04195746935231688,0.588778654777261,0.9426838286843856,0.049368944966560524,0.005864522600062315,0.46222315559112354,0.17664582367937973,0.77797552023006,0.060246386658054034,0.060246386658054034,0.019542447252143335,0.016994386912865016,canting,777.97552023006,60.246386658054035,60.246386658054035,16.994386912865018,19.542447252143337,462.22315559112354,176.64582367937973,353.9051739071246,41.957469352316885
22,1.1429600003937146,0.055434321531481805,0.04685810935952353,0.7873323488652308,0.04444821749966034,0.8042342410889027,0.18670413733834101,-0.024220462984801957,0.21637763543148586,1.616866958484262,0.15772437165226338,0.004192547820935131,90,0.7760485758058622,1.1429600003937146,,,0.5976072790698111,,0.06178155870118604,0.0054292050418623386,0.46222315559112354,0.17664582367937973,0.7873323488652308,0.04444821749966034,0.04444821749966034,0.019542447252143335,0.009742631499423265,canting,787.3323488652309,44.44821749966034,44.44821749966034,9.742631499423265,19.542447252143337,462.22315559112354,176.64582367937973,,
23,1.1429600003937146,0.06362615165968355,0.06426444564410752,0.7979323862180359,0.041392313691848585,0.8416293983436752,0.16245256737303385,-0.07041073188144692,0.23421094077330118,1.6476350800169663,0.15515393904250124,0.006714332582331298,90,0.7852959418196392,1.1429600003937146,,,0.651276605099763,,0.07405529132407707,0.02228930409239843,0.46222315559112354,0.17664582367937973,0.7979323862180359,0.041392313691848585,0.041392313691848585,0.019542447252143335,0.009742631499423265,canting,797.9323862180358,41.392313691848585,41.392313691848585,9.742631499423265,19.542447252143337,462.22315559112354,176.64582367937973,,
24,0.914320000492169,0.057696120848734926,0.04452478005703529,0.7888327388651304,0.04250488811716659,0.7983428418943201,0.17956506631598831,-0.01419316178913294,0.2125615357996123,1.6759975695317697,0.16471659693276272,0.007001309742526102,90,0.7855150312701404,0.914320000492169,,,0.6265420891922228,,0.06384604818968889,0.006052900333596326,0.46222315559112354,0.17664582367937973,0.7888327388651304,0.04250488811716659,0.04250488811716659,0.019542447252143335,0.022369335857575057,canting,788.8327388651304,42.50488811716659,42.50488811716659,22.369335857575056,19.542447252143337,462.22315559112354,176.64582367937973,,
25,0.914320000492169,0.07666466547608101,0.09526523563405576,0.810047920740982,0.03964779501916734,0.8838202325052437,0.13447356453859186,-0.13680844562975772,0.27685933937955276,1.7619205213528735,0.16403630400375407,0.6014950510704047,90,0.7904883946968937,0.914320000492169,0.01035504101670981,0.008842208297413723,0.657916417269139,0.6682714582858488,0.15016125526004692,0.0663151477073646,0.46222315559112354,0.17664582367937973,0.810047920740982,0.03964779501916734,0.03964779501916734,0.019542447252143335,0.022369335857575057,canting,810.047920740982,39.64779501916734,39.64779501916734,22.369335857575056,19.542447252143337,462.22315559112354,176.64582367937973,10.355041016709809,8.842208297413723
26,0.6857100006562542,0.050625624245347056,0.055264807832105335,0.7974925186348698,0.048378694079508996,0.8244002336973811,0.2027516736071199,-0.03504651256702447,0.22839933942617438,1.77136252487166,0.15258863703288836,0.01235429201514183,90,0.7749180633298597,0.6857100006562542,,,0.6117906734431805,,0.059287842004090624,0.008933101879135102,0.46222315559112354,0.17664582367937973,0.7974925186348698,0.048378694079508996,0.048378694079508996,0.019542447252143335,0.011281806820011118,canting,797.4925186348698,48.378694079508996,48.378694079508996,11.281806820011118,19.542447252143337,462.22315559112354,176.64582367937973,,
27,0.6857100006562542,0.07209971386889191,0.0524259388906262,0.791586682962325,0.03453161936012455,0.801089916814186,0.14874566888658414,-0.017751587510146105,0.22060455536028215,1.7386866282274485,0.1754388460764717,0.006434003715436704,89,0.7918031197454913,0.6857100006562542,,,0.6013531331099039,,0.079187835498819,0.020046697031534323,0.46222315559112354,0.17664582367937973,0.791586682962325,0.03453161936012455,0.03453161936012455,0.019542447252143335,0.011281806820011118,canting,791.5866829623251,34.531619360124544,34.531619360124544,11.281806820011118,19.542447252143337,462.22315559112354,176.64582367937973,,
28,0.45718000098429495,0.0695474562644903,0.07442715633743743,0.7749735559378004,0.04095635007122868,0.7131861672947675,0.14895277356345712,0.1061555179177742,0.2461955520763327,1.7182968438244643,0.23866778741268432,0.008026623785730831,90,0.7817697707916332,0.45718000098429495,0.41279608041257326,0.0155225530005924,0.4747253901562863,0.8875214705688595,0.07646797626601261,0.00662149580540427,0.46222315559112354,0.17664582367937973,0.7749735559378004,0.04095635007122868,0.04095635007122868,0.019542447252143335,0.014725624773942042,canting,774.9735559378004,40.95635007122868,40.95635007122868,14.725624773942043,19.542447252143337,462.22315559112354,176.64582367937973,412.79608041257325,15.522553000592401
29,0.45718000098429495,0.06467185808462292,0.0714931636453752,0.8106781679058118,0.042286629936867166,0.8607220856012542,0.1645646160454284,-0.08130483284064498,0.25107303526109376,1.870529292843911,0.16427293229031256,0.005905291054267517,89,0.79750953494489,0.45718000098429495,,,0.6758511933311065,,0.07322885468266054,0.006065115907661876,0.46222315559112354,0.17664582367937973,0.8106781679058118,0.042286629936867166,0.042286629936867166,0.019542447252143335,0.014725624773942042,canting,810.6781679058118,42.286629936867165,42.286629936867165,14.725624773942043,19.542447252143337,462.22315559112354,176.64582367937973,,
30,0.2285700019687623,0.05027310290870669,0.05025155162356023,0.7792495287909816,0.05154582992354975,0.740256659282971,0.204953544466155,0.04986233303571406,0.22266090611629066,1.8357732647163956,0.20020060457637354,0.005116346288406861,90,0.7822280416997992,0.2285700019687623,0.3976147868610278,0.028522497183551522,0.5575428591319298,0.9551576459929576,0.05335303260005333,0.005792758223350965,0.46222315559112354,0.17664582367937973,0.7792495287909816,0.05154582992354975,0.05154582992354975,0.019542447252143335,0.008583999745234102,canting,779.2495287909817,51.54582992354975,51.54582992354975,8.583999745234102,19.542447252143337,462.22315559112354,176.64582367937973,397.6147868610278,28.522497183551522
31,0.2285700019687623,0.05933421204782721,0.04899478994976493,0.7941372724193133,0.041245058766009056,0.8086580883303691,0.17455229634580466,-0.022329178030335652,0.2167136897501868,1.8835370517214782,0.1585797372063857,0.09690164589960026,90,0.7829451553010016,0.2285700019687623,,,0.6725281955753021,,0.07352736294378816,0.02578751090923415,0.46222315559112354,0.17664582367937973,0.7941372724193133,0.041245058766009056,0.041245058766009056,0.019542447252143335,0.008583999745234102,canting,794.1372724193133,41.24505876600906,41.24505876600906,8.583999745234102,19.542447252143337,462.22315559112354,176.64582367937973,,
32,-0.00015297058540778355,0.06396130473561287,0.052143515467167716,0.7846851041846196,0.03939218653489867,0.7562466484055705,0.16207996444921258,0.04668597373306808,0.21784107297742947,1.8500249614666637,0.1946445861941671,0.009155235912516978,90,0.785486224413828,0.00015297058540778355,0.3640357436847349,0.01993739242077361,0.5768241927581135,0.9408599364428484,0.07445887212475238,0.007224225594493572,0.46222315559112354,0.17664582367937973,0.7846851041846196,0.03939218653489867,0.03939218653489867,0.019542447252143335,0.006790943416531663,AFM,784.6851041846196,39.39218653489867,39.39218653489867,6.790943416531663,19.542447252143337,462.22315559112354,176.64582367937973,364.0357436847349,19.93739242077361
33,-0.00015297058540778355,0.06334566828883305,0.04652096588022886,0.7902575415597691,0.038162265416617325,0.778907577412627,0.16357106571952346,0.018634251275953168,0.21139812705541913,1.8715315523007308,0.1696776437060381,0.07857899057378828,90,0.7785749554494986,0.00015297058540778355,0.2485658219675777,0.02204058360205553,0.6844672056953509,0.9330330276629286,0.0834237177381654,0.022869198282903205,0.46222315559112354,0.17664582367937973,0.7902575415597691,0.038162265416617325,0.038162265416617325,0.019542447252143335,0.006790943416531663,AFM,790.2575415597692,38.16226541661732,38.16226541661732,6.790943416531663,19.542447252143337,462.22315559112354,176.64582367937973,248.5658219675777,22.04058360205553
34,-0.2284800019695378,0.07246831094982217,0.058624669426508166,0.7789042637822896,0.03507792823377427,0.7470530218320156,0.14348209174228985,0.05912133988783494,0.2210177131840248,1.8107928863484437,0.20188263955630287,0.014041162118551132,90,0.7820882208252505,0.2284800019695378,0.42903193089406455,0.022133187138470106,0.5229781414908167,0.9520100723848812,0.080199933060636,0.00919428714810148,0.46222315559112354,0.17664582367937973,0.7789042637822896,0.03507792823377427,0.03507792823377427,0.019542447252143335,0.011121824117316619,canting,778.9042637822896,35.07792823377427,35.07792823377427,11.121824117316619,19.542447252143337,462.22315559112354,176.64582367937973,429.03193089406454,22.133187138470106
35,-0.2284800019695378,0.06771153402388964,0.05124113609453514,0.7807571715239227,0.03656368315473814,0.7622617137070956,0.15313781942653712,0.032327272574307425,0.2142956178357859,1.8354652511073837,0.18619944305066208,0.06967775641354143,90,0.780334818282064,0.2284800019695378,0.038114796496847236,0.011812274282201694,0.6314328714232267,0.6695476679200739,0.08433309418148618,0.021419015845516594,0.46222315559112354,0.17664582367937973,0.7807571715239227,0.03656368315473814,0.03656368315473814,0.019542447252143335,0.011121824117316619,canting,780.7571715239227,36.563683154738136,36.563683154738136,11.121824117316619,19.542447252143337,462.22315559112354,176.64582367937973,38.114796496847234,11.812274282201694
36,-0.457050000984575,0.05943551281995326,0.06264301337537895,0.7904631548997998,0.04168950187300852,0.8223796744436732,0.17325931980557505,-0.04860129978000969,0.2340070955343576,1.8496034659134049,0.15061474011360695,0.01375259499750808,90,0.7658373934248499,0.457050000984575,,,0.6359590131685712,,0.06938858091484255,0.008985968004528147,0.46222315559112354,0.17664582367937973,0.7904631548997998,0.04168950187300852,0.04168950187300852,0.019542447252143335,0.015579103936925853,canting,790.4631548997997,41.689501873008524,41.689501873008524,15.579103936925854,19.542447252143337,462.22315559112354,176.64582367937973,,
37,-0.457050000984575,0.06730489075349351,0.058876785300429314,0.78282001944509,0.03869208999411226,0.7478460302226518,0.15941124819427746,0.06016225746508298,0.232173837472974,1.757732441940064,0.21359983299441818,0.025590197897336017,89,0.7873972874959919,0.457050000984575,0.40454724810176035,0.12478417374500678,0.5543407982753694,0.9588880463771298,0.07251013793039159,0.013017153026447448,0.46222315559112354,0.17664582367937973,0.78282001944509,0.03869208999411226,0.03869208999411226,0.019542447252143335,0.015579103936925853,canting,782.8200194450901,38.69208999411226,38.69208999411226,15.579103936925854,19.542447252143337,462.22315559112354,176.64582367937973,404.5472481017604,124.78417374500678
38,-0.6856800006562828,0.07182173957214963,0.061287011395556826,0.7703859814473948,0.03637097888073303,0.7278008545988305,0.14486942829692115,0.07754258064484452,0.22525716618733096,1.66965736862361,0.20646110921468422,0.0052815182309475395,90,0.7693178173498998,0.6856800006562828,0.4412743990796757,0.018542314475431757,0.5015754347730197,0.9428498338526954,0.0769718015683272,0.005996878421046374,0.46222315559112354,0.17664582367937973,0.7703859814473948,0.03637097888073303,0.03637097888073303,0.019542447252143335,0.011737452953264593,canting,770.3859814473948,36.370978880733034,36.370978880733034,11.737452953264594,19.542447252143337,462.22315559112354,176.64582367937973,441.2743990796757,18.542314475431755
39,-0.6856800006562828,0.07461791764003502,0.06964643726263585,0.7830412719893789,0.03652122152056751,0.7300778166296593,0.1398872253131167,0.09887359965381735,0.23600314454054871,1.6510234705600466,0.22704962216866198,0.004436332660750521,90,0.784931103611924,0.6856800006562828,0.4610349936704189,0.008898143989730592,0.4659015530359417,0.9269365467063606,0.07837524445184622,0.00551047691031588,0.46222315559112354,0.17664582367937973,0.7830412719893789,0.03652122152056751,0.03652122152056751,0.019542447252143335,0.011737452953264593,canting,783.0412719893789,36.521221520567515,36.521221520567515,11.737452953264594,19.542447252143337,462.22315559112354,176.64582367937973,461.0349936704189,8.898143989730592
40,-0.9142500004922067,0.05867437185449258,0.04560444336186959,0.770671475689579,0.04212273119698671,0.7496748887902032,0.17656554826816656,0.03177824791134314,0.2131898570619318,1.6446291912147337,0.1779039376673342,0.0090812169289092,90,0.7665410867174347,0.9142500004922067,0.35685315301861664,0.014724804364763802,0.5767602901512426,0.9336134431698593,0.06754954807640715,0.007109920874247077,0.46222315559112354,0.17664582367937973,0.770671475689579,0.04212273119698671,0.04212273119698671,0.019542447252143335,0.008468291131714,canting,770.6714756895791,42.122731196986706,42.122731196986706,8.468291131714,19.542447252143337,462.22315559112354,176.64582367937973,356.85315301861664,14.724804364763802
41,-0.9142500004922067,0.061913637972988524,0.04580173076625575,0.7761862001152304,0.03949111230408557,0.77003498375488,0.16735702201735828,0.00988834936977906,0.21147648254735635,1.6585998198477006,0.17165705819669555,0.007342966759245037,90,0.7748364811457917,0.9142500004922067,0.353167889707086,0.031798234841774284,0.5934343192357964,0.9466022089428824,0.07062174458021442,0.012449593999539283,0.46222315559112354,0.17664582367937973,0.7761862001152304,0.03949111230408557,0.03949111230408557,0.019542447252143335,0.008468291131714,canting,776.1862001152305,39.49111230408557,39.49111230408557,8.468291131714,19.542447252143337,462.22315559112354,176.64582367937973,353.16788970708603,31.798234841774285
42,-1.1429000003937353,0.06075325477390908,0.07632016185542148,0.7614394222072647,0.04915448528601416,0.6912047421651054,0.16734756916010451,0.10389450953613201,0.2529230985717988,1.5207517489239784,0.2422475663091919,0.0075206441010968895,90,0.7700373127657316,1.1429000003937353,0.41034465851671376,0.0245336493424585,0.500213054374224,0.9105577128909378,0.07206450385612095,0.006283338754994417,0.46222315559112354,0.17664582367937973,0.7614394222072647,0.04915448528601416,0.04915448528601416,0.019542447252143335,0.009022208575801534,canting,761.4394222072647,49.154485286014165,49.154485286014165,9.022208575801534,19.542447252143337,462.22315559112354,176.64582367937973,410.34465851671376,24.5336493424585
43,-1.1429000003937353,0.05939689671556413,0.04772921944748541,0.7605987842244487,0.04213269610351811,0.7305383510883616,0.17440180780052644,0.045822388151012174,0.21519987805614194,1.5634156476330785,0.1810830670640521,0.006419227956322292,90,0.7523260629290579,1.1429000003937353,0.39972587508093826,0.03512961446392423,0.5260285440321565,0.9257544191130948,0.07299178617122151,0.005841898153338716,0.46222315559112354,0.17664582367937973,0.7605987842244487,0.04213269610351811,0.04213269610351811,0.019542447252143335,0.009022208575801534,canting,760.5987842244488,42.13269610351811,42.13269610351811,9.022208575801534,19.542447252143337,462.22315559112354,176.64582367937973,399.72587508093824,35.12961446392423
44,-1.3715400003280984,0.06889670063894388,0.07694515732399666,0.7991228425100202,0.042554112630595414,0.8664863776309483,0.14991450230598677,-0.1135689575653913,0.2503995299196151,1.6489432284318677,0.15863896546378922,0.005376356451705607,90,0.7924067575230462,1.3715400003280984,,,0.6395552634122351,,0.07311794660925061,0.005621540689596177,0.46222315559112354,0.17664582367937973,0.7991228425100202,0.042554112630595414,0.042554112630595414,0.019542447252143335,0.01749306499935795,canting,799.1228425100202,42.55411263059541,42.55411263059541,17.49306499935795,19.542447252143337,462.22315559112354,176.64582367937973,,
45,-1.3715400003280984,0.04747251313303916,0.057597405887397264,0.766953246188076,0.05710860781617506,0.7159472732464162,0.2149290560655652,0.060767780081131054,0.23243431707533868,1.529226885529358,0.2132346345113421,0.0064631325397585485,90,0.7737515068943885,1.3715400003280984,0.38356576701446676,0.014229074403024825,0.5379304699681534,0.9214962369826202,0.05468026546108111,0.006324374646913178,0.46222315559112354,0.17664582367937973,0.766953246188076,0.05710860781617506,0.05710860781617506,0.019542447252143335,0.01749306499935795,canting,766.953246188076,57.10860781617506,57.10860781617506,17.49306499935795,19.542447252143337,462.22315559112354,176.64582367937973,383.56576701446676,14.229074403024825
46,-1.5998700002812727,0.06769211164963052,0.09990867647060199,0.7562991406505513,0.05106318888163458,0.6655270871253343,0.14562596810361658,0.143306243880155,0.2877414025673051,1.4441376536013841,0.28578275554933896,0.006389215800578467,90,0.7732344295280564,1.5998700002812727,0.5237891048854995,0.015192486346525787,0.3649558115264315,0.888744916411931,0.07198873162636803,0.005956620122895403,0.46222315559112354,0.17664582367937973,0.7562991406505513,0.05106318888163458,0.05106318888163458,0.019542447252143335,0.01585477788783262,canting,756.2991406505513,51.06318888163458,51.06318888163458,15.85477788783262,19.542447252143337,462.22315559112354,176.64582367937973,523.7891048854995,15.192486346525786
47,-1.5998700002812727,0.042824249072754644,0.043081919568428426,0.770043435735571,0.05940009770340793,0.7369165168990434,0.24078941398205891,0.03630492555102836,0.21807517237283364,1.5420739954472977,0.18797031058105032,0.008790190743030696,90,0.7699121697780058,1.5998700002812727,0.17197052959840253,0.01674624167127868,0.6272553174141542,0.7992258470125567,0.058700406897913206,0.005937758434518452,0.46222315559112354,0.17664582367937973,0.770043435735571,0.05940009770340793,0.05940009770340793,0.019542447252143335,0.01585477788783262,canting,770.0434357355709,59.40009770340793,59.40009770340793,15.85477788783262,19.542447252143337,462.22315559112354,176.64582367937973,171.97052959840252,16.746241671278682
48,-1.8284100002461157,0.056152153566739346,0.048840280346906094,0.7715567000795589,0.04498771651154264,0.7422260744488617,0.1842437582742062,0.042292086128575886,0.21825015716990043,1.5192894326979076,0.19139564135416584,0.006263277789283773,90,0.7740477460617233,1.8284100002461157,0.3609100837603262,0.017177342060548047,0.5420556813698454,0.9029657651301716,0.0649751140890103,0.005455070856755902,0.46222315559112354,0.17664582367937973,0.7715567000795589,0.04498771651154264,0.04498771651154264,0.019542447252143335,0.01612661375731198,canting,771.5567000795589,44.98771651154264,44.98771651154264,16.12661375731198,19.542447252143337,462.22315559112354,176.64582367937973,360.9100837603262,17.177342060548046
49,-1.8284100002461157,0.05917576519597505,0.06726033184902125,0.7747877518010018,0.04369118332851764,0.814078844280346,0.1791527931056463,-0.059119235716692274,0.24757652956364787,1.5946657220415053,0.1534121668003844,0.006241341469006754,89,0.7515408252679356,1.8284100002461157,,,0.6161652105918127,,0.06716171807252787,0.0055476462625935405,0.46222315559112354,0.17664582367937973,0.7747877518010018,0.04369118332851764,0.04369118332851764,0.019542447252143335,0.01612661375731198,canting,774.7877518010018,43.69118332851764,43.69118332851764,16.12661375731198,19.542447252143337,462.22315559112354,176.64582367937973,,
50,-2.0571300002187516,0.053516098011153826,0.05082294763453579,0.7657258466439125,0.04868185843046634,0.7222823994630378,0.19287511097927973,0.058897375611331404,0.22184665802409567,1.5041005421644214,0.19501030469145175,0.006989195722034472,90,0.7613314141538072,2.0571300002187516,0.3969131468550787,0.01454384249580773,0.5420258410526739,0.9389389879077527,0.05815684728097037,0.006298430915136156,0.46222315559112354,0.17664582367937973,0.7657258466439125,0.04868185843046634,0.04868185843046634,0.019542447252143335,0.006427235731853488,FM,765.7258466439125,48.681858430466335,48.681858430466335,6.4272357318534885,19.542447252143337,462.22315559112354,176.64582367937973,396.9131468550787,14.543842495807729
51,-2.0571300002187516,0.06608751220034187,0.062261097384129056,0.758419409944314,0.04028882215140317,0.7115001611887309,0.15688101283130135,0.0782345519975094,0.23008699508065,1.4791995326643372,0.21085314993085066,0.0056834473165065635,90,0.7613358305370745,2.0571300002187516,0.41094698545640607,0.01743003843490847,0.47904927539910835,0.8899962608555144,0.07385545874095567,0.005471346059870809,0.46222315559112354,0.17664582367937973,0.758419409944314,0.04028882215140317,0.04028882215140317,0.019542447252143335,0.006427235731853488,FM,758.419409944314,40.28882215140317,40.28882215140317,6.4272357318534885,19.542447252143337,462.22315559112354,176.64582367937973,410.9469854564061,17.430038434908468
52,-2.2856800001968782,0.056696923061194955,0.045003492889513115,0.781836659131964,0.043601656034626866,0.7993665949096699,0.1826886200855257,-0.025700614639476406,0.21364471879836086,1.5613419606137575,0.16169158767027034,0.0072189962144534525,90,0.7821057036112224,2.2856800001968782,0.34205984888182794,0.009879657171071697,0.6131301582316566,0.9551900071134846,0.0652439946308727,0.005482531928690759,0.46222315559112354,0.17664582367937973,0.781836659131964,0.043601656034626866,0.043601656034626866,0.019542447252143335,0.011810044178187937,FM,781.836659131964,43.60165603462686,43.60165603462686,11.810044178187937,19.542447252143337,462.22315559112354,176.64582367937973,342.0598488818279,9.879657171071697
53,-2.2856800001968782,0.04391899839772516,0.04490815500475085,0.7795807104611727,0.05700365045164672,0.8052685827490078,0.23459571416015385,-0.02905362640311442,0.21949311449638384,1.575162038192005,0.15353140202362905,0.009308723138001632,90,0.7678901163502009,2.2856800001968782,0.332571505490891,0.04821757377524091,0.6335436738190618,0.9661151793099528,0.05784406283550614,0.011848951854637343,0.46222315559112354,0.17664582367937973,0.7795807104611727,0.05700365045164672,0.05700365045164672,0.019542447252143335,0.011810044178187937,FM,779.5807104611728,57.00365045164672,57.00365045164672,11.810044178187937,19.542447252143337,462.22315559112354,176.64582367937973,332.57150549089096,48.217573775240915
54,-2.5142000001789837,0.05626530553604615,0.043644136131528524,0.7743369604008018,0.04424927732153537,0.7628366987211982,0.1905298896429632,0.016734774621579785,0.22038178715381604,1.5237379280262684,0.1802016582647694,0.005750459204092791,89,0.7711595103707416,2.5142000001789837,,,0.5446653877700737,,0.06066093915438634,0.005166730096462169,0.46222315559112354,0.17664582367937973,0.7743369604008018,0.04424927732153537,0.04424927732153537,0.019542447252143335,0.01784957794017064,FM,774.3369604008018,44.249277321535374,44.249277321535374,17.84957794017064,19.542447252143337,462.22315559112354,176.64582367937973,,
55,-2.5142000001789837,0.07000403447864396,0.09604959434831672,0.79183837612758,0.04617463357041317,0.8741582402354191,0.14367205367372307,-0.13697799170258868,0.2806599530220615,1.6370010913782354,0.1615791624658194,0.005384404292414472,90,0.7738516810487474,2.5142000001789837,,,0.6926050385732493,,0.07630687852788305,0.005452613190487192,0.46222315559112354,0.17664582367937973,0.79183837612758,0.04617463357041317,0.04617463357041317,0.019542447252143335,0.01784957794017064,FM,791.83837612758,46.17463357041317,46.17463357041317,17.84957794017064,19.542447252143337,462.22315559112354,176.64582367937973,,
56,-2.7429400001640576,0.07398967994901684,0.07081125664318542,0.773224602971393,0.03387505937688237,0.8076431869666302,0.14099446920705144,-0.06511321374758687,0.2381864807437882,1.567699749716797,0.14697141163198732,0.007493182888654671,90,0.7494178789298598,2.7429400001640576,,,0.618486507246988,,0.0860780100492146,0.0051742841553248315,0.46222315559112354,0.17664582367937973,0.773224602971393,0.03387505937688237,0.03387505937688237,0.019542447252143335,0.017963632990289947,FM,773.224602971393,33.87505937688237,33.87505937688237,17.96363299028995,19.542447252143337,462.22315559112354,176.64582367937973,,
57,-2.7429400001640576,0.0820611886335057,0.10078568540028776,0.7899709752798596,0.03670367136668127,0.8633298216220971,0.1268490069498546,-0.14567525117958535,0.28415541712821596,1.628315163870639,0.15927231510903275,0.006144198194023251,90,0.7645159911925852,2.7429400001640576,,,0.6762631586669452,,0.09673973312907864,0.007760748754129254,0.46222315559112354,0.17664582367937973,0.7899709752798596,0.03670367136668127,0.03670367136668127,0.019542447252143335,0.017963632990289947,FM,789.9709752798595,36.70367136668127,36.70367136668127,17.96363299028995,19.542447252143337,462.22315559112354,176.64582367937973,,
