Repository: sadityakr/Large-MR-due-to-interlayer-hybridization-CrSBr

# Large magnetoresistance from interlayer hybridization in CrSBr: data and analysis code

Data, analysis scripts and Jupyter notebooks for the paper
([arXiv:2608.11389](https://doi.org/10.48550/arXiv.2608.11389))

> **Large bias-tunable magnetoresistance from spin-dependent interlayer
> hybridization in van der Waals antiferromagnet CrSBr-based heterostructures**

The work studies vertical tunnelling transport through a graphene / CrSBr /
graphene junction ("Device 2"). Current-voltage curves
I(V) were recorded as a function of magnetic field applied along the crystal
**b** axis and the **c** axis, at temperatures from 3 K to 160 K. The

File: output/IV_H_scans/barrier_vs_canting/c_scans/Phi_vs_H_20K.csv (part 1 of 2)
df_index,H,A,A_err,V_peak,V_peak_err,V0_gauss,V0_gauss_err,slope,slope_err,intercept,intercept_err,chi2,n_points,V_peak_rough,abs_H,fwhm_meas_V,fwhm_meas_err,V_left_meas,V_right_meas,height_meas,sigma_noise,fwhm_fit_V,fwhm_fit_err_V,Phi_eV,Phi_err_eV,Phi_err_stat_eV,Phi_err_floor_eV,Phi_err_repeat_eV,window,Phi_meV,Phi_meV_err,Phi_err_stat_meV,Phi_err_repeat_meV,Phi_err_floor_meV,fwhm_fit_meV,fwhm_fit_meV_err,fwhm_meas_meV,fwhm_meas_meV_err
0,3.4285800000145836,2.28357058217495,0.1822739361516135,0.6119778253632264,0.002233983341914493,0.46635367679059636,0.0062342345712789035,5.6078229936090755,0.38302137639320594,-2.3214188401859674,0.35954956547215133,0.02570202266437479,90,0.6205927701903808,3.4285800000145836,,,,,4.415840140890375,,0.5127489117639827,0.012846540328123447,0.6119778253632264,0.00223732849758183,0.002233983341914493,0.00223732849758183,0.0017222427979799505,FM,611.9778253632264,2.23732849758183,2.233983341914493,1.7222427979799504,2.23732849758183,512.7489117639827,12.846540328123448,,
1,3.4285800000145836,2.134764313290684,0.1720360185743705,0.6160690615685117,0.0021635090114445915,0.47808701596733766,0.006407724497212944,5.082843921456123,0.36719082398533304,-1.9334213978610688,0.34582258063279997,0.02616675134776408,90,0.6289726823772543,3.4285800000145836,,,,,4.036980408257679,,0.5127489117639827,0.012846540328123447,0.6160690615685117,0.00223732849758183,0.0021635090114445915,0.00223732849758183,0.0017222427979799505,FM,616.0690615685118,2.23732849758183,2.1635090114445914,1.7222427979799504,2.23732849758183,512.7489117639827,12.846540328123448,,
2,3.42858,2.1733325320019286,0.17466924066670317,0.6145600027310368,0.002219409264957737,0.47312299415289577,0.0063593240144765575,5.250364465186778,0.3712302052272357,-2.0492052952060695,0.34865444692532216,0.012596994251511482,90,0.6249856072897293,3.42858,,,,,4.130463532575878,,0.5127489117639827,0.012846540328123447,0.6145600027310368,0.00223732849758183,0.002219409264957737,0.00223732849758183,0.0017222427979799505,FM,614.5600027310369,2.23732849758183,2.2194092649577373,1.7222427979799504,2.23732849758183,512.7489117639827,12.846540328123448,,
3,3.42858,2.2378241422962195,0.18016240654087914,0.6135316517317135,0.0022262405551758385,0.4697409839838081,0.006270837738986382,5.456878974053144,0.38014852201697724,-2.212675044138367,0.3574775719898951,0.01821802914211827,90,0.6238916120340683,3.42858,,,,,4.239921176910294,,0.5127489117639827,0.012846540328123447,0.6135316517317135,0.00223732849758183,0.0022262405551758385,0.00223732849758183,0.0017222427979799505,FM,613.5316517317135,2.23732849758183,2.2262405551758384,1.7222427979799504,2.23732849758183,512.7489117639827,12.846540328123448,,
4,3.2000300000156248,2.3249952260170095,0.18790273972097093,0.6133049811920591,0.0021718416472544647,0.46858177961396547,0.006156115390825128,5.689923395161632,0.39291550858579366,-2.4156851579593828,0.3713746160318774,0.021932980987694757,90,0.6286365122311623,3.2000300000156248,,,,,4.4670594204111325,,0.5127489117639827,0.012846540328123447,0.6133049811920591,0.00223732849758183,0.0021718416472544647,0.00223732849758183,0.0014915177302539497,FM,613.3049811920591,2.23732849758183,2.171841647254465,1.4915177302539497,2.23732849758183,512.7489117639827,12.846540328123448,,
5,3.2000300000156248,2.212683163763469,0.17825165638308935,0.6141124859422094,0.002239924907545249,0.47067532811096785,0.006301618531848416,5.388600376229725,0.37711234258893184,-2.1528924822095723,0.35438672551317135,0.019116670246350168,90,0.6267064673795589,3.2000300000156248,,,,,4.202455165040765,,0.5127489117639827,0.012846540328123447,0.6141124859422094,0.002239924907545249,0.002239924907545249,0.00223732849758183,0.0014915177302539497,FM,614.1124859422093,2.239924907545249,2.239924907545249,1.4915177302539497,2.23732849758183,512.7489117639827,12.846540328123448,,
6,2.9715400000168266,2.2130643275770026,0.18032653287353567,0.6138387731005763,0.0022184539498964714,0.47117055009011627,0.006272337753109062,5.3730854691045105,0.3811165729168845,-2.142673926402071,0.35897797452657143,0.01881181145997374,90,0.6296181980799099,2.9715400000168266,,,,,4.212117726939335,,0.5127489117639827,0.012846540328123447,0.6138387731005763,0.0031368227304895743,0.0022184539498964714,0.00223732849758183,0.0031368227304895743,FM,613.8387731005763,3.136822730489574,2.2184539498964715,3.136822730489574,2.23732849758183,512.7489117639827,12.846540328123448,,
7,2.9715400000168266,2.160633555153131,0.17555582482918622,0.6164682011262022,0.0022498534552881848,0.4745236623355461,0.00635185767365882,5.229940662574252,0.3732864734981721,-2.029736485261894,0.3513654533898249,0.01897343768302024,90,0.6283442038013526,2.9715400000168266,,,,,4.067061111767003,,0.5127489117639827,0.012846540328123447,0.6164682011262022,0.0031368227304895743,0.0022498534552881848,0.00223732849758183,0.0031368227304895743,FM,616.4682011262022,3.136822730489574,2.249853455288185,3.136822730489574,2.23732849758183,512.7489117639827,12.846540328123448,,
8,2.7429400000182285,2.373826288377124,0.19149068210599451,0.6120123017322645,0.002215912557085034,0.4654449741218936,0.006203257964506116,5.850470937055922,0.40244490475674227,-2.5348068148559326,0.3779104683036163,0.01897817486785845,89,0.6235526553924848,2.7429400000182285,,,,,4.605505469676517,,0.5127489117639827,0.012846540328123447,0.6120123017322645,0.00223732849758183,0.002215912557085034,0.00223732849758183,0.0010338572714098013,FM,612.0123017322645,2.23732849758183,2.215912557085034,1.0338572714098013,2.23732849758183,512.7489117639827,12.846540328123448,,
9,2.7429400000182285,2.3894874897063176,0.1898664232392131,0.6111684981772294,0.0020871026000984965,0.4673588179539334,0.006127952223802274,5.827671409388667,0.39503878619075267,-2.539959585480211,0.37346837651253784,0.015259860417984591,90,0.6238366372432365,2.7429400000182285,,,,,4.607466244741642,,0.5127489117639827,0.012846540328123447,0.6111684981772294,0.00223732849758183,0.0020871026000984965,0.00223732849758183,0.0010338572714098013,FM,611.1684981772294,2.23732849758183,2.0871026000984965,1.0338572714098013,2.23732849758183,512.7489117639827,12.846540328123448,,
10,2.51441,2.3879286725853994,0.18967548104421672,0.6118797511298346,0.0021036838674582253,0.467535845318685,0.006130328759287785,5.8359536574475035,0.39470500552207866,-2.543298212106676,0.37316910888230664,0.023422581349864795,90,0.6257202269784068,2.51441,,,,,4.589349240017119,,0.5127489117639827,0.012846540328123447,0.6118797511298346,0.00223732849758183,0.0021036838674582253,0.00223732849758183,0.001094981939153885,FM,611.8797511298346,2.23732849758183,2.1036838674582254,1.0949819391538849,2.23732849758183,512.7489117639827,12.846540328123448,,
11,2.51441,2.2455633599415674,0.18087521370550122,0.6140180532581161,0.002131806641024695,0.47325244579566433,0.006259943652407171,5.409541930011709,0.38132743543214637,-2.1977220364883294,0.36013345501521643,0.01816639453691017,90,0.6287724035671343,2.51441,,,,,4.254429731238725,,0.5127489117639827,0.012846540328123447,0.6140180532581161,0.00223732849758183,0.002131806641024695,0.00223732849758183,0.001094981939153885,FM,614.0180532581161,2.23732849758183,2.131806641024695,1.0949819391538849,2.23732849758183,512.7489117639827,12.846540328123448,,
12,2.2858200000218742,2.3816010565116144,0.18913682113090458,0.6118395130586172,0.0020986989125527564,0.46786018230529697,0.006137217123992619,5.81187409636456,0.39381473013799534,-2.518936814528158,0.37230378437025624,0.020088976424968485,90,0.6244009373980961,2.2858200000218742,,,,,4.546427009687197,,0.5127489117639827,0.012846540328123447,0.6118395130586172,0.00223732849758183,0.0020986989125527564,0.00223732849758183,0.0008789035753833632,FM,611.8395130586172,2.23732849758183,2.098698912552756,0.8789035753833633,2.23732849758183,512.7489117639827,12.846540328123448,,
13,2.2858200000218742,2.493058588562144,0.19742790318557496,0.610410014588477,0.002066498389250136,0.4642789309911016,0.0060360311983114244,6.134115883566646,0.4071760019024384,-2.782309368601668,0.38580004693504183,0.02600864942138049,90,0.624838202861974,2.2858200000218742,,,,,4.734870212022357,,0.5127489117639827,0.012846540328123447,0.610410014588477,0.00223732849758183,0.002066498389250136,0.00223732849758183,0.0008789035753833632,FM,610.410014588477,2.23732849758183,2.066498389250136,0.8789035753833633,2.23732849758183,512.7489117639827,12.846540328123448,,
14,2.0572300000243047,2.4326871009307443,0.19059533762918648,0.6269824019516532,0.0020754536057842115,0.4821692373148832,0.006112765269725759,5.956310560947928,0.39524950776329976,-2.69878028473364,0.37974998905721674,0.02105163350378297,90,0.6381149152868236,2.0572300000243047,,,,,4.303808685051979,,0.5127489117639827,0.012846540328123447,0.6269824019516532,0.00223732849758183,0.0020754536057842115,0.00223732849758183,0.0020690382650872946,canting,626.9824019516532,2.23732849758183,2.0754536057842117,2.0690382650872947,2.23732849758183,512.7489117639827,12.846540328123448,,
15,2.0572300000243047,2.515887726248404,0.19612108375593945,0.626581253039103,0.0020374806276063236,0.4807126129869156,0.006046988958566712,6.18489011340247,0.4038946432177459,-2.9001580434455305,0.3890094559077854,0.02444687530582592,90,0.6378645724762022,2.0572300000243047,,,,,4.4190960707140885,,0.5127489117639827,0.012846540328123447,0.626581253039103,0.00223732849758183,0.0020374806276063236,0.00223732849758183,0.0020690382650872946,canting,626.581253039103,2.23732849758183,2.0374806276063238,2.0690382650872947,2.23732849758183,512.7489117639827,12.846540328123448,,
16,1.8286000000273435,2.1969093765622056,0.18489534631952298,0.6487018423942383,0.002388320786724492,0.5010674066725341,0.006180984257343125,5.435608441250391,0.39018007158541307,-2.231133251675344,0.38078874759832415,0.03845332102533094,90,0.6696521915691882,1.8286000000273435,,,,,3.657215289753411,,0.5127489117639827,0.012846540328123447,0.6487018423942383,0.002388320786724492,0.002388320786724492,0.00223732849758183,0.002170259512053867,canting,648.7018423942384,2.388320786724492,2.388320786724492,2.170259512053867,2.23732849758183,512.7489117639827,12.846540328123448,,
17,1.8286000000273435,2.376286794029324,0.19255848396100297,0.6465711004569139,0.0022682171435724156,0.49733969388765137,0.00609071916877335,5.913778578454775,0.40067120278464685,-2.6610994414604043,0.39153111329672313,0.031173993413324854,90,0.6600333258517035,1.8286000000273435,,,,,4.035335915510434,,0.5127489117639827,0.012846540328123447,0.6465711004569139,0.0022682171435724156,0.0022682171435724156,0.00223732849758183,0.002170259512053867,canting,646.5711004569139,2.2682171435724157,2.2682171435724157,2.170259512053867,2.23732849758183,512.7489117639827,12.846540328123448,,
18,1.5999800000312503,1.7130298463210387,0.15201579333270934,0.6762788279589675,0.0027852552836483678,0.5357416406842739,0.006990020953032441,4.1229548206561555,0.34009648657716113,-1.0299707235864837,0.3329728901172433,0.017346015391763097,90,0.6884779782717432,1.5999800000312503,,,,,2.529857446433069,,0.5127489117639827,0.012846540328123447,0.6762788279589675,0.0027852552836483678,0.0027852552836483678,0.00223732849758183,0.0014655615183750447,canting,676.2788279589676,2.7852552836483677,2.7852552836483677,1.4655615183750448,2.23732849758183,512.7489117639827,12.846540328123448,,
19,1.5999800000312503,1.680023601179399,0.152356930278995,0.6756121480529057,0.00287606197064355,0.5352671418891789,0.007193859373903048,4.0405681907178135,0.3459257221486841,-0.9471326658723591,0.33625321648616924,0.0423791096308315,89,0.6874821344224448,1.5999800000312503,,,,,2.509981028171988,,0.5127489117639827,0.012846540328123447,0.6756121480529057,0.00287606197064355,0.00287606197064355,0.00223732849758183,0.0014655615183750447,canting,675.6121480529057,2.87606197064355,2.87606197064355,1.4655615183750448,2.23732849758183,512.7489117639827,12.846540328123448,,
20,1.3715300000364556,1.6240004800630496,0.13468388121652158,0.6963293253779057,0.0024934263006961927,0.569034413359335,0.007463121460554809,3.6749213085772507,0.31123611725046,-0.6242338788166464,0.30790006684218546,0.029557384411569992,90,0.7008449472022042,1.3715300000364556,,,,,2.0025302231675584,,0.5127489117639827,0.012846540328123447,0.6963293253779057,0.0031413471240320854,0.0024934263006961927,0.00223732849758183,0.0031413471240320854,canting,696.3293253779057,3.1413471240320856,2.4934263006961928,3.1413471240320856,2.23732849758183,512.7489117639827,12.846540328123448,,
21,1.3715300000364556,1.722969066151391,0.14842573292794176,0.6948952972451156,0.0026192656061111595,0.5586682905656779,0.007069843108528184,4.070358463121793,0.33346322305400505,-0.9466831615201156,0.3325285589081451,0.02876399012224812,90,0.7044801415040085,1.3715300000364556,,,,0.7680986731651556,2.2006647211522274,0.012190889967695157,0.5127489117639827,0.012846540328123447,0.6948952972451156,0.0031413471240320854,0.0026192656061111595,0.00223732849758183,0.0031413471240320854,canting,694.8952972451156,3.1413471240320856,2.6192656061111594,3.1413471240320856,2.23732849758183,512.7489117639827,12.846540328123448,,
22,1.142960000043746,1.5995802528210363,0.12063441273628275,0.7125434001235225,0.0021676642869505654,0.6006281926363238,0.0076553269727768465,3.3088305326192757,0.28671509270435236,-0.30965913768285686,0.2864558105013742,0.021336401408012264,90,0.7120468982255014,1.142960000043746,,,,0.8539858527716587,1.6362752156839233,0.012842055254750028,0.5127489117639827,0.012846540328123447,0.7125434001235225,0.003890321637166878,0.0021676642869505654,0.00223732849758183,0.003890321637166878,canting,712.5434001235225,3.8903216371668776,2.1676642869505653,3.8903216371668776,2.23732849758183,512.7489117639827,12.846540328123448,,
23,1.142960000043746,1.4849361888473323,0.10739398265433626,0.7169574646192385,0.002163492065070035,0.6131924207342099,0.008093764778316472,2.9010059384914704,0.26719946188675386,0.045462725622774015,0.2632988806311809,0.03623655743100384,90,0.7147730571092185,1.142960000043746,,,,0.8629237766553601,1.5068033785952886,0.014721591286661765,0.5127489117639827,0.012846540328123447,0.7169574646192385,0.003890321637166878,0.002163492065070035,0.00223732849758183,0.003890321637166878,canting,716.9574646192385,3.8903216371668776,2.163492065070035,3.8903216371668776,2.23732849758183,512.7489117639827,12.846540328123448,,
24,0.91432,1.793785121656803,0.13877276539618316,0.7230084978828155,0.002172130955713789,0.5989789752313422,0.007092575606555638,3.990046786735656,0.31376938835327517,-0.8298808238087798,0.32183238435502204,0.02740722477773128,90,0.7261879127159316,0.91432,,,,0.8577193434962632,1.7855481566987494,0.014099795813682887,0.5127489117639827,0.012846540328123447,0.7230084978828155,0.006167072586665028,0.002172130955713789,0.00223732849758183,0.006167072586665028,canting,723.0084978828155,6.167072586665028,2.172130955713789,6.167072586665028,2.23732849758183,512.7489117639827,12.846540328123448,,
25,0.91432,1.528867038513962,0.11857077623876328,0.7306315004557113,0.0022742285766263392,0.6202239928344573,0.008091522984249411,3.130440933190772,0.29054010848712597,-0.04879664475816271,0.2921854807463741,0.037554058081219865,89,0.7315303131956412,0.91432,,,,0.8771418692070545,1.5285549147228896,0.011732067767523962,0.5127489117639827,0.012846540328123447,0.7306315004557113,0.006167072586665028,0.0022742285766263392,0.00223732849758183,0.006167072586665028,canting,730.6315004557114,6.167072586665028,2.274228576626339,6.167072586665028,2.23732849758183,512.7489117639827,12.846540328123448,,
26,0.685720000072916,1.7302579969644556,0.138596814037679,0.7442808911959922,0.0022144738610342177,0.62425359166973,0.007378604340675306,3.762393323040358,0.3201012129812327,-0.5734497654704708,0.3336293437953142,0.02293583884760257,89,0.7514192833891786,0.685720000072916,,,,0.8826111137008585,1.7354960133591044,0.011650187178779416,0.5127489117639827,0.012846540328123447,0.7442808911959922,0.0030162538771294567,0.0022144738610342177,0.00223732849758183,0.0030162538771294567,canting,744.2808911959921,3.016253877129457,2.2144738610342176,3.016253877129457,2.23732849758183,512.7489117639827,12.846540328123448,,
27,0.685720000072916,1.8004674853589306,0.1384419586488145,0.7427728962287072,0.0020689673748692373,0.6239886438654102,0.007081595914105055,3.886753938602121,0.3129316319143148,-0.7229574145977833,0.3286261511647922,0.03024593042818939,90,0.7506036801012024,0.685720000072916,,,,0.8847393125646389,1.8131733910663212,0.013070997414691374,0.5127489117639827,0.012846540328123447,0.7427728962287072,0.0030162538771294567,0.0020689673748692373,0.00223732849758183,0.0030162538771294567,canting,742.7728962287073,3.016253877129457,2.068967374869237,3.016253877129457,2.23732849758183,512.7489117639827,12.846540328123448,,
28,0.4571800001093661,1.102027622653598,0.06417523482285022,0.7845582977550101,0.0022325120631548736,0.7315526267728056,0.01046477161064818,1.1956871182860844,0.2141817771675404,1.804331386144166,0.20392537295652638,0.04412472102136043,90,0.7808147518211425,0.4571800001093661,,,0.5276267945298376,,1.1165216115895356,0.015033323661572723,0.5127489117639827,0.012846540328123447,0.7845582977550101,0.0029507716327749406,0.0022325120631548736,0.00223732849758183,0.0029507716327749406,canting,784.55829775501,2.9507716327749405,2.2325120631548736,2.9507716327749405,2.23732849758183,512.7489117639827,12.846540328123448,,
29,0.4571800001093661,1.0974864578694694,0.06677086132541687,0.783224134072946,0.0023093636477931924,0.7257381396376658,0.010861177749076422,1.2853304210845053,0.22472935123115606,1.7426537044057826,0.2140265732841814,0.02922831681332682,89,0.7794064461190382,0.4571800001093661,,,0.5262270928044369,,1.1158054086571099,0.013361835603682318,0.5127489117639827,0.012846540328123447,0.783224134072946,0.0029507716327749406,0.0023093636477931924,0.00223732849758183,0.0029507716327749406,canting,783.224134072946,2.9507716327749405,2.3093636477931923,2.9507716327749405,2.23732849758183,512.7489117639827,12.846540328123448,,
30,0.22856,1.2782339816483472,0.062242771924589345,0.8067556910971941,0.0018802679075801633,0.7809702991414875,0.010010219327924242,0.6900979380442359,0.22655045028254572,2.0800334446048763,0.20363078297740425,0.046460565850236564,87,0.8067396587925849,0.22856,,,0.5473092323702775,,1.3025601335307013,0.015445014120063473,0.5127489117639827,0.012846540328123447,0.8067556910971941,0.002727996776018356,0.0018802679075801633,0.00223732849758183,0.002727996776018356,canting,806.7556910971941,2.727996776018356,1.8802679075801634,2.727996776018356,2.23732849758183,512.7489117639827,12.846540328123448,,
31,0.22856,1.2930091159868329,0.06151094798955255,0.8074452727114229,0.0018411869134339375,0.7887069816662108,0.009888781576579837,0.5088093787314087,0.22488401507142744,2.2057030581836603,0.1973071058550115,0.0333143452648497,87,0.8036736768236472,0.22856,,,0.555220489009299,,1.3148470059324708,0.013320730840283769,0.5127489117639827,0.012846540328123447,0.8074452727114229,0.002727996776018356,0.0018411869134339375,0.00223732849758183,0.002727996776018356,canting,807.4452727114228,2.727996776018356,1.8411869134339376,2.727996776018356,2.23732849758183,512.7489117639827,12.846540328123448,,
32,-0.00015033296378372908,1.5515106823055098,0.0833268201521865,0.8042486853638529,0.0016656651734537498,0.7560353286224176,0.008655801835693248,1.5397409308150565,0.25081758032456564,1.2125932615766235,0.24832751571913517,0.05240610110305052,86,0.8089506585245492,0.00015033296378372908,,,0.5103776169044284,,1.5641719484966858,0.01607171415395316,0.5127489117639827,0.012846540328123447,0.8042486853638529,0.00223732849758183,0.0016656651734537498,0.00223732849758183,0.0011037236606099992,AFM,804.2486853638528,2.23732849758183,1.6656651734537498,1.1037236606099992,2.23732849758183,512.7489117639827,12.846540328123448,,
33,-0.00015033296378372908,1.479636850369259,0.08226893675301325,0.8035669598847697,0.0017646444553053176,0.7523332356026305,0.009063938993080783,1.5550230727566952,0.25287580149862826,1.2693926199066363,0.2503360327775725,0.05206455039165585,86,0.8074392585851705,0.00015033296378372908,,,0.5142544204813555,,1.4970363678329788,0.012988355329394512,0.5127489117639827,0.012846540328123447,0.8035669598847697,0.00223732849758183,0.0017646444553053176,0.00223732849758183,0.0011037236606099992,AFM,803.5669598847696,2.23732849758183,1.7646444553053175,1.1037236606099992,2.23732849758183,512.7489117639827,12.846540328123448,,
34,-0.22849000021882795,1.2599735299925794,0.05974678146432617,0.8016382047426851,0.0018383580246848366,0.7817320313205531,0.00945129968620453,0.5268987695607853,0.20816970424507536,2.24890477924457,0.18480654779821667,0.035449604275481134,89,0.7957343124078153,0.22849000021882795,,,0.5539269375380453,,1.2833990825915262,0.014086994159712124,0.5127489117639827,0.012846540328123447,0.8016382047426851,0.0025269234879388507,0.0018383580246848366,0.00223732849758183,0.0025269234879388507,canting,801.638204742685,2.5269234879388507,1.8383580246848366,2.5269234879388507,2.23732849758183,512.7489117639827,12.846540328123448,,
35,-0.22849000021882795,1.2978532685863269,0.060918143959583226,0.8029187359892787,0.0018031076318035882,0.7903574126801611,0.009501181968384894,0.34371680613789213,0.21557048219830918,2.35634230235094,0.18717547589459999,0.021798718566923322,88,0.7994622727000003,0.22849000021882795,,,0.5507779378272206,,1.312216186435946,0.013708290544234248,0.5127489117639827,0.012846540328123447,0.8029187359892787,0.0025269234879388507,0.0018031076318035882,0.00223732849758183,0.0025269234879388507,canting,802.9187359892786,2.5269234879388507,1.8031076318035881,2.5269234879388507,2.23732849758183,512.7489117639827,12.846540328123448,,
36,-0.4570500001093972,1.0584478265761192,0.06310912537085403,0.7780574172848198,0.0023392730045184375,0.7223353268771407,0.010875550121636128,1.2041590212844624,0.21448501500816525,1.8642943172902047,0.20200546976972444,0.029009025114634105,90,0.7735964296425352,0.4570500001093972,,,0.5264704885499536,,1.0630028180570734,0.012785780918483484,0.5127489117639827,0.012846540328123447,0.7780574172848198,0.0034567436651111116,0.0023392730045184375,0.00223732849758183,0.0034567436651111116,canting,778.0574172848198,3.4567436651111114,2.3392730045184376,3.4567436651111114,2.23732849758183,512.7489117639827,12.846540328123448,,
37,-0.4570500001093972,1.104142549736168,0.06581069547560763,0.7777923672272543,0.0022591412945228077,0.7201183285564101,0.010446870074668586,1.2970133677596596,0.216286353873204,1.7542238747345835,0.20568022902840866,0.033312704155281904,90,0.773383478389579,0.4570500001093972,0.448693775523058,0.0033744036592053364,0.5214004556671972,0.9700942311902552,1.1237256899152723,0.01482572190223237,0.5127489117639827,0.012846540328123447,0.7777923672272543,0.0034567436651111116,0.0022591412945228077,0.00223732849758183,0.0034567436651111116,canting,777.7923672272543,3.4567436651111114,2.2591412945228075,3.4567436651111114,2.23732849758183,512.7489117639827,12.846540328123448,448.693775523058,3.3744036592053366
38,-0.6856800000729203,1.821312680380072,0.14143912313674933,0.7374276849043087,0.0020806279942352044,0.6170134264387112,0.007025472401348832,3.9698592889018514,0.31790946736938414,-0.7653864820375255,0.33288597433611716,0.03684952788881284,90,0.7448656837526555,0.6856800000729203,,,,0.8750227332826945,1.829721536362163,0.0134245183869919,0.5127489117639827,0.012846540328123447,0.7374276849043087,0.002430828289164563,0.0020806279942352044,0.00223732849758183,0.002430828289164563,canting,737.4276849043086,2.430828289164563,2.0806279942352046,2.430828289164563,2.23732849758183,512.7489117639827,12.846540328123448,,
39,-0.6856800000729203,1.6772314169776057,0.12855245821984615,0.7420173072073396,0.0020880680622787397,0.6301125666557345,0.007405068613661241,3.4689914435897244,0.2985551701399713,-0.31653073210025356,0.31093594453328366,0.035152026502180175,90,0.7483064925924349,0.6856800000729203,,,,0.8882765679907051,1.7022161125873874,0.01225488745952526,0.5127489117639827,0.012846540328123447,0.7420173072073396,0.002430828289164563,0.0020880680622787397,0.00223732849758183,0.002430828289164563,canting,742.0173072073396,2.430828289164563,2.0880680622787398,2.430828289164563,2.23732849758183,512.7489117639827,12.846540328123448,,
40,-0.91425,1.527862250695736,0.11280748280420615,0.725059550034469,0.0021479904720240815,0.6197289471479132,0.007918687131272585,3.019615738496092,0.27518684666080806,0.04352343221140236,0.27606823580855283,0.0366175614242775,90,0.7247609475847696,0.91425,,,,0.8796020214836308,1.5185584820966609,0.0140172138921917,0.5127489117639827,0.012846540328123447,0.725059550034469,0.00223732849758183,0.0021479904720240815,0.00223732849758183,0.0018016517838249132,canting,725.059550034469,2.23732849758183,2.1479904720240817,1.8016517838249133,2.23732849758183,512.7489117639827,12.846540328123448,,
41,-0.91425,1.6935397368485652,0.12686330959741096,0.721227704491884,0.0021110931377969024,0.6056787700107229,0.0073708685060510076,3.58552242979868,0.2948934899303422,-0.46825443993195676,0.2993194437615336,0.031013845188311708,90,0.7221796244342688,0.91425,,,,0.8646151925857891,1.6887361013571005,0.01403348725305039,0.5127489117639827,0.012846540328123447,0.721227704491884,0.00223732849758183,0.0021110931377969024,0.00223732849758183,0.0018016517838249132,canting,721.227704491884,2.23732849758183,2.1110931377969027,1.8016517838249133,2.23732849758183,512.7489117639827,12.846540328123448,,
42,-1.1429000000437484,1.7223448270217954,0.13442974322957751,0.7068358216255008,0.002155391993964798,0.5883915531287675,0.00726462255366501,3.711344094207856,0.3079400127672436,-0.6546027335245905,0.3106640573080057,0.027012365304767857,90,0.7127171929539076,1.1429000000437484,,,,0.8294685565093635,1.843192216280218,0.011788082333073276,0.5127489117639827,0.012846540328123447,0.7068358216255008,0.00223732849758183,0.002155391993964798,0.00223732849758183,0.0022129528305101323,canting,706.8358216255009,2.23732849758183,2.155391993964798,2.2129528305101323,2.23732849758183,512.7489117639827,12.846540328123448,,
43,-1.1429000000437484,1.6341097488468477,0.12291456621961559,0.7108927420034068,0.0021187008427111594,0.5995265721017299,0.0075454786417574905,3.3682056220468515,0.28968027794273077,-0.3723790969719958,0.2902922814037352,0.022767366493722064,90,0.7120520815663827,1.1429000000437484,,,,0.8533675013561066,1.6538612452112722,0.014004385072990387,0.5127489117639827,0.012846540328123447,0.7108927420034068,0.00223732849758183,0.0021187008427111594,0.00223732849758183,0.0022129528305101323,canting,710.8927420034069,2.23732849758183,2.1187008427111595,2.2129528305101323,2.23732849758183,512.7489117639827,12.846540328123448,,
44,-1.37154,1.6131229819818516,0.12960914377129115,0.6941489135879759,0.002372934563388315,0.5720141818034523,0.007551804326195751,3.550248745565959,0.3024443022657523,-0.5314744022574368,0.2978789678151534,0.02739454037868298,90,0.698526755778557,1.37154,,,,,1.9320353477642804,,0.5127489117639827,0.012846540328123447,0.6941489135879759,0.002372934563388315,0.002372934563388315,0.00223732849758183,0.002083117325324607,canting,694.1489135879759,2.372934563388315,2.372934563388315,2.083117325324607,2.23732849758183,512.7489117639827,12.846540328123448,,
45,-1.37154,1.5409013168138608,0.13181353503013507,0.6960115415726454,0.0025626160229970836,0.5715950059114967,0.00768170750377463,3.4344928822202796,0.30826974416310726,-0.392511747006142,0.304404879626196,0.03345363688877269,90,0.7050197458722447,1.37154,,,,,1.8280325888909985,,0.5127489117639827,0.012846540328123447,0.6960115415726454,0.0025626160229970836,0.0025626160229970836,0.00223732849758183,0.002083117325324607,canting,696.0115415726455,2.5626160229970836,2.5626160229970836,2.083117325324607,2.23732849758183,512.7489117639827,12.846540328123448,,
46,-1.5998600000312528,1.8215542824665933,0.15683782434798338,0.6752529153969942,0.002555452655747337,0.5366515217028108,0.006812556162715417,4.348039002538222,0.3464539461034771,-1.263415015024867,0.34129074561907097,0.02254010576467942,90,0.6904696510697396,1.5998600000312528,,,,,2.784507674701121,,0.5127489117639827,0.012846540328123447,0.6752529153969942,0.002555452655747337,0.002555452655747337,0.00223732849758183,0.0021594806081540606,canting,675.2529153969941,2.5554526557473367,2.5554526557473367,2.1594806081540607,2.23732849758183,512.7489117639827,12.846540328123448,,
47,-1.5998600000312528,1.7913193401390255,0.15174920646210063,0.674411221270541,0.0025058884399108985,0.5386498257426406,0.006939218366313003,4.223569548316908,0.3378813698038884,-1.1624344618525466,0.3315317658618836,0.023852141569540214,90,0.683924946206012,1.5998600000312528,,,,,2.655117830775712,,0.5127489117639827,0.012846540328123447,0.674411221270541,0.0025058884399108985,0.0025058884399108985,0.00223732849758183,0.0021594806081540606,canting,674.411221270541,2.5058884399108985,2.5058884399108985,2.1594806081540607,2.23732849758183,512.7489117639827,12.846540328123448,,
48,-1.8284000000273464,2.2531959856676753,0.184747435948301,0.647995751153006,0.0022407582606545837,0.5032428889651998,0.00620093949025144,5.515735394924481,0.3886186215194868,-2.3353817568843724,0.37982687952554156,0.03336450778341922,90,0.6649660482499999,1.8284000000273464,,,,,3.7730221054724584,,0.5127489117639827,0.012846540328123447,0.647995751153006,0.0026661866886897568,0.0022407582606545837,0.00223732849758183,0.0026661866886897568,canting,647.995751153006,2.666186688689757,2.2407582606545837,2.666186688689757,2.23732849758183,512.7489117639827,12.846540328123448,,
49,-1.8284000000273464,2.21252709932222,0.18432591420705544,0.6486535066276551,0.0023548214893836642,0.5028129943634663,0.006317940483596874,5.437826603532752,0.39273505372890494,-2.2529398202815156,0.38128136840440285,0.03268516443573841,89,0.6634594243262523,1.8284000000273464,,,,,3.702001084015624,,0.5127489117639827,0.012846540328123447,0.6486535066276551,0.0026661866886897568,0.0023548214893836642,0.00223732849758183,0.0026661866886897568,canting,648.6535066276551,2.666186688689757,2.354821489383664,2.666186688689757,2.23732849758183,512.7489117639827,12.846540328123448,,
50,-2.057130000024306,2.6371751407221318,0.21260121848426433,0.6233250287006011,0.002066968394970173,0.4741875261853581,0.005942551888051201,6.560941017165347,0.4370174995088267,-3.195888171592945,0.4203175977158726,0.027635345645769964,89,0.64293470991503,2.057130000024306,,,,,4.749162408105139,,0.5127489117639827,0.012846540328123447,0.6233250287006011,0.0022848305395676634,0.002066968394970173,0.00223732849758183,0.0022848305395676634,canting,623.3250287006011,2.2848305395676634,2.066968394970173,2.2848305395676634,2.23732849758183,512.7489117639827,12.846540328123448,,
51,-2.057130000024306,2.3181918343098245,0.18949072918086596,0.6288305438284569,0.0021029126777556335,0.48773598253591016,0.006234024649126586,5.592408082445676,0.4000158949685662,-2.411613349959713,0.3839112164912007,0.03626996855641907,89,0.6471075099847695,2.057130000024306,,,,,4.009260561996483,,0.5127489117639827,0.012846540328123447,0.6288305438284569,0.0022848305395676634,0.0021029126777556335,0.00223732849758183,0.0022848305395676634,canting,628.8305438284569,2.2848305395676634,2.1029126777556333,2.2848305395676634,2.23732849758183,512.7489117639827,12.846540328123448,,
52,-2.2856800000218755,2.2306520388659474,0.17691017634452783,0.6154087831533064,0.002147082488604746,0.47446618890891035,0.006310484667788557,5.377292279441719,0.37398873096815477,-2.165833084045907,0.35250564718359223,0.018734367420648084,90,0.6259731723437874,2.2856800000218755,,,,,4.239983877033832,,0.5127489117639827,0.012846540328123447,0.6154087831533064,0.00223732849758183,0.002147082488604746,0.00223732849758183,0.001631635244070122,FM,615.4087831533063,2.23732849758183,2.1470824886047457,1.631635244070122,2.23732849758183,512.7489117639827,12.846540328123448,,
53,-2.2856800000218755,2.274901075572234,0.18110695993669731,0.6154448900062374,0.002081365935415088,0.4755242913011806,0.006249814923735193,5.460828164754188,0.38097302194383853,-2.2578500543813274,0.3607591518382389,0.016736667110668707,90,0.6278454702342183,2.2856800000218755,,,,,4.26206733993299,,0.5127489117639827,0.012846540328123447,0.6154448900062374,0.00223732849758183,0.002081365935415088,0.00223732849758183,0.001631635244070122,FM,615.4448900062374,2.23732849758183,2.081365935415088,1.631635244070122,2.23732849758183,512.7489117639827,12.846540328123448,,
54,-2.5142000000198874,2.27395286042617,0.17699799463743762,0.6130931958176353,0.0020534870063931374,0.47398990479731223,0.006286959675213738,5.439675924679381,0.37286430832566064,-2.241071630891112,0.3514366719255621,0.02301793858959682,90,0.6223970449258518,2.5142000000198874,,,,,4.318783638375515,,0.5127489117639827,0.012846540328123447,0.6130931958176353,0.00223732849758183,0.0020534870063931374,0.00223732849758183,0.0019778549641484935,FM,613.0931958176353,2.23732849758183,2.0534870063931376,1.9778549641484935,2.23732849758183,512.7489117639827,12.846540328123448,,
55,-2.5142000000198874,2.4821301941754026,0.19810353436460013,0.6102288641554611,0.0020177624617612527,0.4659807439317816,0.006026774205730805,6.063858430068968,0.4088125966991647,-2.750310432940013,0.3882268634821577,0.01933778807500193,90,0.6305249637423849,2.5142000000198874,,,,,4.7292517438233475,,0.5127489117639827,0.012846540328123447,0.6102288641554611,0.00223732849758183,0.0020177624617612527,0.00223732849758183,0.0019778549641484935,FM,610.2288641554611,2.23732849758183,2.0177624617612526,1.9778549641484935,2.23732849758183,512.7489117639827,12.846540328123448,,
56,-2.74294,2.2872457654302036,0.1819167081776501,0.6133089426582164,0.0021270215957751447,0.47128501017776875,0.006237259567088655,5.5386994349511625,0.38221664587197995,-2.3059030537855594,0.36057324625147025,0.015702439502743432,90,0.6259840889490983,2.74294,,,,,4.339649086677509,,0.5127489117639827,0.012846540328123447,0.6133089426582164,0.00223732849758183,0.0021270215957751447,0.00223732849758183,0.0020406786901255966,FM,613.3089426582164,2.23732849758183,2.127021595775145,2.0406786901255964,2.23732849758183,512.7489117639827,12.846540328123448,,
57,-2.74294,2.2378043893887036,0.17727247016695577,0.6148693084945889,0.002125225933261271,0.47449744599122834,0.00630369997178493,5.382406176913284,0.3744945339495515,-2.1830024713977547,0.35311186580495346,0.018753126388504848,90,0.6263625542080158,2.74294,,,,,4.298368275386663,,0.5127489117639827,0.012846540328123447,0.6148693084945889,0.00223732849758183,0.002125225933261271,0.00223732849758183,0.0020406786901255966,FM,614.8693084945888,2.23732849758183,2.125225933261271,2.0406786901255964,2.23732849758183,512.7489117639827,12.846540328123448,,
58,-2.97147,2.3436600287706746,0.18843590677331915,0.6118350670721443,0.002085208889427013,0.4694606660260415,0.006148776951936401,5.68366923341548,0.39346797697358565,-2.431199476231133,0.37238873300098135,0.021553035144018247,90,0.6296210721823646,2.97147,,,,,4.601529061395419,,0.5127489117639827,0.012846540328123447,0.6118350670721443,0.00223732849758183,0.002085208889427013,0.00223732849758183,0.0018331409331612096,FM,611.8350670721443,2.23732849758183,2.0852088894270127,1.8331409331612096,2.23732849758183,512.7489117639827,12.846540328123448,,
59,-2.97147,2.322145458834373,0.1841373562501448,0.6119279204008516,0.002072395887523685,0.4707596608674327,0.006203680539691125,5.603379589706985,0.38560541543779214,-2.373327135949233,0.3642392478909397,0.019595899299567267,90,0.6264282531758517,2.97147,,,,,4.42866976291585,,0.5127489117639827,0.012846540328123447,0.6119279204008516,0.00223732849758183,0.002072395887523685,0.00223732849758183,0.0018331409331612096,FM,611.9279204008517,2.23732849758183,2.072395887523685,1.8331409331612096,2.23732849758183,512.7489117639827,12.846540328123448,,
60,-3.1998400000156257,2.433487409801247,0.18981556352867401,0.6093935883642285,0.0019962806847431793,0.4674828909685707,0.006119115071944568,5.889488999325152,0.3936581501590727,-2.6184943141886667,0.3722925957388408,0.02292365281640795,90,0.6200566805861724,3.1998400000156257,,,,,4.712095858012946,,0.5127489117639827,0.012846540328123447,0.6093935883642285,0.004282549705176436,0.0019962806847431793,0.00223732849758183,0.004282549705176436,FM,609.3935883642285,4.282549705176437,1.9962806847431793,4.282549705176437,2.23732849758183,512.7489117639827,12.846540328123448,,
61,-3.1998400000156257,2.399665978890234,0.1930918333139989,0.6100933560489227,0.002062750163522573,0.4666888204656275,0.0060862561816099605,5.843402402318255,0.40111626509190174,-2.563195937011042,0.3798580790012268,0.03381396065662645,90,0.629553229264028,3.1998400000156257,,,,,4.651241852787756,,0.5127489117639827,0.012846540328123447,0.6100933560489227,0.004282549705176436,0.002062750163522573,0.00223732849758183,0.004282549705176436,FM,610.0933560489227,4.282549705176437,2.062750163522573,4.282549705176437,2.23732849758183,512.7489117639827,12.846540328123448,,
62,-3.428440000014584,2.466282114103778,0.19374868853123675,0.6073431226262779,0.0020090032096358127,0.464010831383599,0.006076859810943819,6.0034940364036515,0.4005841423728701,-2.69816662095574,0.37849615714980817,0.04428033361144941,90,0.6220874946831164,3.428440000014584,,,,,4.799939417603058,,0.5127489117639827,0.012846540328123447,0.6073431226262779,0.0033920231682553086,0.0020090032096358127,0.00223732849758183,0.0033920231682553086,FM,607.3431226262779,3.392023168255309,2.0090032096358126,3.392023168255309,2.23732849758183,512.7489117639827,12.846540328123448,,
63,-3.428440000014584,2.2394828864624032,0.1760259072340381,0.6121110168084168,0.002097517626521096,0.4726182138628231,0.006314277399660921,5.366339604935863,0.3719864971265222,-2.1749312879095477,0.3497216133225738,0.016638263402598427,90,0.6208316617484969,3.428440000014584,,,,,4.306928036143747,,0.5127489117639827,0.012846540328123447,0.6121110168084168,0.0033920231682553086,0.002097517626521096,0.00223732849758183,0.0033920231682553086,FM,612.1110168084168,3.392023168255309,2.097517626521096,3.392023168255309,2.23732849758183,512.7489117639827,12.846540328123448,,
64,-3.4284600000145837,2.096342119967683,0.1647756089673908,0.6155901850413827,0.0021680161145848386,0.4783699614461137,0.006506453442410564,4.974902070868315,0.3542007016685754,-1.8459479953251596,0.33146400678298704,0.02634064421671638,90,0.6216574655278557,3.4284600000145837,,,,,3.98996193441296,,0.5127489117639827,0.012846540328123447,0.6155901850413827,0.0033920231682553086,0.0021680161145848386,0.00223732849758183,0.0033920231682553086,FM,615.5901850413827,3.392023168255309,2.1680161145848387,3.392023168255309,2.23732849758183,512.7489117639827,12.846540328123448,,
65,-3.4284600000145837,2.2804886493882264,0.18207925068088812,0.6122395834738978,0.0021287057134863436,0.4704066671429231,0.006237270837984463,5.5181128632289855,0.3827254117683322,-2.2891300181271887,0.3607539238773777,0.013928772865506736,90,0.6241812516384769,3.4284600000145837,,,,,4.379835854933745,,0.5127489117639827,0.012846540328123447,0.6122395834738978,0.0033920231682553086,0.0021287057134863436,0.00223732849758183,0.0033920231682553086,FM,612.2395834738978,3.392023168255309,2.1287057134863434,3.392023168255309,2.23732849758183,512.7489117639827,12.846540328123448,,
66,-3.1998800000156256,1.9966711299012645,0.16236396811745488,0.6187902060304608,0.0022737439779291417,0.48208540754684115,0.006609326697781253,4.7275867218150145,0.3524155308603846,-1.627269205898372,0.33007560218868515,0.027112589425957193,90,0.6285860244705409,3.1998800000156256,,,,,3.719792479273957,,0.5127489117639827,0.012846540328123447,0.6187902060304608,0.004282549705176436,0.0022737439779291417,0.00223732849758183,0.004282549705176436,FM,618.7902060304608,4.282549705176437,2.2737439779291417,4.282549705176437,2.23732849758183,512.7489117639827,12.846540328123448,,
