Repository: sadityakr/Large-MR-due-to-interlayer-hybridization-CrSBr

# Large magnetoresistance from interlayer hybridization in CrSBr: data and analysis code

Data, analysis scripts and Jupyter notebooks for the paper
([arXiv:2608.11389](https://doi.org/10.48550/arXiv.2608.11389))

> **Large bias-tunable magnetoresistance from spin-dependent interlayer
> hybridization in van der Waals antiferromagnet CrSBr-based heterostructures**

The work studies vertical tunnelling transport through a graphene / CrSBr /
graphene junction ("Device 2"). Current-voltage curves
I(V) were recorded as a function of magnetic field applied along the crystal
**b** axis and the **c** axis, at temperatures from 3 K to 160 K. The

File: output/IV_H_scans/barrier_vs_canting/c_scans/Phi_vs_H_40K.csv (part 1 of 2)
df_index,H,A,A_err,V_peak,V_peak_err,V0_gauss,V0_gauss_err,slope,slope_err,intercept,intercept_err,chi2,n_points,V_peak_rough,abs_H,fwhm_meas_V,fwhm_meas_err,V_left_meas,V_right_meas,height_meas,sigma_noise,fwhm_fit_V,fwhm_fit_err_V,Phi_eV,Phi_err_eV,Phi_err_stat_eV,Phi_err_floor_eV,Phi_err_repeat_eV,window,Phi_meV,Phi_meV_err,Phi_err_stat_meV,Phi_err_repeat_meV,Phi_err_floor_meV,fwhm_fit_meV,fwhm_fit_meV_err,fwhm_meas_meV,fwhm_meas_meV_err
0,3.4285600000145835,0.8613429197517716,0.029115304457609716,0.5896766602547594,0.0016641599931731673,0.5408880374594167,0.004321658901734063,1.6247968680582046,0.11913361386149077,0.8971363095674112,0.08753917503079153,0.06417656932333905,103,0.5909857312824647,3.4285600000145835,,,,,1.1983316470677245,,0.36965743811143886,0.004690792962208326,0.5896766602547594,0.0027596809342423515,0.0016641599931731673,0.001957425779735197,0.0027596809342423515,FM,589.6766602547594,2.7596809342423514,1.6641599931731672,2.7596809342423514,1.957425779735197,369.65743811143886,4.690792962208326,,
1,3.4285700000145836,0.8466781454730522,0.02919936851732491,0.5918735023620241,0.0016928779972666275,0.5434583800353009,0.004389850362753928,1.5864070171585838,0.11949402461825273,0.9270930589130228,0.08825309326835794,0.041167500841763786,103,0.5953206862594189,3.4285700000145836,,,,,1.1422502468004454,,0.36965743811143886,0.004690792962208326,0.5918735023620241,0.0027596809342423515,0.0016928779972666275,0.001957425779735197,0.0027596809342423515,FM,591.873502362024,2.7596809342423514,1.6928779972666275,2.7596809342423514,1.957425779735197,369.65743811143886,4.690792962208326,,
2,3.4285700000145836,0.9283265953383867,0.03212777625917344,0.586390114929584,0.001599204450122963,0.5306822364754726,0.003922186716044107,1.9710049544613408,0.12074811705508148,0.6483511615671771,0.0909007064599576,0.034904386967337137,104,0.5906228697559117,3.4285700000145836,,,,0.6530642381031841,1.368061016520833,0.010740727187010137,0.36965743811143886,0.004690792962208326,0.586390114929584,0.0027596809342423515,0.001599204450122963,0.001957425779735197,0.0027596809342423515,FM,586.390114929584,2.7596809342423514,1.599204450122963,2.7596809342423514,1.957425779735197,369.65743811143886,4.690792962208326,,
3,3.2000100000156246,0.9135005030494714,0.03133714133667865,0.5884251715480461,0.0015940012109778487,0.5358701313872537,0.003982321468109962,1.8415414807405406,0.11949989289942392,0.7348619449204117,0.08993204295001526,0.051881082123182855,104,0.5924939892940883,3.2000100000156246,,,,,1.3123777951245752,,0.36965743811143886,0.004690792962208326,0.5884251715480461,0.0027358415063734993,0.0015940012109778487,0.001957425779735197,0.0027358415063734993,FM,588.425171548046,2.7358415063734993,1.5940012109778487,2.7358415063734993,1.957425779735197,369.65743811143886,4.690792962208326,,
4,3.2000100000156246,0.8653554255099932,0.028695307411022334,0.5906393031035571,0.0016307414921831781,0.5425858771032434,0.004190237321275266,1.6105566957478965,0.11536735018229245,0.9041441049602317,0.08535570884694564,0.05885373141106469,104,0.593543409124048,3.2000100000156246,,,,0.3491349496830586,1.1699419871526449,0.011738739356489504,0.36965743811143886,0.004690792962208326,0.5906393031035571,0.0027358415063734993,0.0016307414921831781,0.001957425779735197,0.0027358415063734993,FM,590.639303103557,2.7358415063734993,1.6307414921831782,2.7358415063734993,1.957425779735197,369.65743811143886,4.690792962208326,,
5,2.7429400000182285,0.9151487365708697,0.030642077217290994,0.5874903422419087,0.0015845711788465167,0.5349193098839713,0.003971637902400684,1.8462148137339613,0.11799353823427682,0.7427012317709274,0.08812589444050957,0.0383878656006801,104,0.5904226348520039,2.7429400000182285,,,,,1.3086822052415163,,0.36965743811143886,0.004690792962208326,0.5874903422419087,0.001957425779735197,0.0015845711788465167,0.001957425779735197,0.0011750845322746643,FM,587.4903422419087,1.957425779735197,1.5845711788465167,1.1750845322746644,1.957425779735197,369.65743811143886,4.690792962208326,,
6,2.7429400000182285,0.9234276057263062,0.03148116878130107,0.5886516805806612,0.0015891019529364315,0.5363723675658778,0.004034901130734583,1.854042038966106,0.12208934262244381,0.7273953266490925,0.09129814461148285,0.04725653257777598,103,0.5925758485854709,2.7429400000182285,,,,,1.2830457041306085,,0.36965743811143886,0.004690792962208326,0.5886516805806612,0.001957425779735197,0.0015891019529364315,0.001957425779735197,0.0011750845322746643,FM,588.6516805806612,1.957425779735197,1.5891019529364314,1.1750845322746644,1.957425779735197,369.65743811143886,4.690792962208326,,
7,2.28582,0.9282233665460399,0.032043347359630055,0.5891473645265031,0.0015945953808450667,0.5354160875033811,0.003995012180535574,1.9092326625977865,0.12251340898279997,0.7047170051191114,0.09214197568158995,0.04077015217403931,103,0.5939946622760521,2.28582,,,,0.6663989929246091,1.298094058914134,0.011811815030466875,0.36965743811143886,0.004690792962208326,0.5891473645265031,0.001957425779735197,0.0015945953808450667,0.001957425779735197,1.7860359954402566e-05,FM,589.1473645265031,1.957425779735197,1.5945953808450668,0.017860359954402567,1.957425779735197,369.65743811143886,4.690792962208326,,
8,2.0572100000243045,0.9402137813360892,0.03235987963656073,0.5909872666205409,0.0015811030988296232,0.5360764063667462,0.003908408842830116,1.9704407153280488,0.12176444122289831,0.6694451572174884,0.09223924101988255,0.04154871251123977,103,0.5949407248398797,2.0572100000243045,,,,,1.2893275273977445,,0.36965743811143886,0.004690792962208326,0.5909872666205409,0.001957425779735197,0.0015811030988296232,0.001957425779735197,0.0017373609958803641,FM,590.9872666205409,1.957425779735197,1.5811030988296233,1.7373609958803642,1.957425779735197,369.65743811143886,4.690792962208326,,
9,2.0572100000243045,0.9489056565216637,0.032610655515740335,0.5905076225177355,0.0015635252664587163,0.5360507416084652,0.003872783938637965,1.9741319723213762,0.12201837096674938,0.6592172190454161,0.09264573003081471,0.05093008900671874,103,0.5947147790981964,2.0572100000243045,,,,,1.31533785557611,,0.36965743811143886,0.004690792962208326,0.5905076225177355,0.001957425779735197,0.0015635252664587163,0.001957425779735197,0.0017373609958803641,FM,590.5076225177355,1.957425779735197,1.5635252664587163,1.7373609958803642,1.957425779735197,369.65743811143886,4.690792962208326,,
10,1.8286000000273435,0.8591320129680398,0.03120841722696536,0.6154868301252505,0.001728188780447562,0.5620434594896442,0.00424218115918225,1.7577782878976753,0.1205428897465523,0.8374490727969649,0.09366208873399465,0.03239918179424878,101,0.6209147997995992,1.8286000000273435,,,,0.725600167452662,1.02823602273109,0.010604695466507112,0.36965743811143886,0.004690792962208326,0.6154868301252505,0.001957425779735197,0.001728188780447562,0.001957425779735197,0.0015616961983260422,canting,615.4868301252505,1.957425779735197,1.728188780447562,1.5616961983260422,1.957425779735197,369.65743811143886,4.690792962208326,,
11,1.5999700000312504,0.8063835514120411,0.034955174903177164,0.6511605759238477,0.0020065201044332536,0.590280300636761,0.00461972960203552,1.8479870658449287,0.13170852507496753,0.7654025871074137,0.10804941679837941,0.05899686062538896,97,0.6583318636884768,1.5999700000312504,,,,0.7429965118479329,1.05873199171257,0.012942014488153823,0.36965743811143886,0.004690792962208326,0.6511605759238477,0.007849031053374082,0.0020065201044332536,0.001957425779735197,0.007849031053374082,canting,651.1605759238477,7.849031053374082,2.0065201044332537,7.849031053374082,1.957425779735197,369.65743811143886,4.690792962208326,,
12,1.5999700000312504,0.7524338159722994,0.03222017008194772,0.6517707751983969,0.0021077492474949966,0.5926749932586892,0.004955806333982287,1.6814515277509055,0.12738666346020833,0.91733719549799,0.10279756895217207,0.04062876620953687,97,0.6564067229759519,1.5999700000312504,,,,,0.9528541529032502,,0.36965743811143886,0.004690792962208326,0.6517707751983969,0.007849031053374082,0.0021077492474949966,0.001957425779735197,0.007849031053374082,canting,651.7707751983969,7.849031053374082,2.1077492474949966,7.849031053374082,1.957425779735197,369.65743811143886,4.690792962208326,,
13,1.371520000036456,0.6798364603797162,0.02927065231058372,0.6642966256956913,0.002230575948424167,0.6155853453155004,0.005637066058670496,1.2801870633896153,0.12560149307954374,1.371627393799823,0.10115980071094637,0.03879515454743448,93,0.6716103076787574,1.371520000036456,,,,0.7923477592524122,0.7116048105702649,0.012699697363586754,0.36965743811143886,0.004690792962208326,0.6642966256956913,0.0030233769756257247,0.002230575948424167,0.001957425779735197,0.0030233769756257247,canting,664.2966256956912,3.0233769756257245,2.230575948424167,3.0233769756257245,1.957425779735197,369.65743811143886,4.690792962208326,,
14,1.1429500000437465,0.6126351215220369,0.02681460348402886,0.6875431341783568,0.0023999639454390606,0.6453030057059481,0.00621410857151435,1.0126912537232244,0.12121648832782235,1.6938625878596951,0.09936354043024229,0.022371923768172194,91,0.6957649341893788,1.1429500000437465,0.35313361625575734,0.006375493308158756,0.4742037556516099,0.8273373719073672,0.6341312969357027,0.011784887587155983,0.36965743811143886,0.004690792962208326,0.6875431341783568,0.0023999639454390606,0.0023999639454390606,0.001957425779735197,0.0021155796112543542,canting,687.5431341783568,2.3999639454390604,2.3999639454390604,2.115579611254354,1.957425779735197,369.65743811143886,4.690792962208326,353.1336162557573,6.375493308158756
15,1.1429500000437465,0.6007876041047571,0.027422378955847235,0.6879871688316632,0.0024799802598854015,0.6432716756645687,0.006316619953670562,1.0466536874735672,0.1222083168790011,1.6794238819021337,0.10057579890099516,0.03754970257575487,91,0.6961212839154307,1.1429500000437465,0.3658192863788347,0.004690538622317654,0.45902765534465445,0.8248469417234892,0.6203408944951909,0.011665145207212419,0.36965743811143886,0.004690792962208326,0.6879871688316632,0.0024799802598854015,0.0024799802598854015,0.001957425779735197,0.0021155796112543542,canting,687.9871688316632,2.4799802598854015,2.4799802598854015,2.115579611254354,1.957425779735197,369.65743811143886,4.690792962208326,365.8192863788347,4.690538622317654
16,0.9143200000546855,0.5279446362476549,0.019818648446223542,0.7178619250976955,0.0026193532380164456,0.6899206426610349,0.007367073412123398,0.5889588022797045,0.11364880288661176,2.1388379069324555,0.09012885071987699,0.017645475745325927,90,0.7186535442810623,0.9143200000546855,0.3635632765871032,0.0061533775647938235,0.5080693581648938,0.871632634751997,0.5294384535219372,0.010071909797008614,0.36965743811143886,0.004690792962208326,0.7178619250976955,0.005073363715693238,0.0026193532380164456,0.001957425779735197,0.005073363715693238,canting,717.8619250976956,5.0733637156932385,2.6193532380164455,5.0733637156932385,1.957425779735197,369.65743811143886,4.690792962208326,363.5632765871032,6.153377564793823
17,0.9143200000546855,0.5278944624517288,0.019585438928272986,0.7170147477931108,0.002606681982599922,0.6910221672247561,0.007370583503596189,0.5488687471355675,0.11336688237852939,2.1677955659794095,0.08964558427493577,0.014075745011836506,90,0.7176164782464927,0.9143200000546855,0.34756550507841466,0.006241016045943648,0.5276754722884891,0.8752409773669038,0.530917132918833,0.009894425191304328,0.36965743811143886,0.004690792962208326,0.7170147477931108,0.005073363715693238,0.002606681982599922,0.001957425779735197,0.005073363715693238,canting,717.0147477931108,5.0733637156932385,2.606681982599922,5.0733637156932385,1.957425779735197,369.65743811143886,4.690792962208326,347.5655050784147,6.241016045943647
18,0.6857100000729172,0.5056904446683631,0.01766749642000761,0.7461129513106215,0.0026944050882917914,0.7289800417544557,0.00796305559849508,0.3491391184854002,0.11543845904547524,2.405471108419702,0.09105523277349156,0.013896336661492493,89,0.7436539297086174,0.6857100000729172,0.35064622009538926,0.0056790257632471355,0.5612343578296047,0.911880577924994,0.5103804409710606,0.009827846094918177,0.36965743811143886,0.004690792962208326,0.7461129513106215,0.007715762136392361,0.0026944050882917914,0.001957425779735197,0.007715762136392361,canting,746.1129513106215,7.715762136392361,2.6944050882917914,7.715762136392361,1.957425779735197,369.65743811143886,4.690792962208326,350.64622009538925,5.679025763247136
19,0.6857100000729172,0.5026893095120779,0.017845742250165515,0.7462289912041083,0.0026871625821328162,0.7271459299623187,0.007756054939021761,0.3860688564361475,0.11162496824128094,2.3794974140604093,0.0893007716283583,0.016311209327247785,90,0.7449458714396795,0.6857100000729172,0.3591525243153726,0.009535661619823237,0.5518018661139835,0.9109543904293561,0.5003310085425935,0.009920464478246838,0.36965743811143886,0.004690792962208326,0.7462289912041083,0.007715762136392361,0.0026871625821328162,0.001957425779735197,0.007715762136392361,canting,746.2289912041083,7.715762136392361,2.6871625821328164,7.715762136392361,1.957425779735197,369.65743811143886,4.690792962208326,359.1525243153726,9.535661619823237
20,0.4571800001093661,0.5250885962902969,0.01682265137943589,0.7728613064347445,0.0025315841923531667,0.7627851985966164,0.007438119205643052,0.21391334406655066,0.11024407752445607,2.5554664700785703,0.08794286091308363,0.011985874853882814,90,0.7689097564393789,0.4571800001093661,0.35729002772870966,0.00598081249978664,0.5899208010777218,0.9472108288064315,0.5311110241080309,0.008730276787374067,0.36965743811143886,0.004690792962208326,0.7728613064347445,0.00904808202819857,0.0025315841923531667,0.001957425779735197,0.00904808202819857,canting,772.8613064347445,9.04808202819857,2.531584192353167,9.04808202819857,1.957425779735197,369.65743811143886,4.690792962208326,357.2900277287097,5.98081249978664
21,0.4571800001093661,0.5380710569103716,0.016814822385337293,0.7732230680710921,0.0024600056823454223,0.7622428661648638,0.007260000744947841,0.23895344076682007,0.11007698887560527,2.5245418784668217,0.08649600820736844,0.01098430865645067,90,0.7658776081218435,0.4571800001093661,0.36277940010336795,0.0074976080258625155,0.58590739611289,0.948686796216258,0.5414836373152095,0.008673224605441338,0.36965743811143886,0.004690792962208326,0.7732230680710921,0.00904808202819857,0.0024600056823454223,0.001957425779735197,0.00904808202819857,canting,773.2230680710921,9.04808202819857,2.460005682345422,9.04808202819857,1.957425779735197,369.65743811143886,4.690792962208326,362.77940010336795,7.497608025862515
22,0.22857,0.5638103523182048,0.017193143681248347,0.7886764709418836,0.0023530584405916147,0.776245983971498,0.006928033405765506,0.283750968903813,0.11016301845453538,2.5347448172230065,0.08892051740544635,0.013968646068803162,90,0.7812603611848696,0.22857,0.3519727930619543,0.004782280006030319,0.6047207475828814,0.9566935406448357,0.5725764597901183,0.008381275997897425,0.36965743811143886,0.004690792962208326,0.7886764709418836,0.005798331218729993,0.0023530584405916147,0.001957425779735197,0.005798331218729993,canting,788.6764709418836,5.7983312187299925,2.3530584405916146,5.7983312187299925,1.957425779735197,369.65743811143886,4.690792962208326,351.9727930619543,4.782280006030319
23,0.22857,0.5658758469463787,0.017405640106702463,0.788395525833868,0.0023694292964545334,0.7768582620863285,0.00712511479250912,0.26409319994936487,0.11443864315989592,2.548272272640008,0.09134631561748341,0.011547778107954348,89,0.7799002381045093,0.22857,0.35704180651163964,0.006547468240745785,0.6006731544977203,0.9577149610093599,0.576300784003293,0.008736748707848185,0.36965743811143886,0.004690792962208326,0.788395525833868,0.005798331218729993,0.0023694292964545334,0.001957425779735197,0.005798331218729993,canting,788.395525833868,5.7983312187299925,2.3694292964545336,5.7983312187299925,1.957425779735197,369.65743811143886,4.690792962208326,357.04180651163966,6.547468240745785
24,-0.000160312195418814,0.5716126121758913,0.01759422254101713,0.7884519560797844,0.002335228452795649,0.7716349968716489,0.006831380803601791,0.3873831881614881,0.11051067256570385,2.49301698773089,0.09045923655056412,0.015938817359960923,90,0.7824702841018034,0.000160312195418814,0.3555677708423942,0.00451687816618387,0.5991475058901617,0.954715276732556,0.5824850511714477,0.008652311485697478,0.36965743811143886,0.004690792962208326,0.7884519560797844,0.002335228452795649,0.002335228452795649,0.001957425779735197,0.0010826304332322227,AFM,788.4519560797844,2.335228452795649,2.335228452795649,1.0826304332322227,1.957425779735197,369.65743811143886,4.690792962208326,355.5677708423942,4.5168781661838695
25,-0.000160312195418814,0.5683419028707719,0.017279498811695472,0.7893433970929359,0.0023354187044502296,0.7755911269142366,0.006872617409765376,0.31641899694449255,0.11020030734051117,2.550751307693161,0.08913978704539638,0.014251378721030621,90,0.7804788557287575,0.000160312195418814,0.359817447452913,0.005110974296164924,0.6031908145997382,0.9630082620526512,0.5758146458073976,0.00942306802903495,0.36965743811143886,0.004690792962208326,0.7893433970929359,0.0023354187044502296,0.0023354187044502296,0.001957425779735197,0.0010826304332322227,AFM,789.3433970929359,2.3354187044502295,2.3354187044502295,1.0826304332322227,1.957425779735197,369.65743811143886,4.690792962208326,359.817447452913,5.110974296164924
26,-0.22849000021882795,0.5567794548800221,0.017267146980535362,0.7779625755442885,0.0024006699561495014,0.7667655536590104,0.007241727169323945,0.2527017604697351,0.11440436501752511,2.606445443447518,0.0894041797826041,0.013887784007078772,89,0.7672096737668335,0.22849000021882795,0.3569218066235962,0.005807676065520377,0.5928333237979787,0.9497551304215749,0.560268325338754,0.009189584713247573,0.36965743811143886,0.004690792962208326,0.7779625755442885,0.006232400641905702,0.0024006699561495014,0.001957425779735197,0.006232400641905702,canting,777.9625755442885,6.232400641905702,2.4006699561495015,6.232400641905702,1.957425779735197,369.65743811143886,4.690792962208326,356.9218066235962,5.8076760655203765
27,-0.22849000021882795,0.5567605705636406,0.017345885870308633,0.7776962367513024,0.0024093227760509615,0.7633526333008861,0.007241359484676234,0.32251616510578407,0.11448948836310707,2.5528622797954306,0.09041815501365177,0.01402612148729686,89,0.7678241334392786,0.22849000021882795,0.353717772111271,0.005165248746476522,0.5912368161444822,0.9449545882557532,0.5663356836159287,0.00887588591895871,0.36965743811143886,0.004690792962208326,0.7776962367513024,0.006232400641905702,0.0024093227760509615,0.001957425779735197,0.006232400641905702,canting,777.6962367513024,6.232400641905702,2.4093227760509617,6.232400641905702,1.957425779735197,369.65743811143886,4.690792962208326,353.71777211127096,5.1652487464765215
28,-0.4570400001093996,0.5457373290917256,0.0172229407530771,0.7577289329520289,0.002442240442198533,0.7404052380851496,0.0071554625877886194,0.3810985367986306,0.11042644270409133,2.464042583432805,0.0865923584198341,0.020238583084095794,90,0.7505738467993988,0.4570400001093996,0.3588841238433924,0.005118290087393642,0.5621680078257597,0.9210521316691521,0.5440715762403835,0.00907865789306484,0.36965743811143886,0.004690792962208326,0.7577289329520289,0.00949515795563326,0.002442240442198533,0.001957425779735197,0.00949515795563326,canting,757.7289329520289,9.49515795563326,2.442240442198533,9.49515795563326,1.957425779735197,369.65743811143886,4.690792962208326,358.8841238433924,5.118290087393642
29,-0.4570400001093996,0.5308668203531828,0.01739044539904805,0.7560269674513025,0.002547934332332761,0.7379747477163248,0.00759135386692165,0.3866072984850954,0.11485312055429044,2.4738901385330334,0.08981686858230456,0.019626679382211302,89,0.7478242456187374,0.4570400001093996,0.3473518356019972,0.007360272454319242,0.5691506343313452,0.9165024699333424,0.5263812254445684,0.009011628334243712,0.36965743811143886,0.004690792962208326,0.7560269674513025,0.00949515795563326,0.002547934332332761,0.001957425779735197,0.00949515795563326,canting,756.0269674513025,9.49515795563326,2.547934332332761,9.49515795563326,1.957425779735197,369.65743811143886,4.690792962208326,347.3518356019972,7.360272454319242
30,-0.6856900000729192,0.5332150645764968,0.018662409029618177,0.7320703405207666,0.002556558437043362,0.7081536042249467,0.00730831973553869,0.5117516739516705,0.11221125873517564,2.3100027643612444,0.08886197715030407,0.01874216193272111,90,0.7305858093094189,0.6856900000729192,0.3507902118066857,0.0086853415170185,0.5383603983951508,0.8891506102018365,0.5345536191430993,0.009997822251362977,0.36965743811143886,0.004690792962208326,0.7320703405207666,0.008374372716826627,0.002556558437043362,0.001957425779735197,0.008374372716826627,canting,732.0703405207665,8.374372716826628,2.556558437043362,8.374372716826628,1.957425779735197,369.65743811143886,4.690792962208326,350.7902118066857,8.6853415170185
31,-0.6856900000729192,0.5185265320446337,0.017726560349725203,0.7325572902690382,0.002600661557454851,0.7130636134696647,0.007522809127166862,0.40709418541395487,0.11131282833315208,2.397423652562079,0.08686958676224098,0.012707899616035212,90,0.7293026513960923,0.6856900000729192,0.35495020161213064,0.009235308112040633,0.5385271150168573,0.893477316628988,0.519129903109856,0.009934663129654565,0.36965743811143886,0.004690792962208326,0.7325572902690382,0.008374372716826627,0.002600661557454851,0.001957425779735197,0.008374372716826627,canting,732.5572902690382,8.374372716826628,2.6006615574548513,8.374372716826628,1.957425779735197,369.65743811143886,4.690792962208326,354.9502016121306,9.235308112040633
32,-0.9142400000546903,0.5745904945101602,0.022664961308164745,0.7059211373209421,0.0024686236792631428,0.6720944720322533,0.006746237387568614,0.7703483196888171,0.1167842214347523,2.009658068653411,0.09421897198987211,0.01273645146527912,90,0.70987221572986,0.9142400000546903,0.3676866775851522,0.007995972119961243,0.49034625307847307,0.8580329306636253,0.5827126456580838,0.009041562665157168,0.36965743811143886,0.004690792962208326,0.7059211373209421,0.00583563901840989,0.0024686236792631428,0.001957425779735197,0.00583563901840989,canting,705.9211373209421,5.83563901840989,2.4686236792631426,5.83563901840989,1.957425779735197,369.65743811143886,4.690792962208326,367.6866775851522,7.995972119961243
33,-0.9142400000546903,0.5470594954104506,0.02056211302391993,0.708107325287575,0.002538693044146585,0.6794558311665396,0.007105087587877618,0.6255531415993393,0.11435331801486216,2.1324210049491787,0.09045805284747353,0.019681632980621963,90,0.7091399379158315,0.9142400000546903,0.3536496024575724,0.01292137950725925,0.5059971763484722,0.8596467788060446,0.5519878876808332,0.012330436661414462,0.36965743811143886,0.004690792962208326,0.708107325287575,0.00583563901840989,0.002538693044146585,0.001957425779735197,0.00583563901840989,canting,708.107325287575,5.83563901840989,2.538693044146585,5.83563901840989,1.957425779735197,369.65743811143886,4.690792962208326,353.64960245757237,12.92137950725925
34,-1.1429,0.6035213785744931,0.02700815327646264,0.6835666359663828,0.0024675114879047525,0.6413980997159787,0.006496064167876215,0.9960158530306893,0.12507785921030454,1.7353343834933224,0.10144412949894471,0.027276928472859827,90,0.6914294751184368,1.1429,0.3894180430973859,0.007691092355259562,0.4357118619167256,0.8251299050141115,0.6083462284214675,0.010338341664927347,0.36965743811143886,0.004690792962208326,0.6835666359663828,0.004076528187290454,0.0024675114879047525,0.001957425779735197,0.004076528187290454,canting,683.5666359663828,4.076528187290454,2.4675114879047526,4.076528187290454,1.957425779735197,369.65743811143886,4.690792962208326,389.4180430973859,7.6910923552595625
35,-1.1429,0.6196545597173407,0.02778707334098285,0.680440830508016,0.002406107755694761,0.6355855474722417,0.006120097279220232,1.0832736866841162,0.1224420583083171,1.6675142758733161,0.10015671135866923,0.03631618227993257,91,0.6899824739549096,1.1429,0.37886509896961584,0.009618716295784419,0.44163085467182994,0.8204959536414458,0.6324347631942056,0.011721650017476487,0.36965743811143886,0.004690792962208326,0.680440830508016,0.004076528187290454,0.002406107755694761,0.001957425779735197,0.004076528187290454,canting,680.440830508016,4.076528187290454,2.406107755694761,4.076528187290454,1.957425779735197,369.65743811143886,4.690792962208326,378.8650989696158,9.618716295784418
36,-1.3715400000364555,0.6736027771692984,0.028865624013770592,0.6603858517124248,0.002230700922214395,0.6132079001224118,0.005683493897862391,1.2328536881239842,0.12483823183516886,1.4247667820605237,0.09994123184117168,0.04362781445291931,93,0.6678220906482966,1.3715400000364555,,,,0.8043838110413973,0.6825688028359096,0.011735927222596285,0.36965743811143886,0.004690792962208326,0.6603858517124248,0.002230700922214395,0.002230700922214395,0.001957425779735197,0.0014203260681740733,canting,660.3858517124248,2.230700922214395,2.230700922214395,1.4203260681740733,1.957425779735197,369.65743811143886,4.690792962208326,,
37,-1.3715400000364555,0.663129581158616,0.029936006566770597,0.659584030876954,0.0023045910248255448,0.6097542575536256,0.005745956067944622,1.274541403338011,0.12660860306395583,1.4087089368271257,0.10194649928983757,0.04294257514064007,93,0.6677863622396794,1.3715400000364555,,,,0.7886268632148378,0.6935247716290347,0.011952230557883836,0.36965743811143886,0.004690792962208326,0.659584030876954,0.0023045910248255448,0.0023045910248255448,0.001957425779735197,0.0014203260681740733,canting,659.5840308769541,2.3045910248255446,2.3045910248255446,1.4203260681740733,1.957425779735197,369.65743811143886,4.690792962208326,,
38,-1.59986,0.7412232864428074,0.028505904108015616,0.6405176076152306,0.0020042366957987966,0.5900822946875409,0.005035910458411904,1.4404728107960318,0.1203596249837762,1.1521448676860304,0.09389062132659337,0.03903498215627964,97,0.6447371805110221,1.59986,,,,0.7781977717428996,0.7557840789425292,0.012566180494121915,0.36965743811143886,0.004690792962208326,0.6405176076152306,0.0020042366957987966,0.0020042366957987966,0.001957425779735197,0.0006833832503942729,canting,640.5176076152305,2.0042366957987965,2.0042366957987965,0.6833832503942728,1.957425779735197,369.65743811143886,4.690792962208326,,
39,-1.8284100000273462,0.8187831151818941,0.029332562782650982,0.6172665801402806,0.001771362088732423,0.5671179145211472,0.00443342248125195,1.5834196096562803,0.11748025846344254,0.9747920177531311,0.09041185157365655,0.06694194118758286,101,0.6216678151302606,1.8284100000273462,,,,0.7364911826280272,0.9306555780550835,0.011902302332930933,0.36965743811143886,0.004690792962208326,0.6172665801402806,0.001957425779735197,0.001771362088732423,0.001957425779735197,0.0019295779901406542,canting,617.2665801402806,1.957425779735197,1.7713620887324228,1.9295779901406542,1.957425779735197,369.65743811143886,4.690792962208326,,
40,-2.057130000024306,0.9147647721630008,0.03191288570447597,0.5926868426440882,0.0016203523496899643,0.5401342803872496,0.004110209160207559,1.8444441452733566,0.12408913793307935,0.7578798117363863,0.09334102637721575,0.07013562871562533,102,0.5968281409551102,2.057130000024306,,,,,1.2129907310835117,,0.36965743811143886,0.004690792962208326,0.5926868426440882,0.001957425779735197,0.0016203523496899643,0.001957425779735197,0.00029696511744352154,FM,592.6868426440882,1.957425779735197,1.6203523496899643,0.29696511744352155,1.957425779735197,369.65743811143886,4.690792962208326,,
41,-2.057130000024306,0.8973963488097585,0.029602707868935565,0.5932612200380762,0.001597035548076812,0.5434315125637128,0.0040815122047642895,1.7248592486787542,0.11722817021179945,0.8400158655115348,0.08736575223331726,0.05273413586833918,103,0.5954464127331665,2.057130000024306,,,,,1.1721381731339429,,0.36965743811143886,0.004690792962208326,0.5932612200380762,0.001957425779735197,0.001597035548076812,0.001957425779735197,0.00029696511744352154,FM,593.2612200380762,1.957425779735197,1.597035548076812,0.29696511744352155,1.957425779735197,369.65743811143886,4.690792962208326,,
42,-2.2856800000218755,0.9408253681843762,0.03174761298325711,0.5896167438877754,0.0015628386239180002,0.5367270657437444,0.003949604211446396,1.9082393137562195,0.12180650724132629,0.6921876507290421,0.0914609219595614,0.042302267407275204,103,0.5936009521292586,2.2856800000218755,,,,,1.3402053393080304,,0.36965743811143886,0.004690792962208326,0.5896167438877754,0.001957425779735197,0.0015628386239180002,0.001957425779735197,0.000521307307960268,FM,589.6167438877754,1.957425779735197,1.562838623918,0.521307307960268,1.957425779735197,369.65743811143886,4.690792962208326,,
43,-2.2856800000218755,0.9487083479659634,0.03285203317118439,0.5886630425872745,0.0015735555289693782,0.5337936265048772,0.00391505351807044,1.987534508355259,0.12372082458975242,0.6420783529135347,0.093494231596981,0.04745281723588052,103,0.5937420023380762,2.2856800000218755,,,,,1.3512575506041153,,0.36965743811143886,0.004690792962208326,0.5886630425872745,0.001957425779735197,0.0015735555289693782,0.001957425779735197,0.000521307307960268,FM,588.6630425872745,1.957425779735197,1.5735555289693781,0.521307307960268,1.957425779735197,369.65743811143886,4.690792962208326,,
44,-2.7427650000187507,0.922624828905264,0.032065836253533216,0.5885449925615232,0.0015972066288065074,0.5341990462594282,0.003939855859078929,1.91598567978916,0.12060311696960066,0.6889997536770318,0.09120317176325503,0.037896266396018875,104,0.5930519916601205,2.7427650000187507,,,,0.65197328764307,1.3379060031303798,0.011747467304656091,0.36965743811143886,0.004690792962208326,0.5885449925615232,0.001957425779735197,0.0015972066288065074,0.001957425779735197,0.0013707664179553997,FM,588.5449925615231,1.957425779735197,1.5972066288065074,1.3707664179553998,1.957425779735197,369.65743811143886,4.690792962208326,,
45,-3.199850000015626,0.868373589236062,0.02980470518461836,0.5896303387453907,0.0016548644215770695,0.5388505797904758,0.004175542695216587,1.6980120466813693,0.1173881717714213,0.8531751077658308,0.08745533729036876,0.04872372546408237,104,0.5927926127723446,3.199850000015626,,,,,1.2274478331752237,,0.36965743811143886,0.004690792962208326,0.5896303387453907,0.001957425779735197,0.0016548644215770695,0.001957425779735197,0.0006019498262788645,FM,589.6303387453908,1.957425779735197,1.6548644215770696,0.6019498262788645,1.957425779735197,369.65743811143886,4.690792962208326,,
46,-3.199860000015626,0.8778761708562357,0.029346070398866653,0.5904816243535824,0.0016232343266528015,0.5408251578607525,0.0041348360010663105,1.6828327176584892,0.11637980902533619,0.8516916252364964,0.08647667367837544,0.0419259574750777,104,0.5925370915656314,3.199860000015626,,,,,1.2152481407995785,,0.36965743811143886,0.004690792962208326,0.5904816243535824,0.001957425779735197,0.0016232343266528015,0.001957425779735197,0.0006019498262788645,FM,590.4816243535824,1.957425779735197,1.6232343266528015,0.6019498262788645,1.957425779735197,369.65743811143886,4.690792962208326,,
47,-2.9714800000168267,0.8319571294033092,0.027526491952631682,0.5913817709150051,0.001677872970200369,0.5449795705933762,0.004349715337424234,1.499795183016765,0.1138371877061819,0.9987175446043489,0.08346654892440916,0.06185219709406792,104,0.5925260421769539,2.9714800000168267,,,,0.6901181352255927,1.0732977725978243,0.010817707655092585,0.36965743811143886,0.004690792962208326,0.5913817709150051,0.001957425779735197,0.001677872970200369,0.001957425779735197,6.87938693347486e-05,FM,591.3817709150051,1.957425779735197,1.677872970200369,0.0687938693347486,1.957425779735197,369.65743811143886,4.690792962208326,,
48,-2.9714800000168267,0.8627601671772006,0.028795881948132578,0.5912844816919838,0.0016438800461629182,0.542203985056073,0.004198647969525503,1.6364073326766528,0.1155103047619254,0.8961757797950145,0.08554970348197538,0.04092634070558007,104,0.593484906209619,2.9714800000168267,,,,0.6842112620463053,1.144164514572947,0.009926563901255682,0.36965743811143886,0.004690792962208326,0.5912844816919838,0.001957425779735197,0.0016438800461629182,0.001957425779735197,6.87938693347486e-05,FM,591.2844816919837,1.957425779735197,1.6438800461629182,0.0687938693347486,1.957425779735197,369.65743811143886,4.690792962208326,,
49,-2.7429600000182286,0.8824887612728645,0.030751587652286787,0.5904835490206413,0.0016463664220059866,0.5401293432598121,0.004210212298196858,1.7133560397598668,0.1214743938451772,0.8394555294856636,0.09073031996430314,0.04486565320997519,103,0.5941955078284569,2.7429600000182286,,,,0.678037276276828,1.1993704050908496,0.010997966726548491,0.36965743811143886,0.004690792962208326,0.5904835490206413,0.001957425779735197,0.0016463664220059866,0.001957425779735197,0.0013707664179553997,FM,590.4835490206412,1.957425779735197,1.6463664220059866,1.3707664179553998,1.957425779735197,369.65743811143886,4.690792962208326,,
50,-2.514210000019887,0.846594444358211,0.027517083628179544,0.5922341018701653,0.001642479718876038,0.5463012233898418,0.004265583793681136,1.5120132561868904,0.113214206875411,0.9888498135781122,0.08317422566267074,0.05553428708460213,104,0.5939275263787576,2.514210000019887,,,,,1.0937402947360668,,0.36965743811143886,0.004690792962208326,0.5922341018701653,0.001957425779735197,0.001642479718876038,0.001957425779735197,0.001957425779735197,FM,592.2341018701653,1.957425779735197,1.642479718876038,1.957425779735197,1.957425779735197,369.65743811143886,4.690792962208326,,
51,-2.2856900000218756,0.9297109267503336,0.03154809780957811,0.5895047552663325,0.0015770758870197875,0.5371129648723799,0.003990076588172364,1.8694014569047137,0.12153659510750882,0.7232423010354224,0.09118141270816697,0.053880464352944746,103,0.5939348960885771,2.2856900000218756,,,,0.6680327480663766,1.2923805529511634,0.012154383396193017,0.36965743811143886,0.004690792962208326,0.5895047552663325,0.001957425779735197,0.0015770758870197875,0.001957425779735197,0.000521307307960268,FM,589.5047552663325,1.957425779735197,1.5770758870197876,0.521307307960268,1.957425779735197,369.65743811143886,4.690792962208326,,
52,-2.057130000024306,0.9018945724842318,0.031578024591979496,0.5931049236628256,0.001628006312094818,0.540334843652524,0.00405949779880507,1.8245646897139995,0.12088742705177143,0.7814451284776102,0.09150746794190266,0.055081341521524,103,0.5981281934979961,2.057130000024306,,,,,1.204232082361717,,0.36965743811143886,0.004690792962208326,0.5931049236628256,0.001957425779735197,0.001628006312094818,0.001957425779735197,0.00029696511744352154,FM,593.1049236628256,1.957425779735197,1.628006312094818,0.29696511744352155,1.957425779735197,369.65743811143886,4.690792962208326,,
53,-1.8284,0.8314221826915588,0.029553616047425336,0.6160954631053359,0.0017594672365227413,0.5664014437209379,0.004496202880863863,1.5952642476079018,0.1207803282763415,0.9569474242732519,0.09216245927496074,0.06689502263941646,100,0.6196985804358719,1.8284,,,,0.7284127942971166,0.9572313365535663,0.012351786835104161,0.36965743811143886,0.004690792962208326,0.6160954631053359,0.001957425779735197,0.0017594672365227413,0.001957425779735197,0.0019295779901406542,canting,616.095463105336,1.957425779735197,1.7594672365227413,1.9295779901406542,1.957425779735197,369.65743811143886,4.690792962208326,,
54,-1.8284,0.8944649629523486,0.03349458797528447,0.6134965001002004,0.0017038183139087399,0.5567021358053845,0.004071588664663438,1.9308435952816103,0.12415112690888684,0.7092383958648841,0.0976743942113746,0.03585311966807982,101,0.6213742167835672,1.8284,,,,0.7031361759289495,1.1320647389228244,0.010390228189139124,0.36965743811143886,0.004690792962208326,0.6134965001002004,0.001957425779735197,0.0017038183139087399,0.001957425779735197,0.0019295779901406542,canting,613.4965001002004,1.957425779735197,1.70381831390874,1.9295779901406542,1.957425779735197,369.65743811143886,4.690792962208326,,
55,-1.59985,0.8022178135643612,0.03216266938937809,0.6393418538436872,0.0019191253697053582,0.5845895116137204,0.0046533202657129515,1.6774790807168878,0.1260880400365573,0.9487358885392987,0.10077033044731401,0.04190887080399441,97,0.6472203827274547,1.59985,,,,0.7558466703390557,0.8792357172171583,0.012056726531210357,0.36965743811143886,0.004690792962208326,0.6393418538436872,0.001957425779735197,0.0019191253697053582,0.001957425779735197,0.0006833832503942729,canting,639.3418538436872,1.957425779735197,1.919125369705358,0.6833832503942728,1.957425779735197,369.65743811143886,4.690792962208326,,
56,-1.59985,0.801996205295768,0.031590784089492854,0.6405332539703408,0.0019070751130310158,0.5865325118780246,0.004658291925226624,1.6565314722570796,0.12501230468804708,0.9601836962394841,0.09969335196109588,0.04516537133178351,97,0.6480766148893788,1.59985,,,,0.7591278205985015,0.882016789160111,0.011322944965397728,0.36965743811143886,0.004690792962208326,0.6405332539703408,0.001957425779735197,0.0019070751130310158,0.001957425779735197,0.0006833832503942729,canting,640.5332539703408,1.957425779735197,1.9070751130310157,0.6833832503942728,1.957425779735197,369.65743811143886,4.690792962208326,,
57,-1.371520000036456,0.6656948348765184,0.028340464588317675,0.6626493610252505,0.002244629047879292,0.6140801737611882,0.005592600462187586,1.2505538013023327,0.12095180108885852,1.4028302149733385,0.09725571394527537,0.04622409331852395,94,0.6697801935438877,1.371520000036456,,,,0.7981197091184837,0.6966364471935343,0.011905943959152973,0.36965743811143886,0.004690792962208326,0.6626493610252505,0.002244629047879292,0.002244629047879292,0.001957425779735197,0.0014203260681740733,canting,662.6493610252505,2.244629047879292,2.244629047879292,1.4203260681740733,1.957425779735197,369.65743811143886,4.690792962208326,,
58,-1.371520000036456,0.727685493109852,0.03342429866558498,0.6597196717122245,0.0021708730436953458,0.605382371738237,0.005224068472314484,1.5112543982814126,0.13202912190549304,1.185575254258803,0.10852798538590212,0.032568104355712994,93,0.6706742438262525,1.371520000036456,,,,0.7911962540881475,0.7463463987141032,0.01085088163478736,0.36965743811143886,0.004690792962208326,0.6597196717122245,0.0021708730436953458,0.0021708730436953458,0.001957425779735197,0.0014203260681740733,canting,659.7196717122245,2.170873043695346,2.170873043695346,1.4203260681740733,1.957425779735197,369.65743811143886,4.690792962208326,,
59,-1.1428700000437495,0.5850826606076632,0.025232012047796862,0.6896190037675349,0.0024769837730392046,0.6499721665416224,0.006516580215404512,0.9121817730537641,0.11907080815286838,1.7799434812243644,0.0966800544227422,0.0189500654889307,91,0.6958223267352703,1.1428700000437495,0.3674110597712378,0.006823281792582538,0.46192517282877155,0.8293362326000093,0.5939610565327539,0.0105925510047697,0.36965743811143886,0.004690792962208326,0.6896190037675349,0.004076528187290454,0.0024769837730392046,0.001957425779735197,0.004076528187290454,canting,689.6190037675349,4.076528187290454,2.4769837730392044,4.076528187290454,1.957425779735197,369.65743811143886,4.690792962208326,367.4110597712378,6.823281792582538
60,-1.1428700000437495,0.598493402114409,0.027265805408971566,0.6874421229088176,0.0024733395112520947,0.6439646766614339,0.006339867410336386,1.0160262459005214,0.12194144319079768,1.7015808088936968,0.10030950394066386,0.01843552492649042,91,0.6965643589891783,1.1428700000437495,0.37950655671384137,0.005556194279071428,0.44784100608453403,0.8273475627983754,0.6083165825213626,0.011425016190655736,0.36965743811143886,0.004690792962208326,0.6874421229088176,0.004076528187290454,0.0024733395112520947,0.001957425779735197,0.004076528187290454,canting,687.4421229088175,4.076528187290454,2.4733395112520946,4.076528187290454,1.957425779735197,369.65743811143886,4.690792962208326,379.50655671384135,5.556194279071428
