Repository: sadityakr/Large-MR-due-to-interlayer-hybridization-CrSBr

# Large magnetoresistance from interlayer hybridization in CrSBr: data and analysis code

Data, analysis scripts and Jupyter notebooks for the paper
([arXiv:2608.11389](https://doi.org/10.48550/arXiv.2608.11389))

> **Large bias-tunable magnetoresistance from spin-dependent interlayer
> hybridization in van der Waals antiferromagnet CrSBr-based heterostructures**

The work studies vertical tunnelling transport through a graphene / CrSBr /
graphene junction ("Device 2"). Current-voltage curves
I(V) were recorded as a function of magnetic field applied along the crystal
**b** axis and the **c** axis, at temperatures from 3 K to 160 K. The

File: output/IV_H_scans/barrier_vs_canting/c_scans/Phi_vs_H_50K.csv (part 1 of 2)
df_index,H,A,A_err,V_peak,V_peak_err,V0_gauss,V0_gauss_err,slope,slope_err,intercept,intercept_err,chi2,n_points,V_peak_rough,abs_H,fwhm_meas_V,fwhm_meas_err,V_left_meas,V_right_meas,height_meas,sigma_noise,fwhm_fit_V,fwhm_fit_err_V,Phi_eV,Phi_err_eV,Phi_err_stat_eV,Phi_err_floor_eV,Phi_err_repeat_eV,window,Phi_meV,Phi_meV_err,Phi_err_stat_meV,Phi_err_repeat_meV,Phi_err_floor_meV,fwhm_fit_meV,fwhm_fit_meV_err,fwhm_meas_meV,fwhm_meas_meV_err
0,3.4285200000145832,0.6033398818324364,0.015621483348053373,0.5628751813112225,0.0015485888086137368,0.5267924954003028,0.004565687325490787,0.800926468254258,0.07902465039349123,1.4876116010962572,0.05255528517743962,0.006453425679365671,89,0.5631347047740982,3.4285200000145832,0.5975979442518053,0.005123051734061741,0.12223318054127721,0.7198311247930825,0.6074981589879023,0.00735981747520453,0.38349925946104946,0.00350047256056184,0.5628751813112225,0.0019355738829970636,0.0015485888086137368,0.0019355738829970636,0.0002051725644074799,FM,562.8751813112225,1.9355738829970637,1.5485888086137367,0.20517256440747988,1.9355738829970637,383.49925946104946,3.5004725605618403,597.5979442518053,5.123051734061741
1,3.4285200000145832,0.6091063324320376,0.015666180064475455,0.5628313003767536,0.0015335552974072813,0.5268286400118176,0.004523258188153015,0.806512162178311,0.07903089671109668,1.4806077461052234,0.05258457794805135,0.005808757613291691,89,0.5631349112344689,3.4285200000145832,0.595282529904249,0.005451358297256607,0.12316452973738269,0.7184470596416317,0.6157885371796776,0.006610866001707257,0.38349925946104946,0.00350047256056184,0.5628313003767536,0.0019355738829970636,0.0015335552974072813,0.0019355738829970636,0.0002051725644074799,FM,562.8313003767536,1.9355738829970637,1.5335552974072812,0.20517256440747988,1.9355738829970637,383.49925946104946,3.5004725605618403,595.282529904249,5.451358297256607
2,3.4285400000145834,0.6044974838595624,0.015379118970338513,0.5632804820303606,0.0015198709231092646,0.5282843393692235,0.004415206645386415,0.7793731485609013,0.0761509698784627,1.4994084187802517,0.050998475536778554,0.006987134244229224,90,0.5638210773559118,3.4285400000145834,0.5951210449532317,0.005566137881916576,0.12684642249960287,0.7219674674528346,0.6087434928140497,0.007193125563853904,0.38349925946104946,0.00350047256056184,0.5632804820303606,0.0019355738829970636,0.0015198709231092646,0.0019355738829970636,0.0002051725644074799,FM,563.2804820303606,1.9355738829970637,1.5198709231092646,0.20517256440747988,1.9355738829970637,383.49925946104946,3.5004725605618403,595.1210449532317,5.566137881916576
3,3.4285400000145834,0.6044955223596137,0.0155422177552339,0.562926040834068,0.0015426757810934023,0.5273211759801337,0.0045580170577237365,0.792349223910606,0.07890792153582632,1.4924842330180952,0.05240627973715759,0.0076667266821727415,89,0.5634751511929859,3.4285400000145834,0.5969697250123434,0.004547900562987732,0.12367130206437009,0.7206410270767134,0.6086364268290501,0.0074284846451266266,0.38349925946104946,0.00350047256056184,0.562926040834068,0.0019355738829970636,0.0015426757810934023,0.0019355738829970636,0.0002051725644074799,FM,562.9260408340681,1.9355738829970637,1.5426757810934022,0.20517256440747988,1.9355738829970637,383.49925946104946,3.5004725605618403,596.9697250123434,4.547900562987731
4,3.2000000000625004,0.6076042458672845,0.015513602569903038,0.563271295432465,0.0015341648064891797,0.5276438038383019,0.004535636311731871,0.7969787269080415,0.07884059205191077,1.493380626210406,0.05232778190191778,0.14948123577755834,89,0.5631340176985973,3.2000000000625004,0.5954915855095677,0.015315206741078577,0.12550786004911274,0.7209994455586805,0.6139219027300062,0.0271394223237433,0.38349925946104946,0.00350047256056184,0.563271295432465,0.002340590939736058,0.0015341648064891797,0.0019355738829970636,0.002340590939736058,FM,563.271295432465,2.340590939736058,1.5341648064891797,2.340590939736058,1.9355738829970637,383.49925946104946,3.5004725605618403,595.4915855095677,15.315206741078576
5,3.2000000000625004,0.6041735800893018,0.015420673911822691,0.5633615014507765,0.0015226213143205143,0.528011793291759,0.004417258915091479,0.7861365010563823,0.07621363278307576,1.5027372886983565,0.05107576421885664,0.007034915554404259,90,0.5640263365949397,3.2000000000625004,0.5935703241223164,0.0059615231409833255,0.12790218575554393,0.7214725098778603,0.6107699126458684,0.006854810293743628,0.38349925946104946,0.00350047256056184,0.5633615014507765,0.002340590939736058,0.0015226213143205143,0.0019355738829970636,0.002340590939736058,FM,563.3615014507765,2.340590939736058,1.5226213143205143,2.340590939736058,1.9355738829970637,383.49925946104946,3.5004725605618403,593.5703241223164,5.961523140983325
6,2.9715200000673057,0.6082911819899857,0.015029849705023336,0.5646083914476203,0.0015022463268737414,0.5306359513600752,0.0043919263077663,0.7623537649972603,0.07564674138374369,1.517298003857409,0.050338845534882146,0.007755025518896692,90,0.5643583861601202,2.9715200000673057,0.5853236327449667,0.008390031138007509,0.13734381842971322,0.7226674511746799,0.6157363517004311,0.00723501683333431,0.38349925946104946,0.00350047256056184,0.5646083914476203,0.002004290564289362,0.0015022463268737414,0.0019355738829970636,0.002004290564289362,FM,564.6083914476203,2.004290564289362,1.5022463268737414,2.004290564289362,1.9355738829970637,383.49925946104946,3.5004725605618403,585.3236327449666,8.39003113800751
7,2.9715200000673057,0.6061766862709375,0.015280453952691122,0.5638012156529308,0.0015138500368289908,0.5289607461623231,0.0044044683320624035,0.7781499540876857,0.07600436353300946,1.5115509379059076,0.05080888373552031,0.008186993387020544,90,0.5646874999411322,2.9715200000673057,0.588694166273251,0.005495386326421742,0.1327578750544795,0.7214520413277306,0.6127141126767022,0.007371341201598174,0.38349925946104946,0.00350047256056184,0.5638012156529308,0.002004290564289362,0.0015138500368289908,0.0019355738829970636,0.002004290564289362,FM,563.8012156529309,2.004290564289362,1.5138500368289907,2.004290564289362,1.9355738829970637,383.49925946104946,3.5004725605618403,588.694166273251,5.495386326421742
8,2.7429400000182285,0.6180248046012746,0.015505268489378663,0.5638125210293337,0.001488947211943537,0.5282499751657106,0.004320308158604926,0.8089490803920365,0.07619404604251749,1.4902801395324647,0.051105498391147544,0.006851045353065239,90,0.5643651331749499,2.7429400000182285,0.5931259387897135,0.0051466792305203376,0.12800652802628487,0.7211324668159984,0.6232506117574286,0.00736074276173075,0.38349925946104946,0.00350047256056184,0.5638125210293337,0.002495702307451702,0.001488947211943537,0.0019355738829970636,0.002495702307451702,FM,563.8125210293337,2.495702307451702,1.488947211943537,2.495702307451702,1.9355738829970637,383.49925946104946,3.5004725605618403,593.1259387897136,5.146679230520338
9,2.7429400000182285,0.6143221830949733,0.01563769054926609,0.5636290823711172,0.001503019763026115,0.5272552027035698,0.004344278741959698,0.8216648161352526,0.07641175134473557,1.4876317288512286,0.051372208237478435,0.006274698770192595,90,0.5639151568468938,2.7429400000182285,0.5926090832704005,0.004194631892614307,0.12860747522775245,0.721216558498153,0.6204699531039619,0.00689711829048479,0.38349925946104946,0.00350047256056184,0.5636290823711172,0.002495702307451702,0.001503019763026115,0.0019355738829970636,0.002495702307451702,FM,563.6290823711172,2.495702307451702,1.5030197630261148,2.495702307451702,1.9355738829970637,383.49925946104946,3.5004725605618403,592.6090832704006,4.194631892614307
10,2.5144000000198856,0.6233492295607963,0.015790789893667605,0.5640858795346944,0.001485624699173261,0.5268375065068476,0.004281736350160147,0.8523654689365098,0.07653301346066632,1.4697886585190518,0.05156586864356412,0.007846924399111894,90,0.5648158522653307,2.5144000000198856,0.5945270723983045,0.005182708878507648,0.12650391745070305,0.7210309898490076,0.6315039117435354,0.0074353569515868715,0.38349925946104946,0.00350047256056184,0.5640858795346944,0.002154134527708643,0.001485624699173261,0.0019355738829970636,0.002154134527708643,FM,564.0858795346944,2.154134527708643,1.4856246991732611,2.154134527708643,1.9355738829970637,383.49925946104946,3.5004725605618403,594.5270723983045,5.182708878507648
11,2.5144000000198856,0.6155024706520662,0.015416640688816773,0.5645968486694889,0.0014958579450275163,0.5286303293543828,0.004338262275715216,0.8142583682701722,0.07609667246211962,1.4972564618136974,0.05096768207887602,0.00858332515106201,90,0.56568153981002,2.5144000000198856,0.589718432434321,0.005276783878022596,0.13290956477147436,0.7226279972057954,0.6240007043223266,0.007425623640817443,0.38349925946104946,0.00350047256056184,0.5645968486694889,0.002154134527708643,0.0014958579450275163,0.0019355738829970636,0.002154134527708643,FM,564.5968486694888,2.154134527708643,1.4958579450275162,2.154134527708643,1.9355738829970637,383.49925946104946,3.5004725605618403,589.718432434321,5.276783878022596
12,2.285800000021874,0.6274509525630642,0.015721856306461744,0.5645610979911323,0.0014741281165438005,0.5274479183609299,0.00425515000251656,0.855077789474589,0.0763948046042868,1.472653003933928,0.05140591816893423,0.008019924236411338,90,0.5651342625957414,2.285800000021874,0.5902653481972248,0.008483697996149099,0.12910548910911368,0.7193708373063384,0.6326653468497302,0.008079349377963193,0.38349925946104946,0.00350047256056184,0.5645610979911323,0.002437907702005811,0.0014741281165438005,0.0019355738829970636,0.002437907702005811,FM,564.5610979911323,2.4379077020058113,1.4741281165438005,2.4379077020058113,1.9355738829970637,383.49925946104946,3.5004725605618403,590.2653481972247,8.483697996149099
13,2.285800000021874,0.6195359702275699,0.015230415845755895,0.5652815910792083,0.0014807834073816478,0.5300179959500648,0.004312621935872464,0.8044546279883652,0.07580614436600511,1.5070858756482006,0.050597418418703785,0.008464367744718666,90,0.5656974283354709,2.285800000021874,0.576713317320994,0.005827550026763173,0.14665013583457703,0.723363453155571,0.625673829480713,0.007777041309599535,0.38349925946104946,0.00350047256056184,0.5652815910792083,0.002437907702005811,0.0014807834073816478,0.0019355738829970636,0.002437907702005811,FM,565.2815910792083,2.4379077020058113,1.4807834073816477,2.4379077020058113,1.9355738829970637,383.49925946104946,3.5004725605618403,576.713317320994,5.8275500267631735
14,2.0572100000243045,0.6272506412979267,0.015850884664967892,0.5663610492292586,0.001488140722143677,0.530707990254423,0.004394201964594285,0.8233119762659936,0.0791027779996149,1.4992713512653022,0.05306135263340108,0.008003172544581823,89,0.5673680830954911,2.0572100000243045,0.5880629234545427,0.006729153738558924,0.13606101606938245,0.7241239395239252,0.6315380555866819,0.007493153241352086,0.38349925946104946,0.00350047256056184,0.5663610492292586,0.0019355738829970636,0.001488140722143677,0.0019355738829970636,0.0018017147102695468,FM,566.3610492292586,1.9355738829970637,1.488140722143677,1.8017147102695468,1.9355738829970637,383.49925946104946,3.5004725605618403,588.0629234545427,6.729153738558924
15,2.0572100000243045,0.622952597503628,0.015105211805712082,0.5663864108554609,0.0014709701200928589,0.5309918660824111,0.004290615964752835,0.8121864685612177,0.07560155890409845,1.5093113738047954,0.050334381662135066,0.007615793053132258,90,0.5663187740631261,2.0572100000243045,0.5760198435134596,0.006598270084720407,0.14704659041991935,0.7230664339333789,0.6249305228355372,0.007527515128766852,0.38349925946104946,0.00350047256056184,0.5663864108554609,0.0019355738829970636,0.0014709701200928589,0.0019355738829970636,0.0018017147102695468,FM,566.3864108554609,1.9355738829970637,1.4709701200928589,1.8017147102695468,1.9355738829970637,383.49925946104946,3.5004725605618403,576.0198435134596,6.598270084720407
16,1.8285900000273434,0.6243842426871594,0.015673104887880998,0.5741816851588177,0.0014708206131415287,0.5396041153672183,0.004275997588176513,0.7956029438501712,0.07636057595217416,1.5320952925318712,0.05224609138410646,0.007295827967228817,90,0.5756686855005011,1.8285900000273434,0.5585689457529666,0.005484947075883291,0.17472367662947078,0.7332926223824373,0.6278968620268319,0.007490787857095819,0.38349925946104946,0.00350047256056184,0.5741816851588177,0.0025537607302363366,0.0014708206131415287,0.0019355738829970636,0.0025537607302363366,canting,574.1816851588177,2.5537607302363368,1.4708206131415287,2.5537607302363368,1.9355738829970637,383.49925946104946,3.5004725605618403,558.5689457529666,5.484947075883292
17,1.8285900000273434,0.6343905177547076,0.015835900965868472,0.5729805030035071,0.0014613702341027812,0.5351656023667527,0.004209257645827395,0.880608986761988,0.07648821293117299,1.4780262549261203,0.0521506392777599,0.006813885737304317,90,0.5743768081553107,1.8285900000273434,0.5769333301147723,0.005225725315633317,0.14897086883465122,0.7259041989494235,0.6390122769240978,0.007577101184321955,0.38349925946104946,0.00350047256056184,0.5729805030035071,0.0025537607302363366,0.0014613702341027812,0.0019355738829970636,0.0025537607302363366,canting,572.9805030035071,2.5537607302363368,1.4613702341027812,2.5537607302363368,1.9355738829970637,383.49925946104946,3.5004725605618403,576.9333301147723,5.2257253156333165
18,1.5999600000312508,0.5954473715547345,0.015311962257984903,0.6028657535553608,0.0015413446991342876,0.5682858467123832,0.004481142656281484,0.7589461275678593,0.07614791374951654,1.5951960101827616,0.05394915420221554,0.007968300848904515,90,0.6063878583987976,1.5999600000312508,0.5329598009709772,0.006180551549675964,0.22762971974136145,0.7605895207123387,0.5976299635292424,0.007713607758383108,0.38349925946104946,0.00350047256056184,0.6028657535553608,0.0019355738829970636,0.0015413446991342876,0.0019355738829970636,0.0017365636475604068,canting,602.8657535553608,1.9355738829970637,1.5413446991342876,1.7365636475604067,1.9355738829970637,383.49925946104946,3.5004725605618403,532.9598009709772,6.180551549675964
19,1.5999600000312508,0.6073787477683029,0.016049171033304527,0.6017912874519038,0.0015284843009021535,0.5645951962289807,0.004387770506435562,0.8299806407193914,0.0770435890152242,1.5442745778905165,0.055172835717432075,0.00637849581099515,90,0.6063444528547094,1.5999600000312508,0.5516939181617,0.012285631978494863,0.20411144233124326,0.7558053604929432,0.6119659183299143,0.007171006734306923,0.38349925946104946,0.00350047256056184,0.6017912874519038,0.0019355738829970636,0.0015284843009021535,0.0019355738829970636,0.0017365636475604068,canting,601.7912874519038,1.9355738829970637,1.5284843009021536,1.7365636475604067,1.9355738829970637,383.49925946104946,3.5004725605618403,551.6939181617,12.285631978494862
20,1.3715000000364563,0.568355352293722,0.015600165152306035,0.6231622341808117,0.0016151030876073453,0.5892865116081512,0.0046846173412269584,0.7106144652089001,0.07678097463620374,1.7172649911595268,0.05650420694694878,0.04146912282744236,90,0.6288646991508017,1.3715000000364563,0.4117843460169581,0.010966951164690184,0.3628235922766161,0.7746079382935742,0.5725492050590127,0.015184617219063404,0.38349925946104946,0.00350047256056184,0.6231622341808117,0.0019355738829970636,0.0016151030876073453,0.0019355738829970636,0.00029484739599275025,canting,623.1622341808118,1.9355738829970637,1.6151030876073453,0.2948473959927502,1.9355738829970637,383.49925946104946,3.5004725605618403,411.7843460169581,10.966951164690185
21,1.3715000000364563,0.5680955148099802,0.015199159989826162,0.6229004688777555,0.0016224182636277206,0.5916114996269958,0.00484618120393806,0.6582098099897274,0.0787920243060965,1.7496572102855996,0.057077722216000375,0.007959382415039264,89,0.6275117796275551,1.3715000000364563,0.39134240031883794,0.012113216927061316,0.38515990652182297,0.7765023068406609,0.574433960122374,0.00723729241238631,0.38349925946104946,0.00350047256056184,0.6229004688777555,0.0019355738829970636,0.0016224182636277206,0.0019355738829970636,0.00029484739599275025,canting,622.9004688777555,1.9355738829970637,1.6224182636277207,0.2948473959927502,1.9355738829970637,383.49925946104946,3.5004725605618403,391.3424003188379,12.113216927061316
22,1.1429400000437469,0.5505357651336261,0.014715051241766586,0.6403922081347946,0.001647427411632313,0.6096414727973694,0.004843777903318761,0.6268161702700578,0.07576994266155357,1.87990902097369,0.056254104170981624,0.007155332560527322,90,0.6443596868446893,1.1429400000437469,0.3844385645647168,0.007817276135422203,0.41773619217142255,0.8021747567361394,0.5530692420504244,0.00792876034969967,0.38349925946104946,0.00350047256056184,0.6403922081347946,0.0019355738829970636,0.001647427411632313,0.0019355738829970636,0.0016522057397162886,canting,640.3922081347946,1.9355738829970637,1.647427411632313,1.6522057397162886,1.9355738829970637,383.49925946104946,3.5004725605618403,384.4385645647168,7.817276135422203
23,1.1429400000437469,0.5466472228238995,0.014528875506551063,0.6408050424183367,0.0016556822751697894,0.6105971824443843,0.00487963458458948,0.6116795895093056,0.07556263955492183,1.8930656751033663,0.055945050185798116,0.007061006235092203,90,0.6438061149458918,1.1429400000437469,0.37662396358876743,0.006334197599064467,0.4233667841506093,0.7999907477393767,0.5519901191289406,0.008076700034554192,0.38349925946104946,0.00350047256056184,0.6408050424183367,0.0019355738829970636,0.0016556822751697894,0.0019355738829970636,0.0016522057397162886,canting,640.8050424183367,1.9355738829970637,1.6556822751697895,1.6522057397162886,1.9355738829970637,383.49925946104946,3.5004725605618403,376.6239635887674,6.334197599064467
24,0.9143000000546867,0.5525179995203513,0.014351493726296868,0.6600099291563877,0.0016435213290918,0.6280659908677664,0.004831360096584878,0.6531432907214224,0.07528799007332548,1.9519262233833108,0.05674608916245547,0.00788763301139348,90,0.6615204655302604,0.9143000000546867,0.36588847613849224,0.008147193193876023,0.45293185847490564,0.8188203346133979,0.55578359916996,0.008502769116300504,0.38349925946104946,0.00350047256056184,0.6600099291563877,0.00254791662892125,0.0016435213290918,0.0019355738829970636,0.00254791662892125,canting,660.0099291563877,2.54791662892125,1.6435213290918,2.54791662892125,1.9355738829970637,383.49925946104946,3.5004725605618403,365.88847613849225,8.147193193876024
25,0.9143000000546867,0.5584397074573566,0.014780447751034735,0.6590624957573146,0.0016359801766270457,0.6256867661600136,0.00477615379271554,0.6881731796436185,0.07578530775348953,1.9257116386210045,0.05749881063843925,0.008207390578969964,90,0.6608080047178357,0.9143000000546867,0.3727269343901491,0.008973342099273446,0.44650588758255866,0.8192328219727077,0.5575773731071014,0.008196242720121845,0.38349925946104946,0.00350047256056184,0.6590624957573146,0.00254791662892125,0.0016359801766270457,0.0019355738829970636,0.00254791662892125,canting,659.0624957573145,2.54791662892125,1.6359801766270456,2.54791662892125,1.9355738829970637,383.49925946104946,3.5004725605618403,372.7269343901491,8.973342099273445
26,0.6857000000729182,0.5764328875866946,0.01639382159227456,0.6796865917889028,0.0016437484045318214,0.6373867318417229,0.004610072066269878,0.8887249212397449,0.07779761475206674,1.8473393573367805,0.06184441585811488,0.009782062368759822,90,0.6827422331091182,0.6857000000729182,0.3603129251788547,0.007297477695213026,0.46838997959680573,0.8287029047756604,0.5750851216664014,0.008423888771011849,0.38349925946104946,0.00350047256056184,0.6796865917889028,0.005215149416310169,0.0016437484045318214,0.0019355738829970636,0.005215149416310169,canting,679.6865917889028,5.215149416310169,1.6437484045318214,5.215149416310169,1.9355738829970637,383.49925946104946,3.5004725605618403,360.3129251788547,7.2974776952130265
27,0.6857000000729182,0.579902435481475,0.016277429700636458,0.6791092486543087,0.0016249202923448716,0.6381776926161614,0.004585286700049206,0.8669582435038475,0.07760834021808953,1.859972053560634,0.061605075338031674,0.010163821687547467,90,0.6813216723977955,0.6857000000729182,0.3643444416787783,0.0062639542591844816,0.46751326259412057,0.8318577042728988,0.5755665285288964,0.008238535542737372,0.38349925946104946,0.00350047256056184,0.6791092486543087,0.005215149416310169,0.0016249202923448716,0.0019355738829970636,0.005215149416310169,canting,679.1092486543087,5.215149416310169,1.6249202923448716,5.215149416310169,1.9355738829970637,383.49925946104946,3.5004725605618403,364.34444167877825,6.263954259184482
28,0.4571600001093709,0.5748606322465215,0.01613767670317457,0.7051131116995991,0.001645303266472343,0.6627479745675322,0.004625899564581729,0.887480741764679,0.07745591689609507,1.8953730393592227,0.0632239735960403,0.012613525314945955,90,0.7069568240563124,0.4571600001093709,0.3577705826208939,0.005899013305528825,0.49952972448837274,0.8573003071092666,0.5731228476081105,0.010195144025156654,0.38349925946104946,0.00350047256056184,0.7051131116995991,0.005130473130986567,0.001645303266472343,0.0019355738829970636,0.005130473130986567,canting,705.1131116995991,5.130473130986567,1.645303266472343,5.130473130986567,1.9355738829970637,383.49925946104946,3.5004725605618403,357.7705826208939,5.899013305528825
29,0.4571600001093709,0.5750284771605013,0.016380931812650396,0.7047140547018537,0.001652941421371918,0.6614387688254748,0.004621072631806285,0.9053326422752885,0.07779104087143376,1.8839563356550653,0.06367800120472639,0.012699815566995402,90,0.7063598671865732,0.4571600001093709,0.35518757720750904,0.006516684195784906,0.4986084197158671,0.8537959969233762,0.5756390413381516,0.008646417913849552,0.38349925946104946,0.00350047256056184,0.7047140547018537,0.005130473130986567,0.001652941421371918,0.0019355738829970636,0.005130473130986567,canting,704.7140547018537,5.130473130986567,1.652941421371918,5.130473130986567,1.9355738829970637,383.49925946104946,3.5004725605618403,355.18757720750904,6.516684195784905
30,0.2285500002187705,0.5880137340652847,0.017243566136521428,0.7253170088476953,0.0016466806385956848,0.6816880485127392,0.004658717063917004,0.932970060224335,0.08137228377065006,1.894270892405121,0.0685847201443493,0.017357207666213494,89,0.7271707465706412,0.2285500002187705,0.353640329860355,0.005604149282078156,0.5190639070800079,0.8727042369403629,0.5837950340920186,0.009623120738185378,0.38349925946104946,0.00350047256056184,0.7253170088476953,0.004025426759323854,0.0016466806385956848,0.0019355738829970636,0.004025426759323854,canting,725.3170088476953,4.025426759323854,1.6466806385956847,4.025426759323854,1.9355738829970637,383.49925946104946,3.5004725605618403,353.640329860355,5.604149282078156
31,0.2285500002187705,0.5757322485156836,0.015373037878719598,0.726474750955912,0.0016173769576502907,0.68713215151516,0.004629175465416258,0.8296544348465261,0.07640852729952079,1.9781498702705482,0.06327386853942124,0.010383379940800007,90,0.725742266981964,0.2285500002187705,0.35157905004570833,0.006256531802883289,0.5251423292091689,0.8767213792548773,0.5753396916850998,0.008388739101629752,0.38349925946104946,0.00350047256056184,0.726474750955912,0.004025426759323854,0.0016173769576502907,0.0019355738829970636,0.004025426759323854,canting,726.474750955912,4.025426759323854,1.6173769576502908,4.025426759323854,1.9355738829970637,383.49925946104946,3.5004725605618403,351.57905004570836,6.256531802883289
32,-0.00017029386365926402,0.6048663003705554,0.016216695275868182,0.7303542598670842,0.0015621533151386994,0.6877670690337983,0.0044032851501873,0.9388602060078227,0.07729815073197228,1.9087071961731576,0.06494893119739403,0.014831318180066564,90,0.7308046704423847,0.00017029386365926402,0.3503630661155478,0.00496658424464334,0.5270634005627713,0.8774264666783191,0.6058581168726742,0.009504616470909657,0.38349925946104946,0.00350047256056184,0.7303542598670842,0.00305582103719956,0.0015621533151386994,0.0019355738829970636,0.00305582103719956,AFM,730.3542598670842,3.05582103719956,1.5621533151386993,3.05582103719956,1.9355738829970637,383.49925946104946,3.5004725605618403,350.3630661155478,4.9665842446433395
33,-0.00017029386365926402,0.6249700110752758,0.017696233928594617,0.7283548474434369,0.0015548401190320139,0.6808345341960934,0.004248603012630386,1.0730114080104207,0.07924163328426123,1.8003800165111365,0.06764099435388035,0.015122890321079739,90,0.7296394485032566,0.00017029386365926402,0.3534427315317661,0.0064510381796058286,0.5176166624349486,0.8710593939667147,0.6283798553673785,0.00977812260198673,0.38349925946104946,0.00350047256056184,0.7283548474434369,0.00305582103719956,0.0015548401190320139,0.0019355738829970636,0.00305582103719956,AFM,728.3548474434369,3.05582103719956,1.5548401190320138,3.05582103719956,1.9355738829970637,383.49925946104946,3.5004725605618403,353.44273153176607,6.4510381796058285
34,-0.2285000002188184,0.6091536413816113,0.01651331373899224,0.717223053810421,0.001556396821234291,0.6743224802623631,0.004369929562299551,0.9512809309118139,0.07767719733849812,1.9017346632065,0.06456749038486512,0.012853507179861005,90,0.7180968114408817,0.2285000002188184,0.3485448392298601,0.00507730556839578,0.5153528169747126,0.8638976562045727,0.6182679033390189,0.008373755127342532,0.38349925946104946,0.00350047256056184,0.717223053810421,0.0076366410588578435,0.001556396821234291,0.0019355738829970636,0.0076366410588578435,canting,717.223053810421,7.636641058857844,1.556396821234291,7.636641058857844,1.9355738829970637,383.49925946104946,3.5004725605618403,348.54483922986014,5.07730556839578
35,-0.2285000002188184,0.6279435805947232,0.016953832695812517,0.716629598099449,0.0015178282276078323,0.6728175424188799,0.004238883429370301,1.0004853397385036,0.07813030707353026,1.8519504662557826,0.06525047082317978,0.01789715292783359,90,0.7179738247855713,0.2285000002188184,0.35535923342540277,0.005454954236417299,0.50854395178556,0.8639031852109628,0.6255733282181031,0.008071558011710151,0.38349925946104946,0.00350047256056184,0.716629598099449,0.0076366410588578435,0.0015178282276078323,0.0019355738829970636,0.0076366410588578435,canting,716.629598099449,7.636641058857844,1.5178282276078323,7.636641058857844,1.9355738829970637,383.49925946104946,3.5004725605618403,355.35923342540275,5.454954236417299
36,-0.45706000010939485,0.6186116983653979,0.01831829398536517,0.692104561224449,0.0015731581230838956,0.6453805096803645,0.004280840346362793,1.0460699826309392,0.08022425458022388,1.806271175870193,0.06633343155806509,0.013620799364610267,90,0.6959382849140281,0.45706000010939485,0.3522079283903355,0.005061473570707514,0.48582830623428913,0.8380362346246246,0.6189761724412599,0.009124441277258555,0.38349925946104946,0.00350047256056184,0.692104561224449,0.009573987164486219,0.0015731581230838956,0.0019355738829970636,0.009573987164486219,canting,692.104561224449,9.57398716448622,1.5731581230838956,9.57398716448622,1.9355738829970637,383.49925946104946,3.5004725605618403,352.2079283903355,5.061473570707514
37,-0.45706000010939485,0.604180672991697,0.017655590415908515,0.6928923652965931,0.0016115855092301,0.6482367039824054,0.004532856858753215,0.9798977308942269,0.0818208116338858,1.8637406928858193,0.06664349936893604,0.010715639670870183,89,0.6956859825020041,0.45706000010939485,0.34863609872819185,0.004583606241103883,0.49156094101288855,0.8401970397410804,0.603500063951582,0.00814000905800987,0.38349925946104946,0.00350047256056184,0.6928923652965931,0.009573987164486219,0.0016115855092301,0.0019355738829970636,0.009573987164486219,canting,692.8923652965932,9.57398716448622,1.6115855092301,9.57398716448622,1.9355738829970637,383.49925946104946,3.5004725605618403,348.6360987281918,4.583606241103883
38,-0.6856800000729203,0.6082680805479938,0.01718143223324551,0.6686768996148296,0.0015799511195799358,0.6267665731558866,0.004510524259097205,0.9301130412491607,0.08111255570069954,1.8438811026546045,0.06381087643110847,0.011270835270888966,89,0.6716488912023046,0.6856800000729203,0.35610349524701795,0.012372609221839678,0.46246142085826264,0.8185649161052806,0.6094648154420779,0.019633697770654622,0.38349925946104946,0.00350047256056184,0.6686768996148296,0.008289455583937164,0.0015799511195799358,0.0019355738829970636,0.008289455583937164,canting,668.6768996148296,8.289455583937164,1.5799511195799358,8.289455583937164,1.9355738829970637,383.49925946104946,3.5004725605618403,356.103495247018,12.372609221839678
39,-0.6856800000729203,0.6077670803305892,0.017070627513687875,0.669155614593988,0.0015798002275489707,0.6273094054735531,0.004515691568777952,0.9276745455926181,0.08096235822190535,1.8471260386841786,0.06361270675632257,0.010613072462325443,89,0.6716426154012024,0.6856800000729203,0.3575585401749891,0.007139301117572913,0.46329169310004525,0.8208502332750344,0.6048858115991986,0.008518418492347508,0.38349925946104946,0.00350047256056184,0.669155614593988,0.008289455583937164,0.0015798002275489707,0.0019355738829970636,0.008289455583937164,canting,669.1556145939879,8.289455583937164,1.5798002275489706,8.289455583937164,1.9355738829970637,383.49925946104946,3.5004725605618403,357.5585401749891,7.139301117572913
40,-0.9142500000546897,0.5691799656000947,0.015044322667177059,0.6515815575801605,0.001613696728796975,0.6166224099200976,0.004685122412351366,0.7332944926584696,0.07603322652748966,1.926329479750012,0.057292153008416814,0.009138993073536637,90,0.6540144616292586,0.9142500000546897,0.3662291052195557,0.006468430352886637,0.4415931281027791,0.8078222333223348,0.5700473796044156,0.008580926952505112,0.38349925946104946,0.00350047256056184,0.6515815575801605,0.006349304400041256,0.001613696728796975,0.0019355738829970636,0.006349304400041256,canting,651.5815575801605,6.349304400041256,1.613696728796975,6.349304400041256,1.9355738829970637,383.49925946104946,3.5004725605618403,366.2291052195557,6.468430352886637
41,-0.9142500000546897,0.5747434232058936,0.01510516532075117,0.6512731783122245,0.0015972237264675572,0.616546321605914,0.004640315319472703,0.7352660184503148,0.07606384012047085,1.9207158102951998,0.05735464546961221,0.009688381546461337,90,0.6533889385490983,0.9142500000546897,0.3685328705444545,0.00612537704865294,0.44052419889315075,0.8090570694376052,0.5753538541202389,0.009162990443856411,0.38349925946104946,0.00350047256056184,0.6512731783122245,0.006349304400041256,0.0015972237264675572,0.0019355738829970636,0.006349304400041256,canting,651.2731783122246,6.349304400041256,1.597223726467557,6.349304400041256,1.9355738829970637,383.49925946104946,3.5004725605618403,368.5328705444545,6.12537704865294
42,-1.1428900000437487,0.5637041535650618,0.015034454431115365,0.6355020710855711,0.0016334193575943158,0.6043925604215878,0.004885114591002705,0.649195070092807,0.07862020508935094,1.8826594379983423,0.05774861053360086,0.00750471970629049,89,0.6394179652064129,1.1428900000437487,0.38245062944685077,0.00597925222752879,0.41319734145148895,0.7956479708983397,0.565325788918806,0.007969271206550582,0.38349925946104946,0.00350047256056184,0.6355020710855711,0.00462742001692826,0.0016334193575943158,0.0019355738829970636,0.00462742001692826,canting,635.5020710855711,4.62742001692826,1.633419357594316,4.62742001692826,1.9355738829970637,383.49925946104946,3.5004725605618403,382.45062944685077,5.97925222752879
43,-1.1428900000437487,0.5549341430716122,0.0146000113312026,0.6360282479258518,0.0016494353137862633,0.6065734550251363,0.00496602818271081,0.6064671260306138,0.0781496824965609,1.917192133528311,0.05702815239371449,0.008391325877249733,89,0.639405044992986,1.1428900000437487,0.3819618282835568,0.0064606373941133765,0.4172927678308244,0.7992545961143812,0.5569608712225051,0.0075466062259984265,0.38349925946104946,0.00350047256056184,0.6360282479258518,0.00462742001692826,0.0016494353137862633,0.0019355738829970636,0.00462742001692826,canting,636.0282479258518,4.62742001692826,1.6494353137862634,4.62742001692826,1.9355738829970637,383.49925946104946,3.5004725605618403,381.96182828355677,6.460637394113377
44,-1.3715400000364555,0.6148322546787209,0.02186467296486535,0.6148775589322646,0.0016801692311762945,0.561327928589297,0.004373777142853201,1.176355615238602,0.08812925718595094,1.4228321263354364,0.0682554569363176,0.12860797211421449,89,0.6270400441242485,1.3715400000364555,0.5353215252876886,0.035174010008542575,0.21360480111165023,0.7489263263993389,0.6153288553199479,0.03686729649485927,0.38349925946104946,0.00350047256056184,0.6148775589322646,0.005062843524105972,0.0016801692311762945,0.0019355738829970636,0.005062843524105972,canting,614.8775589322646,5.062843524105972,1.6801692311762946,5.062843524105972,1.9355738829970637,383.49925946104946,3.5004725605618403,535.3215252876886,35.174010008542574
45,-1.3715400000364555,0.5575900627424617,0.014399168907576984,0.6224015963390531,0.001622699338376917,0.5919429582778815,0.004787818509979864,0.6291749548194204,0.07530232554167515,1.7920930695385882,0.054113428892470464,0.008384220438457721,90,0.6266015585071643,1.3715400000364555,0.3935543964682443,0.010491725655495429,0.3879324749848989,0.7814868714531432,0.5617225891862458,0.007568161675626822,0.38349925946104946,0.00350047256056184,0.6224015963390531,0.005062843524105972,0.001622699338376917,0.0019355738829970636,0.005062843524105972,canting,622.4015963390531,5.062843524105972,1.622699338376917,5.062843524105972,1.9355738829970637,383.49925946104946,3.5004725605618403,393.5543964682443,10.49172565549543
46,-1.5998600000312528,0.6084471499479347,0.01613224316712205,0.6044601310256513,0.0015218123387348076,0.5681847169276568,0.004379308919456469,0.8121476433694725,0.07714792088948418,1.560181586567519,0.0556149871725746,0.014628259242390328,90,0.6086185283302605,1.5998600000312528,0.5597651256131566,0.010585228111467929,0.20179464259480048,0.7615597682079571,0.6137380974938882,0.009766683186334908,0.38349925946104946,0.00350047256056184,0.6044601310256513,0.0019355738829970636,0.0015218123387348076,0.0019355738829970636,0.001021869444627149,canting,604.4601310256513,1.9355738829970637,1.5218123387348075,1.021869444627149,1.9355738829970637,383.49925946104946,3.5004725605618403,559.7651256131566,10.585228111467929
47,-1.5998600000312528,0.6157163556657615,0.016446747856903046,0.603881926315982,0.001509587658054243,0.5667902958847323,0.004325867894835987,0.8388519379451964,0.07752220813469997,1.5382619578689087,0.05611763051043556,0.0058934026294657355,90,0.6079987244156313,1.5998600000312528,0.5598479505736743,0.005421110930344663,0.19599885467605926,0.7558468052497336,0.6222937158221046,0.006799069313109917,0.38349925946104946,0.00350047256056184,0.603881926315982,0.0019355738829970636,0.001509587658054243,0.0019355738829970636,0.001021869444627149,canting,603.881926315982,1.9355738829970637,1.5095876580542429,1.021869444627149,1.9355738829970637,383.49925946104946,3.5004725605618403,559.8479505736743,5.421110930344663
48,-1.8284000000273464,0.6411684326012009,0.015905042281565206,0.5766340064710171,0.001444806553285224,0.5391313985207793,0.0041654907410740485,0.8832237263755912,0.07651480785240798,1.472567737098111,0.052514060378087465,0.006051295402724337,90,0.5787167093937876,1.8284000000273464,0.5825467221093277,0.011483925511137487,0.14865633113230017,0.7312030532416278,0.6484253161521647,0.007512047017932346,0.38349925946104946,0.00350047256056184,0.5766340064710171,0.0019355738829970636,0.001444806553285224,0.0019355738829970636,0.0005112173690168122,canting,576.6340064710172,1.9355738829970637,1.444806553285224,0.5112173690168123,1.9355738829970637,383.49925946104946,3.5004725605618403,582.5467221093277,11.483925511137487
49,-1.8284000000273464,0.6473477712193979,0.01630993307272962,0.5763697462939629,0.0014421591341749155,0.5371006200347017,0.0041234494269136775,0.9310200526896513,0.07702279535844765,1.4407914143643126,0.053187236290055236,0.005138176357847356,90,0.5787199931112224,1.8284000000273464,0.5934469532364544,0.008209275411700901,0.13439898675611356,0.7278459399925679,0.6502232556900851,0.007283356311413284,0.38349925946104946,0.00350047256056184,0.5763697462939629,0.0019355738829970636,0.0014421591341749155,0.0019355738829970636,0.0005112173690168122,canting,576.3697462939629,1.9355738829970637,1.4421591341749154,0.5112173690168123,1.9355738829970637,383.49925946104946,3.5004725605618403,593.4469532364543,8.2092754117009
50,-2.0571200000243057,0.6315539240981499,0.015591872023052383,0.5686626863261524,0.00145906364823095,0.5324684819599392,0.004229662613220946,0.8407721799816791,0.07617720727592353,1.4897571365430875,0.05143678668774163,0.00939752561928225,90,0.5691817346533067,2.0571200000243057,0.5900652404887883,0.006492715574299626,0.1348199142180319,0.7248851547068201,0.6378296391708991,0.007799112245052456,0.38349925946104946,0.00350047256056184,0.5686626863261524,0.0019355738829970636,0.00145906364823095,0.0019355738829970636,0.0006745947725190623,FM,568.6626863261523,1.9355738829970637,1.45906364823095,0.6745947725190623,1.9355738829970637,383.49925946104946,3.5004725605618403,590.0652404887883,6.492715574299626
51,-2.0571200000243057,0.6382137166927,0.01602053763735458,0.5679413133648297,0.0014538143764949642,0.5302684256119288,0.0041831450042600325,0.8826452916946088,0.07670703781184685,1.461403570179825,0.05214607301535713,0.008362203864869112,90,0.5685785959754509,2.0571200000243057,0.5949714461645923,0.0047831614694217725,0.12610936728080308,0.7210808134453953,0.6491084272996633,0.007453244462599632,0.38349925946104946,0.00350047256056184,0.5679413133648297,0.0019355738829970636,0.0014538143764949642,0.0019355738829970636,0.0006745947725190623,FM,567.9413133648296,1.9355738829970637,1.4538143764949643,0.6745947725190623,1.9355738829970637,383.49925946104946,3.5004725605618403,594.9714461645923,4.783161469421772
52,-2.28567,0.6405058864504716,0.016458699219110414,0.5669268472797343,0.0014588729328113737,0.5278833266012346,0.0041644500944595444,0.916029436312582,0.07730229699471128,1.4326457359068272,0.052900364216415766,0.006790418808267905,90,0.5680335821214929,2.28567,,,,0.7197206225373235,0.6484885439617203,0.007393744800950132,0.38349925946104946,0.00350047256056184,0.5669268472797343,0.0019355738829970636,0.0014588729328113737,0.0019355738829970636,0.0008306193092261796,FM,566.9268472797343,1.9355738829970637,1.4588729328113736,0.8306193092261795,1.9355738829970637,383.49925946104946,3.5004725605618403,,
53,-2.28567,0.6372482318809886,0.016061841563851112,0.5673659327752003,0.0014553582811576947,0.5299800862320855,0.004188867818930162,0.874808467091173,0.07677424424691705,1.457467150899354,0.05222783963855222,0.00795788563193198,90,0.5683604359743486,2.28567,0.6001475551894176,0.004274490110266293,0.11992003401016461,0.7200675891995822,0.6459642116783955,0.007030895871066753,0.38349925946104946,0.00350047256056184,0.5673659327752003,0.0019355738829970636,0.0014553582811576947,0.0019355738829970636,0.0008306193092261796,FM,567.3659327752003,1.9355738829970637,1.4553582811576946,0.8306193092261795,1.9355738829970637,383.49925946104946,3.5004725605618403,600.1475551894176,4.274490110266293
54,-2.5141900000198873,0.6351334098339328,0.016083862237678378,0.5670126296344438,0.0014601180596671623,0.5297437410228735,0.004202115027884256,0.8693834248415854,0.07682579396010152,1.4556835232064513,0.05228475631784873,0.008313873243135289,90,0.5675852838869238,2.5141900000198873,0.6019487609769566,0.004640409028190104,0.1207055543838477,0.7226543153608043,0.640869804294985,0.007442641126340404,0.38349925946104946,0.00350047256056184,0.5670126296344438,0.0019355738829970636,0.0014601180596671623,0.0019355738829970636,0.0008905574812411236,FM,567.0126296344438,1.9355738829970637,1.4601180596671623,0.8905574812411235,1.9355738829970637,383.49925946104946,3.5004725605618403,601.9487609769566,4.640409028190104
