Repository: sadityakr/Large-MR-due-to-interlayer-hybridization-CrSBr

# Large magnetoresistance from interlayer hybridization in CrSBr: data and analysis code

Data, analysis scripts and Jupyter notebooks for the paper
([arXiv:2608.11389](https://doi.org/10.48550/arXiv.2608.11389))

> **Large bias-tunable magnetoresistance from spin-dependent interlayer
> hybridization in van der Waals antiferromagnet CrSBr-based heterostructures**

The work studies vertical tunnelling transport through a graphene / CrSBr /
graphene junction ("Device 2"). Current-voltage curves
I(V) were recorded as a function of magnetic field applied along the crystal
**b** axis and the **c** axis, at temperatures from 3 K to 160 K. The

File: output/IV_H_scans/barrier_vs_canting/c_scans/Phi_vs_H_80K.csv (part 1 of 2)
df_index,H,A,A_err,V_peak,V_peak_err,V0_gauss,V0_gauss_err,slope,slope_err,intercept,intercept_err,chi2,n_points,V_peak_rough,abs_H,fwhm_meas_V,fwhm_meas_err,V_left_meas,V_right_meas,height_meas,sigma_noise,fwhm_fit_V,fwhm_fit_err_V,Phi_eV,Phi_err_eV,Phi_err_stat_eV,Phi_err_floor_eV,Phi_err_repeat_eV,window,Phi_meV,Phi_meV_err,Phi_err_stat_meV,Phi_err_repeat_meV,Phi_err_floor_meV,fwhm_fit_meV,fwhm_fit_meV_err,fwhm_meas_meV,fwhm_meas_meV_err
0,3.4285600001312506,0.3439009647636641,0.7203261157264123,0.535708715481989,0.062022922737484054,0.48885812610823504,0.4067198338317115,0.25161258632713285,2.2247904207779343,1.4959202589826268,1.7330944374767174,2.7744896255526,90,0.5742109711923847,3.4285600001312506,0.01777474109292021,0.010745446961928565,0.5555246050628939,0.5732993461558141,0.5301924278251455,0.14715809511915245,0.5907639496461341,0.3649815016178474,0.535708715481989,0.062022922737484054,0.062022922737484054,0.0100810064914535,0.0020663603021859474,FM,535.708715481989,62.02292273748405,62.02292273748405,2.0663603021859474,10.081006491453499,590.763949646134,364.9815016178474,17.77474109292021,10.745446961928565
1,3.4285600001312506,0.33975491142622644,0.48394958057023935,0.537894324061523,0.06747997626853441,0.503134098740209,0.43660358812731737,0.18580255636529514,2.080697254067022,1.533206112602258,1.3464798048790687,0.7663701420736647,89,0.5351167246492986,3.4285600001312506,0.4754155334347242,0.14648612484770765,0.19556328976272105,0.6709788231974453,0.40506004117461675,0.0804523769427123,0.5907639496461341,0.3649815016178474,0.537894324061523,0.06747997626853441,0.06747997626853441,0.0100810064914535,0.0020663603021859474,FM,537.8943240615231,67.47997626853441,67.47997626853441,2.0663603021859474,10.081006491453499,590.763949646134,364.9815016178474,475.4155334347242,146.48612484770766
2,3.4285700001312502,0.3371035886818986,0.57329310237748,0.5340287774258516,0.07050532702254438,0.47616202216076015,0.42159134612151977,0.3018478747663502,2.0846043112046546,1.4800508265852748,1.451538980306305,0.806500296036452,90,0.5346299941993987,3.4285700001312502,0.5285349848149763,0.16255227124117239,0.15000572391259645,0.6785407087275728,0.3718095501390306,0.127411357272224,0.5907639496461341,0.3649815016178474,0.5340287774258516,0.07050532702254438,0.07050532702254438,0.0100810064914535,0.0020663603021859474,FM,534.0287774258517,70.50532702254438,70.50532702254438,2.0663603021859474,10.081006491453499,590.763949646134,364.9815016178474,528.5349848149763,162.55227124117238
3,3.4285700001312502,0.3448742747552874,0.5710238110234747,0.5332200326059119,0.06847406993952208,0.4780729726185431,0.41261679721366,0.29495589893809115,2.077715089650229,1.4763403465113178,1.4437872968790226,1.8908131158895536,90,0.5336328691145292,3.4285700001312502,0.0245846919330297,0.009704384996717956,0.5679280332143869,0.5925127251474166,0.5149413753931177,0.1188346706191275,0.5907639496461341,0.3649815016178474,0.5332200326059119,0.06847406993952208,0.06847406993952208,0.0100810064914535,0.0020663603021859474,FM,533.2200326059119,68.47406993952208,68.47406993952208,2.0663603021859474,10.081006491453499,590.763949646134,364.9815016178474,24.584691933029703,9.704384996717957
4,3.200010000140624,0.3599248087921302,0.7328668529027734,0.5307661812380262,0.07099607298882162,0.45282695962175645,0.389571424616675,0.42460899237409777,2.229442434517822,1.407770867487166,1.666775948315,2.403728342871004,90,0.537196675067936,3.200010000140624,0.01954157586751626,0.040709151070351474,0.5428200283191502,0.5623616041866665,0.5383082674607338,0.15257841983605713,0.5907639496461341,0.3649815016178474,0.5307661812380262,0.07099607298882162,0.07099607298882162,0.0100810064914535,0.0018230739740345825,FM,530.7661812380262,70.99607298882161,70.99607298882161,1.8230739740345825,10.081006491453499,590.763949646134,364.9815016178474,19.541575867516258,40.709151070351474
5,3.200010000140624,0.3319239442003032,0.5274152255606313,0.5345460715126252,0.0699772694931835,0.4855745294497464,0.4295046727199314,0.25329038811904814,2.0474036124039685,1.5152913807813997,1.3877057472619032,1.6295450281644206,90,0.5327023488312626,3.200010000140624,0.4087689638259808,0.11275910775671093,0.21413976802729906,0.6229087318532799,0.4553805412710602,0.08569376822888382,0.5907639496461341,0.3649815016178474,0.5345460715126252,0.0699772694931835,0.0699772694931835,0.0100810064914535,0.0018230739740345825,FM,534.5460715126252,69.9772694931835,69.9772694931835,1.8230739740345825,10.081006491453499,590.763949646134,364.9815016178474,408.76896382598085,112.75910775671093
6,2.971520000151438,0.3423176570805041,0.48447295673567137,0.5375520849739479,0.06668279448570177,0.5077168811212502,0.4334066214729535,0.1611146359003337,2.079432814931131,1.558485942395884,1.3523474946615979,0.005596367291599986,89,0.5392254530025051,2.971520000151438,0.6378927632516403,0.08575427461184866,0.1773354751328782,0.8152282383845185,0.3427538857550905,0.05717317164367108,0.5907639496461341,0.3649815016178474,0.5375520849739479,0.06668279448570177,0.06668279448570177,0.0100810064914535,0.018720900715397566,FM,537.5520849739479,66.68279448570178,66.68279448570178,18.720900715397566,10.081006491453499,590.763949646134,364.9815016178474,637.8927632516403,85.75427461184866
7,2.971520000151438,0.3417465387510558,0.45958585380678796,0.5365590899378256,0.06538500699693935,0.5083222934794698,0.41926182539367535,0.1524237577003236,1.985447945967045,1.5641083365850545,1.2571629788911307,0.0041422176344496275,90,0.5338591353302605,2.971520000151438,0.012623637199138837,0.007048359467775837,0.8111397777714987,0.8237634149706375,0.3520560315992644,0.08085736785682494,0.5907639496461341,0.3649815016178474,0.5365590899378256,0.06538500699693935,0.06538500699693935,0.0100810064914535,0.018720900715397566,FM,536.5590899378257,65.38500699693935,65.38500699693935,18.720900715397566,10.081006491453499,590.763949646134,364.9815016178474,12.623637199138837,7.048359467775837
8,2.742930000164058,0.3393552365890663,0.4725069915586615,0.5364112294591183,0.06715156248221878,0.5067359529702468,0.43739007708593813,0.15891227800896882,2.0721431380693884,1.5698847453356872,1.3248803391930337,1.7666294160939446,89,0.5353250419623248,2.742930000164058,0.46168818903543274,0.29410363036752,0.2582991740191325,0.7199873630545652,0.46519583823983607,0.12322076237663457,0.5907639496461341,0.3649815016178474,0.5364112294591183,0.06715156248221878,0.06715156248221878,0.0100810064914535,0.008758662614230328,FM,536.4112294591183,67.15156248221878,67.15156248221878,8.758662614230328,10.081006491453499,590.763949646134,364.9815016178474,461.68818903543274,294.10363036752
9,2.742930000164058,0.3517500779172917,0.5962700265052965,0.5319774985728458,0.0677544582873242,0.4738669543343526,0.40410237629759743,0.31606867652358867,2.0967911216985695,1.4813484085298194,1.4761977576413805,1.6467377570220636,90,0.5344675280833667,2.742930000164058,0.47712796768441584,0.12234734266860295,0.172909394850087,0.6500373625345028,0.4455216709261785,0.08615119674520251,0.5907639496461341,0.3649815016178474,0.5319774985728458,0.0677544582873242,0.0677544582873242,0.0100810064914535,0.008758662614230328,FM,531.9774985728458,67.7544582873242,67.7544582873242,8.758662614230328,10.081006491453499,590.763949646134,364.9815016178474,477.12796768441586,122.34734266860295
10,2.51439000017897,0.3291634564447681,0.42456148932410986,0.5382153457145791,0.0670720823129535,0.5203097194372905,0.435724618796283,0.09346573316548047,1.9677881160884108,1.620568937091098,1.1866947464551896,1.799499645822246,90,0.5345349056813627,2.51439000017897,0.45366016347555055,0.3520557994102786,0.2936020282398159,0.7472621917153665,0.45201421601239583,0.1019716078525497,0.5907639496461341,0.3649815016178474,0.5382153457145791,0.0670720823129535,0.0670720823129535,0.0100810064914535,0.0036648069863994322,FM,538.215345714579,67.0720823129535,67.0720823129535,3.6648069863994324,10.081006491453499,590.763949646134,364.9815016178474,453.6601634755506,352.0557994102786
11,2.51439000017897,0.3475236016718707,0.4781401531806521,0.536521777964479,0.06456551083622276,0.5074082147206769,0.41205876937973673,0.15960006747276284,1.9960774762563018,1.5695154000936817,1.2958822360401594,0.003508502325851297,90,0.5370117707373747,2.51439000017897,0.6071346104036742,0.16445084574794308,0.183555159132491,0.7906897695361652,0.3511981910998624,0.09818577605483216,0.5907639496461341,0.3649815016178474,0.536521777964479,0.06456551083622276,0.06456551083622276,0.0100810064914535,0.0036648069863994322,FM,536.5217779644789,64.56551083622277,64.56551083622277,3.6648069863994324,10.081006491453499,590.763949646134,364.9815016178474,607.1346104036742,164.45084574794308
12,2.2858100001968666,0.36083789088017826,0.45327297169151753,0.5391061024037574,0.06086300156793388,0.5444566283263098,0.3975497995354835,-0.030574123651631053,1.9665964161361913,1.6658748326937913,1.0816616406213238,0.7909437136018834,90,0.5335418536838678,2.2858100001968666,0.47657824856792924,0.14362865576589792,0.2852587831863415,0.7618370317542708,0.4385717966132425,0.11634361774270974,0.5907639496461341,0.3649815016178474,0.5391061024037574,0.06086300156793388,0.06086300156793388,0.0100810064914535,0.004295177088652444,FM,539.1061024037574,60.86300156793388,60.86300156793388,4.295177088652443,10.081006491453499,590.763949646134,364.9815016178474,476.5782485679292,143.62865576589792
13,2.2858100001968666,0.3591770983369584,0.5791768087121005,0.532938615742485,0.06642157474256191,0.47924911390121844,0.41120118098698694,0.2993666308844525,2.147988309536511,1.4983955714543982,1.4764711748925263,0.004268863264102473,89,0.5313914979609219,2.2858100001968666,0.6136785633431279,0.15655305641954756,0.15021279199374699,0.7638913553368749,0.3629100760268651,0.056646363825581116,0.5907639496461341,0.3649815016178474,0.532938615742485,0.06642157474256191,0.06642157474256191,0.0100810064914535,0.004295177088652444,FM,532.938615742485,66.42157474256192,66.42157474256192,4.295177088652443,10.081006491453499,590.763949646134,364.9815016178474,613.6785633431278,156.55305641954757
14,2.057210000218743,0.3591032042256,0.5870213064615919,0.5317891682234468,0.06517475685667849,0.4812282245755086,0.3965417340635897,0.282694629235198,2.083360505090273,1.516010456023997,1.4665911750947263,0.8617320179004235,90,0.5365187309529058,2.057210000218743,0.5275605572089349,0.19233051464659204,0.19214817006240417,0.719708727271339,0.44967648219935685,0.08399827251822924,0.5907639496461341,0.3649815016178474,0.5317891682234468,0.06517475685667849,0.06517475685667849,0.0100810064914535,0.014763660121344106,FM,531.7891682234468,65.1747568566785,65.1747568566785,14.763660121344106,10.081006491453499,590.763949646134,364.9815016178474,527.5605572089349,192.33051464659204
15,2.057210000218743,0.3771061850803318,0.6546952980521515,0.5298094183496995,0.06450921794421313,0.4707808388534105,0.39028295267803237,0.3440777733435822,2.207554412546639,1.4699706264874022,1.583565019067843,1.9059780648630154,89,0.5349678342805612,2.057210000218743,0.4984973384757529,0.10635405781251556,0.1774810707660301,0.675978409241783,0.4862424218791995,0.10440817621148153,0.5907639496461341,0.3649815016178474,0.5298094183496995,0.06450921794421313,0.06450921794421313,0.0100810064914535,0.014763660121344106,FM,529.8094183496995,64.50921794421313,64.50921794421313,14.763660121344106,10.081006491453499,590.763949646134,364.9815016178474,498.4973384757529,106.35405781251556
16,1.8285900002460913,0.366037978694447,0.5127743358892094,0.5331708297152554,0.06204750543472813,0.49366008284759233,0.3910709312232405,0.22701256617135065,2.011692764388561,1.5479472815966528,1.3246852114347303,0.8450339917332954,90,0.5305159581062124,1.8285900002460913,0.4640072969536375,0.11171925518437452,0.19906603290352062,0.6630733298571582,0.42884981991738946,0.08429250144903656,0.5907639496461341,0.3649815016178474,0.5331708297152554,0.06204750543472813,0.06204750543472813,0.0100810064914535,0.0014748591082083605,canting,533.1708297152554,62.04750543472813,62.04750543472813,1.4748591082083604,10.081006491453499,590.763949646134,364.9815016178474,464.00729695363754,111.71925518437452
17,1.8285900002460913,0.36755172605988407,0.5388041147530734,0.5305951134009268,0.06251102699460676,0.4866309783891018,0.38900572754514995,0.2527230204405797,2.0334286392961656,1.534622739290507,1.369115839890574,0.814744220478462,90,0.5289983844877254,1.8285900002460913,0.4551169015934714,0.48811343316327965,0.19434078745468483,0.6494576890481563,0.4369385058496177,0.07246347880064237,0.5907639496461341,0.3649815016178474,0.5305951134009268,0.06251102699460676,0.06251102699460676,0.0100810064914535,0.0014748591082083605,canting,530.5951134009268,62.51102699460675,62.51102699460675,1.4748591082083604,10.081006491453499,590.763949646134,364.9815016178474,455.1169015934714,488.11343316327964
18,1.5999800002812536,0.3591994494724659,0.45727725818672166,0.5364248479543086,0.062471978628471675,0.5223346524799584,0.41396636898186273,0.08016926508911114,2.046713563382715,1.6454988751357749,1.2451554900709525,0.004771240748043834,89,0.53513123051002,1.5999800002812536,0.610639761964827,0.013519094129709414,0.21837597868415706,0.8290157406489841,0.3616829434245377,0.0062010507818142865,0.5907639496461341,0.3649815016178474,0.5364248479543086,0.062471978628471675,0.062471978628471675,0.0100810064914535,0.002799756231528906,canting,536.4248479543086,62.471978628471675,62.471978628471675,2.7997562315289057,10.081006491453499,590.763949646134,364.9815016178474,610.639761964827,13.519094129709414
19,1.5999800002812536,0.3777812089267294,0.5651273126640607,0.5316007436163326,0.06114647229331147,0.48620454595766266,0.3783287135479204,0.26810620842612903,2.0500937089125424,1.5331510440637988,1.4115046496649044,3.5384886375405826,90,0.5338222071615231,1.5999800002812536,0.017143075341402136,0.012042951232338006,0.6407210739429825,0.6578641492843846,0.5042141912290544,0.15773688027359317,0.5907639496461341,0.3649815016178474,0.5316007436163326,0.06114647229331147,0.06114647229331147,0.0100810064914535,0.002799756231528906,canting,531.6007436163326,61.146472293311476,61.146472293311476,2.7997562315289057,10.081006491453499,590.763949646134,364.9815016178474,17.143075341402138,12.042951232338005
20,1.3715200003281032,1.2226775273178803,2.3330953602479214,0.5748589625743988,0.03167950339806271,0.7220960057504784,0.1676006265854448,-2.4075997778561358,4.155361807397902,2.476263752761678,0.8542560618834829,1.8753225955806032,90,0.5437390939328658,1.3715200003281032,,,0.5174735985191473,,1.757366779262942,0.1622131571046304,0.5907639496461341,0.3649815016178474,0.5748589625743988,0.03167950339806271,0.03167950339806271,0.0100810064914535,0.016388368685998567,canting,574.8589625743988,31.679503398062714,31.679503398062714,16.388368685998568,10.081006491453499,590.763949646134,364.9815016178474,,
21,1.3715200003281032,0.40452502113338906,0.6433999415961089,0.5410768615168337,0.05940982658578661,0.485962305551107,0.36562131670322673,0.3458458739610572,2.1777588090064035,1.529138266200549,1.5682727686631412,1.8392424863728258,89,0.5429125735196394,1.3715200003281032,0.43415457202312957,0.1357741599347006,0.21770651262760496,0.6518610846507346,0.5102856158029542,0.12406233411646818,0.5907639496461341,0.3649815016178474,0.5410768615168337,0.05940982658578661,0.05940982658578661,0.0100810064914535,0.016388368685998567,canting,541.0768615168337,59.40982658578661,59.40982658578661,16.388368685998568,10.081006491453499,590.763949646134,364.9815016178474,434.15457202312956,135.7741599347006
22,1.142950000393718,0.47065627350488526,0.6768506666421986,0.5543681684108968,0.04965918510988861,0.5041322599894225,0.3053561409095271,0.36829264639664727,2.0888072303372422,1.5511440216221077,1.567295690985454,1.9417043848582418,90,0.5561913594617234,1.142950000393718,0.4106328593425803,0.1507755591927446,0.2602847870581817,0.670917646400762,0.6038941994272514,0.11388620905741029,0.5907639496461341,0.3649815016178474,0.5543681684108968,0.04965918510988861,0.04965918510988861,0.0100810064914535,0.0018124800844923675,canting,554.3681684108967,49.659185109888604,49.659185109888604,1.8124800844923674,10.081006491453499,590.763949646134,364.9815016178474,410.63285934258033,150.7755591927446
23,1.142950000393718,0.457720895607353,0.7121097496677309,0.5537465782853708,0.05248078361747217,0.4934166828244327,0.3133322384147233,0.42636307011153457,2.1398937168023275,1.5346073588258826,1.636319014450613,3.0674461378853723,90,0.5571519597370741,1.142950000393718,0.3511080859260765,0.19522530413337122,0.2835282687285991,0.6346363546546756,0.663467071595051,0.14905385578654745,0.5907639496461341,0.3649815016178474,0.5537465782853708,0.05248078361747217,0.05248078361747217,0.0100810064914535,0.0018124800844923675,canting,553.7465782853708,52.48078361747217,52.48078361747217,1.8124800844923674,10.081006491453499,590.763949646134,364.9815016178474,351.1080859260765,195.22530413337122
24,0.9143300004921636,0.513428399228668,0.7454128587868171,0.5673286167320641,0.04635916898777709,0.5098846443681092,0.2811412091902837,0.4563710076582641,2.129145880453831,1.5736356665447178,1.6746095526477107,4.3633068588121855,90,0.5693767551152304,0.9143300004921636,0.4044052052161265,0.11893569945243768,0.3068833444424291,0.7112885496585556,0.6912952858124075,0.17029065296504806,0.5907639496461341,0.3649815016178474,0.5673286167320641,0.04635916898777709,0.04635916898777709,0.0100810064914535,0.01684022868754028,canting,567.3286167320641,46.35916898777709,46.35916898777709,16.84022868754028,10.081006491453499,590.763949646134,364.9815016178474,404.4052052161265,118.93569945243767
25,0.9143300004921636,1.3097933388784868,2.375455055639712,0.5968034249643036,0.027017370618092278,0.7331923252238498,0.16489470693194525,-2.448612077068051,4.158946263786704,2.6768498344156186,0.9122405121684386,0.7992346044180472,90,0.5703976852567635,0.9143300004921636,,,,,1.736773123603357,,0.5907639496461341,0.3649815016178474,0.5968034249643036,0.027017370618092278,0.027017370618092278,0.0100810064914535,0.01684022868754028,canting,596.8034249643036,27.01737061809228,27.01737061809228,16.84022868754028,10.081006491453499,590.763949646134,364.9815016178474,,
26,0.6857200006562445,0.6471045814868996,0.947663178515359,0.5843865441572645,0.038539180241377556,0.5119344552251792,0.22859112742118734,0.7146627606018398,2.262940374388825,1.41105396511678,1.9624744087217136,1.2610425515945667,90,0.5845203147823648,0.6857200006562445,0.46265001525978483,0.08844524214972736,0.2953208688334537,0.7579708840932385,0.7987323111636563,0.10646445980106839,0.5907639496461341,0.3649815016178474,0.5843865441572645,0.038539180241377556,0.038539180241377556,0.0100810064914535,0.009880558771879143,canting,584.3865441572646,38.53918024137756,38.53918024137756,9.880558771879143,10.081006491453499,590.763949646134,364.9815016178474,462.6500152597848,88.44524214972736
27,0.6857200006562445,0.627390420966937,0.8888361154517675,0.5851896657569639,0.03878530944917586,0.5197776736051639,0.23401287180137723,0.6301286325570428,2.1989369133752366,1.4741721081174273,1.8696292087485606,3.670392679811956,90,0.5858915849362725,0.6857200006562445,0.45478179590145723,0.20884277272570267,0.3082100048038147,0.762991800705272,0.7794553886845897,0.17848813586830614,0.5907639496461341,0.3649815016178474,0.5851896657569639,0.03878530944917586,0.03878530944917586,0.0100810064914535,0.009880558771879143,canting,585.1896657569639,38.78530944917586,38.78530944917586,9.880558771879143,10.081006491453499,590.763949646134,364.9815016178474,454.78179590145726,208.84277272570267
28,0.45718000098429495,0.7878485960592739,1.1522992815379687,0.6047415701332666,0.0331094217479084,0.5162830573205577,0.19226818168690815,1.0404135084346706,2.382479188053881,1.1827616954786138,2.253625540700286,3.0629462178405706,91,0.6009670966164329,0.45718000098429495,0.4168546202708627,0.08443415806903376,0.31041879367220887,0.7272734139430715,1.0361778101689003,0.1405503186140568,0.5907639496461341,0.3649815016178474,0.6047415701332666,0.0331094217479084,0.0331094217479084,0.0100810064914535,0.004001359434605279,canting,604.7415701332666,33.1094217479084,33.1094217479084,4.001359434605279,10.081006491453499,590.763949646134,364.9815016178474,416.85462027086265,84.43415806903376
29,0.45718000098429495,0.8749744685608222,1.5565034664542958,0.6025542202202153,0.038041492280527604,0.4768296914295416,0.1910222854900498,1.5414184777103963,3.0500102577428136,0.8495065411962819,2.954651101053444,0.2540040977182699,90,0.6064878753319138,0.45718000098429495,,,,0.7564688819858169,0.876912874600635,0.1333053142710672,0.5907639496461341,0.3649815016178474,0.6025542202202153,0.038041492280527604,0.038041492280527604,0.0100810064914535,0.004001359434605279,canting,602.5542202202154,38.041492280527606,38.041492280527606,4.001359434605279,10.081006491453499,590.763949646134,364.9815016178474,,
30,0.2285700019687623,0.8909224353831895,1.373128097562976,0.6206445099599198,0.030857556347489677,0.5240588357047833,0.18085215654068915,1.2695702310135766,2.6579902375173132,1.0166497069609393,2.6654739003856074,0.9357687444321108,91,0.625540918862525,0.2285700019687623,0.5857637697208742,0.09920162097326649,0.22485305916653445,0.8106168288874086,0.8926635004412311,0.11917615350769034,0.5907639496461341,0.3649815016178474,0.6206445099599198,0.030857556347489677,0.030857556347489677,0.0100810064914535,0.00223062546795658,canting,620.6445099599198,30.857556347489677,30.857556347489677,2.23062546795658,10.081006491453499,590.763949646134,364.9815016178474,585.7637697208742,99.20162097326649
31,0.2285700019687623,0.8852359182516357,1.349499464384744,0.6210107167072646,0.03108066215785018,0.5270041889554561,0.1847598668383053,1.2327466920291088,2.670934398274171,1.0420007073849833,2.6446080442729016,1.9104077507243413,90,0.623736799285972,0.2285700019687623,0.5194307835663124,0.10353360242023123,0.27511413267634366,0.7945449162426561,0.9934800088803312,0.11798571590635158,0.5907639496461341,0.3649815016178474,0.6210107167072646,0.03108066215785018,0.03108066215785018,0.0100810064914535,0.00223062546795658,canting,621.0107167072646,31.080662157850178,31.080662157850178,2.23062546795658,10.081006491453499,590.763949646134,364.9815016178474,519.4307835663125,103.53360242023123
32,-0.00015297058540778355,0.9750385872914873,1.4844873927852231,0.6250108660240481,0.028402835227531245,0.5274062549660057,0.17186359823553213,1.4019925871187187,2.765749363556755,0.8901044062044416,2.8425617322760153,2.004024441956232,91,0.6296080937795591,0.00015297058540778355,0.6034999972828321,0.13446795418488777,0.20450049490796568,0.8080004921907977,1.0364441547580605,0.09841005598949232,0.5907639496461341,0.3649815016178474,0.6250108660240481,0.028402835227531245,0.028402835227531245,0.0100810064914535,0.008732880217823563,AFM,625.0108660240481,28.402835227531245,28.402835227531245,8.732880217823563,10.081006491453499,590.763949646134,364.9815016178474,603.499997282832,134.46795418488776
33,-0.00015297058540778355,1.0729668638467298,1.4426849133217445,0.6434662698911824,0.022446709379307043,0.7038732968522163,0.15576489926464498,-1.0000728312981857,2.5650148211764665,2.2822384720589777,1.1431775283532624,2.7514619906822237,90,0.6285742737307616,0.00015297058540778355,,,0.4625335680393168,,1.3237388893331907,0.14864157119178592,0.5907639496461341,0.3649815016178474,0.6434662698911824,0.022446709379307043,0.022446709379307043,0.0100810064914535,0.008732880217823563,AFM,643.4662698911824,22.44670937930704,22.44670937930704,8.732880217823563,10.081006491453499,590.763949646134,364.9815016178474,,
34,-0.2284800019695378,0.9029863158369812,1.3511106559013042,0.6172020278807615,0.03003233853747241,0.5229758961377264,0.17825418739078036,1.2597678544777178,2.607110645604681,1.0281420197408107,2.6018629625582905,1.2183457465487373,91,0.6191910198757515,0.2284800019695378,0.5068325669957169,0.09608274489482439,0.2786246786645533,0.7854572456602702,1.0374797318391427,0.13581601979019625,0.5907639496461341,0.3649815016178474,0.6172020278807615,0.03003233853747241,0.03003233853747241,0.0100810064914535,0.009513909649788788,canting,617.2020278807615,30.03233853747241,30.03233853747241,9.513909649788788,10.081006491453499,590.763949646134,364.9815016178474,506.8325669957169,96.08274489482439
35,-0.2284800019695378,1.4961043285235878,2.758453602829617,0.602098995441984,0.03096625931040625,0.4404106970999102,0.1614143783523646,3.122763511415456,4.746624721077153,-0.45217204673195593,4.848374600767699,2.0742904888574416,90,0.618055816424048,0.2284800019695378,,,,,1.5587317356188328,,0.5907639496461341,0.3649815016178474,0.602098995441984,0.03096625931040625,0.03096625931040625,0.0100810064914535,0.009513909649788788,canting,602.098995441984,30.966259310406247,30.966259310406247,9.513909649788788,10.081006491453499,590.763949646134,364.9815016178474,,
36,-0.457050000984575,1.2467574278870845,1.9730376833040857,0.6204635061092185,0.022563352490972213,0.7206186703801084,0.1594431651476337,-1.8320881660384185,3.4182541254353858,2.571491651417812,0.9633495700859327,1.6952985464160837,90,0.6000372965531063,0.457050000984575,,,0.45935856207826753,,1.4534588853969486,0.09600667246472289,0.5907639496461341,0.3649815016178474,0.6204635061092185,0.022563352490972213,0.022563352490972213,0.0100810064914535,0.011078934517840618,canting,620.4635061092185,22.563352490972214,22.563352490972214,11.078934517840619,10.081006491453499,590.763949646134,364.9815016178474,,
37,-0.457050000984575,0.8796735796827609,1.4430571248027375,0.5936001968410821,0.03317409227065648,0.4881063430451184,0.18711851043963992,1.3497960446968786,2.82701077994229,0.9660047375977115,2.743159903123723,9.761571268339926,90,0.599946997486974,0.457050000984575,0.47523587725276095,0.1314080822652951,0.22696824831496995,0.7022041255677309,1.0392976801816545,0.22082270265255655,0.5907639496461341,0.3649815016178474,0.5936001968410821,0.03317409227065648,0.03317409227065648,0.0100810064914535,0.011078934517840618,canting,593.6001968410822,33.17409227065648,33.17409227065648,11.078934517840619,10.081006491453499,590.763949646134,364.9815016178474,475.23587725276093,131.4080822652951
38,-0.6856800006562828,0.7022537621343059,1.0882754517840332,0.5746283931775051,0.03752550942644622,0.48872570165768847,0.2153348929325342,0.9040277401317425,2.41865390992625,1.287411922614546,2.156691903776936,1.2398183125030702,90,0.5768137985571142,0.6856800006562828,0.5216945821714232,0.08736302424936979,0.24228692709630853,0.7639815092677317,0.7608785764716615,0.07933372453366534,0.5907639496461341,0.3649815016178474,0.5746283931775051,0.03752550942644622,0.03752550942644622,0.0100810064914535,0.004893115688617698,canting,574.6283931775051,37.52550942644622,37.52550942644622,4.893115688617699,10.081006491453499,590.763949646134,364.9815016178474,521.6945821714231,87.36302424936979
39,-0.6856800006562828,0.6740459382446985,1.099356727186407,0.5758212008620992,0.037697015093709096,0.49757040892000626,0.2232641567627501,0.7983328230296852,2.466572508691491,1.3674211369777436,2.2273934096399084,2.469898188561044,90,0.5946808106277555,0.6856800006562828,0.43866105643971204,0.1600593762666149,0.2848685108449513,0.7235295672846633,0.8275659619508349,0.14793539892839938,0.5907639496461341,0.3649815016178474,0.5758212008620992,0.037697015093709096,0.037697015093709096,0.0100810064914535,0.004893115688617698,canting,575.8212008620992,37.6970150937091,37.6970150937091,4.893115688617699,10.081006491453499,590.763949646134,364.9815016178474,438.661056439712,160.0593762666149
40,-0.9142500004922067,1.3095253147632961,2.3557457954385903,0.5899873745517035,0.026081303303065143,0.7224449408320455,0.16470160997766758,-2.3975800874215603,4.120276283362569,2.6395702254524753,0.8807420354650051,0.8568961625955549,90,0.5625089844881764,0.9142500004922067,,,,,1.7400142196593757,,0.5907639496461341,0.3649815016178474,0.5899873745517035,0.026081303303065143,0.026081303303065143,0.0100810064914535,0.017613450175875726,canting,589.9873745517035,26.08130330306514,26.08130330306514,17.613450175875727,10.081006491453499,590.763949646134,364.9815016178474,,
41,-0.9142500004922067,0.5441002404057506,0.7553349675892165,0.5612306966211923,0.04334007135843748,0.5066742291493725,0.26596347353205985,0.46071769775248755,2.110305420680108,1.5621763335227585,1.6481350546503342,1.139296909185425,90,0.5610007313892784,0.9142500004922067,0.5042218019235656,0.06899802896555743,0.26318121513204634,0.767403017055612,0.5935405247860583,0.12070866123121426,0.5907639496461341,0.3649815016178474,0.5612306966211923,0.04334007135843748,0.04334007135843748,0.0100810064914535,0.017613450175875726,canting,561.2306966211922,43.340071358437484,43.340071358437484,17.613450175875727,10.081006491453499,590.763949646134,364.9815016178474,504.2218019235656,68.99802896555742
42,-1.1428900003937388,0.5682960285833045,0.885827313567559,0.5661429787922846,0.04336051461206981,0.6342662867723015,0.2566358538735136,-0.5929631639589681,2.258150423257801,2.020830315680587,0.9305426238574894,4.06282279433664,90,0.5573206174789579,1.1428900003937388,0.5714273864261397,0.1761306436842942,0.39412368222091326,0.965551068647053,0.7073814054398071,0.15464968504240023,0.5907639496461341,0.3649815016178474,0.5661429787922846,0.04336051461206981,0.04336051461206981,0.0100810064914535,0.008439549071337446,canting,566.1429787922846,43.36051461206981,43.36051461206981,8.439549071337446,10.081006491453499,590.763949646134,364.9815016178474,571.4273864261396,176.1306436842942
43,-1.1428900003937388,0.6257755479463877,1.0665737008933733,0.5685479199979959,0.041629052889536576,0.6520250505642712,0.23704549166895944,-0.7851367229514143,2.4632093574116136,2.0880384250838966,0.8777961053879914,0.9274579322723123,90,0.5522626023246493,1.1428900003937388,,,0.4058783876472573,,0.772329833952519,0.09012854301305552,0.5907639496461341,0.3649815016178474,0.5685479199979959,0.041629052889536576,0.041629052889536576,0.0100810064914535,0.008439549071337446,canting,568.5479199979959,41.629052889536574,41.629052889536574,8.439549071337446,10.081006491453499,590.763949646134,364.9815016178474,,
44,-1.3715400003280984,0.4507905105527356,0.826023377383058,0.5400982267023297,0.05210104805749877,0.4782041790502607,0.31553413356036625,0.43009476952284037,2.2787980027300754,1.454937629942794,1.828232321135354,2.8129875254972405,90,0.5657075190529057,1.3715400003280984,0.5071063856352034,0.1201183972542662,0.1882046708733065,0.6953110565085099,0.5555637980321491,0.13680471205149702,0.5907639496461341,0.3649815016178474,0.5400982267023297,0.05210104805749877,0.05210104805749877,0.0100810064914535,0.0017409671951888151,canting,540.0982267023296,52.101048057498765,52.101048057498765,1.740967195188815,10.081006491453499,590.763949646134,364.9815016178474,507.10638563520337,120.1183972542662
45,-1.3715400003280984,0.3957966236528789,0.5436321848158487,0.5442055736404809,0.05782270457137514,0.5127548274680506,0.37516262019619356,0.19612649957165815,2.090292985907355,1.6244538619205209,1.4155436203057536,0.0036727091948896224,89,0.5470954083943887,1.3715400003280984,0.5506688709815949,0.09025561758362986,0.21459684125742962,0.7652657122390245,0.3978844912164202,0.10449332208038295,0.5907639496461341,0.3649815016178474,0.5442055736404809,0.05782270457137514,0.05782270457137514,0.0100810064914535,0.0017409671951888151,canting,544.2055736404809,57.822704571375134,57.822704571375134,1.740967195188815,10.081006491453499,590.763949646134,364.9815016178474,550.6688709815949,90.25561758362986
46,-1.5998700002812727,0.36216272834440233,0.46244134568653517,0.5360305449000501,0.061181702163564784,0.5162858694020228,0.39598810407063395,0.11329440058186416,1.9728394807143852,1.6359313491043104,1.222742920458442,0.004670969117018633,90,0.5335580473471944,1.5998700002812727,0.609850875617344,0.06547742189700023,0.21473814831220667,0.8245890239295506,0.36260431408864413,0.047914840088579574,0.5907639496461341,0.3649815016178474,0.5360305449000501,0.061181702163564784,0.061181702163564784,0.0100810064914535,0.002640291650940772,canting,536.0305449000501,61.181702163564786,61.181702163564786,2.640291650940772,10.081006491453499,590.763949646134,364.9815016178474,609.850875617344,65.47742189700023
47,-1.5998700002812727,0.38421026337522624,0.5570658501067793,0.5313886624260521,0.06052721247928049,0.48986740215919183,0.3859241039774226,0.24997071066166493,2.110965672929244,1.5462915509029063,1.4212691984303976,0.8317054726181214,89,0.5308275306144289,1.5998700002812727,0.49646788656136986,0.19633570065025033,0.18958784865883518,0.686055735220205,0.4188907224862111,0.14751138689873103,0.5907639496461341,0.3649815016178474,0.5313886624260521,0.06052721247928049,0.06052721247928049,0.0100810064914535,0.002640291650940772,canting,531.3886624260521,60.527212479280486,60.527212479280486,2.640291650940772,10.081006491453499,590.763949646134,364.9815016178474,496.4678865613699,196.33570065025032
48,-1.8284100002461157,0.3762790814248943,0.5483975395820292,0.5295687866866232,0.06104747780066982,0.48618498917351555,0.3800955175906128,0.255637956841044,2.0357299560657522,1.5369271596654113,1.3772461257897235,0.8304206612706456,90,0.5281208563627253,1.8284100002461157,0.5482193768243366,0.41654202273291174,0.19450291545182233,0.7427222922761589,0.4427495564111745,0.1439325075522459,0.5907639496461341,0.3649815016178474,0.5295687866866232,0.06104747780066982,0.06104747780066982,0.0100810064914535,0.00790410979878723,canting,529.5687866866232,61.04747780066982,61.04747780066982,7.90410979878723,10.081006491453499,590.763949646134,364.9815016178474,548.2193768243367,416.54202273291173
49,-1.8284100002461157,0.3660263836559791,0.4626210615061157,0.5355401928486974,0.0604255222177097,0.5185481557730292,0.39186630665105615,0.09846589722677837,1.9700368250720663,1.625578581745957,1.2122413637458807,0.0037855266442651933,90,0.5331132881773546,1.8284100002461157,0.615155376073419,0.008063243812198435,0.20936062489819554,0.8245160009716145,0.36739415243473295,0.005379283308898907,0.5907639496461341,0.3649815016178474,0.5355401928486974,0.0604255222177097,0.0604255222177097,0.0100810064914535,0.00790410979878723,canting,535.5401928486974,60.4255222177097,60.4255222177097,7.90410979878723,10.081006491453499,590.763949646134,364.9815016178474,615.155376073419,8.063243812198435
50,-2.0571300002187516,0.37299251426382857,0.45920566526979173,0.5343864886594689,0.05883948835924873,0.5322869723353478,0.3846774883247079,0.012358043476975614,1.9618709757695423,1.6530438678369854,1.1170076597342529,2.719942601004435,90,0.5294394976654307,2.0571300002187516,0.3821426429932281,0.1758167270250738,0.304380983656808,0.6865236266500361,0.5057609731757388,0.12531417317720836,0.5907639496461341,0.3649815016178474,0.5343864886594689,0.05883948835924873,0.05883948835924873,0.0100810064914535,0.004497800466004509,FM,534.3864886594689,58.83948835924873,58.83948835924873,4.4978004660045094,10.081006491453499,590.763949646134,364.9815016178474,382.1426429932281,175.81672702507382
51,-2.0571300002187516,0.3698445381401509,0.5321167940521889,0.5314788353266533,0.06160309284139811,0.4930375496330706,0.3868106660390028,0.22322990930097736,2.0258583861081707,1.5481872239903147,1.36316545351618,0.003337831350617883,90,0.5337228592064128,2.0571300002187516,0.5646318567197579,0.08471539184426614,0.17282035973923504,0.737452216458993,0.3745572353184645,0.058735377029952775,0.5907639496461341,0.3649815016178474,0.5314788353266533,0.06160309284139811,0.06160309284139811,0.0100810064914535,0.004497800466004509,FM,531.4788353266533,61.60309284139811,61.60309284139811,4.4978004660045094,10.081006491453499,590.763949646134,364.9815016178474,564.6318567197579,84.71539184426615
52,-2.2856800001968782,0.3745851169881302,0.6117735278921016,0.5288942864331162,0.06358156041740176,0.4707194270627218,0.380279098205288,0.3371634733482391,2.0966626213815194,1.4800636442529072,1.4776050507988525,2.6061654196676085,90,0.5291503043710422,2.2856800001968782,0.3995523966506255,0.10884123272753154,0.17931549962323826,0.5788678962738637,0.4825312624322976,0.12542877218849388,0.5907639496461341,0.3649815016178474,0.5288942864331162,0.06358156041740176,0.06358156041740176,0.0100810064914535,0.000464152521915829,FM,528.8942864331162,63.58156041740176,63.58156041740176,0.46415252191582895,10.081006491453499,590.763949646134,364.9815016178474,399.5523966506255,108.84123272753155
53,-2.2856800001968782,0.37669087620388253,0.6610492826053592,0.5296798053021292,0.06389890932599973,0.4689015143943956,0.3767820964215397,0.3531529850701595,2.144487683232956,1.470089770498054,1.5635382064855208,0.005106414418836384,90,0.5375471392915832,2.2856800001968782,0.5814761479609023,0.05594715419740339,0.13898751846580687,0.7204636664267092,0.3783744310513688,0.08178693894529214,0.5907639496461341,0.3649815016178474,0.5296798053021292,0.06389890932599973,0.06389890932599973,0.0100810064914535,0.000464152521915829,FM,529.6798053021292,63.89890932599973,63.89890932599973,0.46415252191582895,10.081006491453499,590.763949646134,364.9815016178474,581.4761479609023,55.94715419740339
54,-2.5142000001789837,0.3611566861141973,0.5182444341815298,0.5332217365890282,0.06302929621088382,0.4947262147970016,0.39610092510092376,0.2183192234173931,2.019944075829476,1.5430020865275638,1.3476342698614074,1.720575264299852,90,0.5333089129122245,2.5142000001789837,0.424874628026804,0.18065810685292547,0.23286063140478305,0.6577352594315871,0.48825584227786756,0.10571828076428154,0.5907639496461341,0.3649815016178474,0.5332217365890282,0.06302929621088382,0.06302929621088382,0.0100810064914535,0.01935045839020968,FM,533.2217365890282,63.02929621088382,63.02929621088382,19.35045839020968,10.081006491453499,590.763949646134,364.9815016178474,424.874628026804,180.65810685292547
55,-2.5142000001789837,1.1428508374751873,2.223010013992036,0.5636784461454157,0.03383521849877869,0.7110250166703835,0.1702607577660066,-2.2519129822420094,4.0141277989281186,2.3341351242932293,0.8129013118006135,3.126899927762336,90,0.5339358301603205,2.5142000001789837,,,,,1.6470254545840581,,0.5907639496461341,0.3649815016178474,0.5636784461454157,0.03383521849877869,0.03383521849877869,0.0100810064914535,0.01935045839020968,FM,563.6784461454157,33.835218498778694,33.835218498778694,19.35045839020968,10.081006491453499,590.763949646134,364.9815016178474,,
56,-2.7429400001640576,0.3516907531795372,0.4478937759274848,0.5334994846127256,0.06270632726218899,0.5110842465064398,0.4078215057542948,0.12468781793346871,1.9692493225235983,1.5928529051115374,1.188020973207532,0.8186220403296263,90,0.5244531911528056,2.7429400001640576,0.4999942574599764,0.16961700199537763,0.24297105331120308,0.7429653107711794,0.4372741261510581,0.14199535192126364,0.5907639496461341,0.3649815016178474,0.5334994846127256,0.06270632726218899,0.06270632726218899,0.0100810064914535,0.007548947916746211,FM,533.4994846127256,62.706327262188985,62.706327262188985,7.5489479167462115,10.081006491453499,590.763949646134,364.9815016178474,499.9942574599764,169.61700199537762
57,-2.7429400001640576,0.5838437489469838,1.4968728869544101,0.5174762580695391,0.07961566788240504,0.3552262157537433,0.2227262696563042,1.2211034358008113,3.1240099358451068,0.9005219720415271,2.6216213533089054,1.776287109413494,90,0.5335862803711424,2.7429400001640576,,,,0.6157271659151727,0.6586358746990141,0.10449274379165957,0.5907639496461341,0.3649815016178474,0.5174762580695391,0.07961566788240504,0.07961566788240504,0.0100810064914535,0.007548947916746211,FM,517.4762580695391,79.61566788240503,79.61566788240503,7.5489479167462115,10.081006491453499,590.763949646134,364.9815016178474,,
