Repository: sadityakr/Large-MR-due-to-interlayer-hybridization-CrSBr

# Large magnetoresistance from interlayer hybridization in CrSBr: data and analysis code

Data, analysis scripts and Jupyter notebooks for the paper
([arXiv:2608.11389](https://doi.org/10.48550/arXiv.2608.11389))

> **Large bias-tunable magnetoresistance from spin-dependent interlayer
> hybridization in van der Waals antiferromagnet CrSBr-based heterostructures**

The work studies vertical tunnelling transport through a graphene / CrSBr /
graphene junction ("Device 2"). Current-voltage curves
I(V) were recorded as a function of magnetic field applied along the crystal
**b** axis and the **c** axis, at temperatures from 3 K to 160 K. The

File: output/IV_H_scans/barrier_vs_canting/c_scans/Phi_vs_Hz_binned_100K.csv
H,abs_H,Phi_eV,Phi_err_stat_eV,Phi_err_repeat_eV,Phi_err_floor_eV,n,Phi_err_m2_eV,region,Phi_meV,Phi_err_m2_meV,Phi_err_stat_meV,Phi_err_repeat_meV,Phi_err_floor_meV
-3.428445000131255,3.428445000131255,0.7680400899817005,0.02562026178754303,0.010896771088395936,0.019542447252143335,4,0.0318186646814821,FM,768.0400899817005,31.818664681482105,25.62026178754303,10.896771088395935,19.542447252143337
-3.1998500001406316,3.1998500001406316,0.7582261927675824,0.023469805595967747,0.01440924050057055,0.019542447252143335,4,0.04207510537600702,FM,758.2261927675825,42.075105376007016,23.46980559596775,14.40924050057055,19.542447252143337
-2.9714700001514402,2.9714700001514402,0.7576808798028491,0.022832068204356754,0.011211310291887933,0.019542447252143335,4,0.032737121843140767,FM,757.6808798028492,32.73712184314077,22.832068204356755,11.211310291887933,19.542447252143337
-2.7429500001640568,2.7429500001640568,0.7734115098148833,0.01930880974272895,0.017963632990289947,0.019542447252143335,4,0.05245396181515868,FM,773.4115098148833,52.45396181515868,19.30880974272895,17.96363299028995,19.542447252143337
-2.5142000001789837,2.5142000001789837,0.7719695837001579,0.023474203993883884,0.01784957794017064,0.019542447252143335,4,0.05212092009430978,FM,771.9695837001578,52.12092009430978,23.474203993883883,17.84957794017064,19.542447252143337
-2.2856800001968782,2.2856800001968782,0.7765192285844796,0.02616342951255245,0.011810044178187937,0.019542447252143335,4,0.034485429906793486,FM,776.5192285844796,34.485429906793485,26.16342951255245,11.810044178187937,19.542447252143337
-2.057125000218752,2.057125000218752,0.7596121855264748,0.022074954072543066,0.006427235731853488,0.019542447252143335,4,0.0232199787882824,FM,759.6121855264748,23.2199787882824,22.074954072543065,6.4272357318534885,19.542447252143337
-1.828405000246116,1.828405000246116,0.7653028099584088,0.02470071646993226,0.01612661375731198,0.019542447252143335,4,0.047089849959142456,canting,765.3028099584088,47.089849959142455,24.70071646993226,16.12661375731198,19.542447252143337
-1.5998550002812753,1.5998550002812753,0.7723322492261168,0.024507427454150084,0.01585477788783262,0.019542447252143335,4,0.04629608689766329,canting,772.3322492261168,46.296086897663294,24.507427454150083,15.85477788783262,19.542447252143337
-1.3715250003281019,1.3715250003281019,0.7765034452670567,0.024021739877163238,0.01749306499935795,0.019542447252143335,4,0.05107989926104587,canting,776.5034452670567,51.079899261045874,24.021739877163238,17.49306499935795,19.542447252143337
-1.1428850003937405,1.1428850003937405,0.7579299907746625,0.0216773449250779,0.009022208575801534,0.019542447252143335,4,0.02634492612821145,canting,757.9299907746625,26.34492612821145,21.6773449250779,9.022208575801534,19.542447252143337
-0.9142350004922148,0.9142350004922148,0.7708903958099249,0.020584083898475415,0.008468291131714,0.019542447252143335,4,0.02472748245873639,canting,770.8903958099249,24.72748245873639,20.584083898475416,8.468291131714,19.542447252143337
-0.6856650006562972,0.6856650006562972,0.7854612283879,0.018425606107147982,0.011737452953264593,0.019542447252143335,4,0.03427346290978888,canting,785.4612283879,34.27346290978888,18.42560610714798,11.737452953264594,19.542447252143337
-0.4570400009845965,0.4570400009845965,0.7753013497531159,0.02082548735798606,0.015579103936925853,0.019542447252143335,4,0.04549111660562304,canting,775.3013497531159,45.49111660562304,20.825487357986063,15.579103936925854,19.542447252143337
-0.2284750019695809,0.2284750019695809,0.7821050228817373,0.016581092414200194,0.011121824117316619,0.019542447252143335,4,0.03247582144881154,canting,782.1050228817373,32.47582144881154,16.581092414200192,11.121824117316619,19.542447252143337
-0.00015787939568439032,0.00015787939568439032,0.7827487472633017,0.020263567711602325,0.006790943416531663,0.019542447252143335,4,0.020263567711602325,AFM,782.7487472633017,20.263567711602324,20.263567711602324,6.790943416531663,19.542447252143337
0.22856000196884843,0.22856000196884843,0.7815653007992888,0.021376677883921894,0.008583999745234102,0.019542447252143335,4,0.02506535259884386,canting,781.5653007992888,25.06535259884386,21.376677883921893,8.583999745234102,19.542447252143337
0.457160000984338,0.457160000984338,0.791247996145072,0.02010855152240179,0.014725624773942042,0.019542447252143335,4,0.04299895015747831,canting,791.247996145072,42.99895015747831,20.10855152240179,14.725624773942043,19.542447252143337
0.6856850006562781,0.6856850006562781,0.7851202638363779,0.020394505526283996,0.011281806820011118,0.019542447252143335,4,0.032942972307591564,canting,785.120263836378,32.94297230759157,20.394505526283996,11.281806820011118,19.542447252143337
0.9142850004921879,0.9142850004921879,0.7832346063586036,0.020945212964945045,0.022369335857575057,0.019542447252143335,4,0.06531865183050385,canting,783.2346063586036,65.31865183050385,20.945212964945046,22.369335857575056,19.542447252143337
1.14291500039373,1.14291500039373,0.7865242236984133,0.022181242085606,0.009742631499423265,0.019542447252143335,4,0.02844856722056987,canting,786.5242236984134,28.44856722056987,22.181242085605998,9.742631499423265,19.542447252143337
1.3714750003281138,1.3714750003281138,0.7677299364381485,0.02595413317412489,0.016994386912865016,0.019542447252143335,4,0.049623754987718975,canting,767.7299364381485,49.623754987718975,25.954133174124888,16.994386912865018,19.542447252143337
1.5999300002812622,1.5999300002812622,0.7796420102354161,0.02357273382596362,0.006517530270693443,0.019542447252143335,4,0.02357273382596362,canting,779.6420102354161,23.57273382596362,23.57273382596362,6.517530270693443,19.542447252143337
1.8285500672376014,1.8285500672376014,0.7907058590350535,0.022817036778851066,0.02165844899301743,0.019542447252143335,4,0.06324285611208989,canting,790.7058590350535,63.242856112089896,22.817036778851065,21.65844899301743,19.542447252143337
2.0571700002187474,2.0571700002187474,0.7056968906797929,0.015438190166034798,0.053042286107785254,0.019542447252143335,4,0.1548839286346153,FM,705.6968906797929,154.8839286346153,15.438190166034797,53.04228610778525,19.542447252143337
2.2857700001968704,2.2857700001968704,0.7693796970721493,0.02767331689861006,0.012308187336460899,0.019542447252143335,4,0.03594001218514757,FM,769.3796970721493,35.94001218514757,27.67331689861006,12.308187336460898,19.542447252143337
2.514370000178971,2.514370000178971,0.785182418016225,0.023132903723902195,0.012316435697155553,0.019542447252143335,4,0.03596409746885098,FM,785.182418016225,35.96409746885098,23.132903723902196,12.316435697155553,19.542447252143337
2.742920000164059,2.742920000164059,0.7610907608471796,0.020728005042343605,0.021010244738788396,0.019542447252143335,4,0.06135009415140343,FM,761.0907608471796,61.35009415140343,20.728005042343604,21.010244738788394,19.542447252143337
2.9715300001514375,2.9715300001514375,0.7749111104670467,0.02555269806377025,0.018437852868326193,0.019542447252143335,4,0.05383868791081807,FM,774.9111104670468,53.83868791081807,25.55269806377025,18.437852868326193,19.542447252143337
3.2000550001406225,3.2000550001406225,0.771910276949337,0.0260037910335653,0.0036943097193475956,0.019542447252143335,4,0.0260037910335653,FM,771.910276949337,26.003791033565303,26.003791033565303,3.6943097193475958,19.542447252143337
3.4285600001312506,3.4285600001312506,0.7806897401600565,0.028888879350110284,0.012087385085240456,0.019542447252143335,4,0.03529526772502201,FM,780.6897401600565,35.295267725022015,28.888879350110283,12.087385085240456,19.542447252143337

File: output/IV_H_scans/barrier_vs_canting/c_scans/Phi_vs_Hz_binned_20K.csv
H,abs_H,Phi_eV,Phi_err_stat_eV,Phi_err_repeat_eV,Phi_err_floor_eV,n,Phi_err_m2_eV,region,Phi_meV,Phi_err_m2_meV,Phi_err_stat_meV,Phi_err_repeat_meV,Phi_err_floor_meV
-3.4284500000145837,3.4284500000145837,0.33058651017773827,0.0005670433303871332,0.0018333112192939279,0.0012092250649256352,4,0.005353284424377093,FM,330.58651017773826,5.353284424377093,0.5670433303871332,1.8333112192939278,1.209225064925635
-3.1998600000156254,3.1998600000156254,0.3310708323224843,0.0005692626203888375,0.002314620517678283,0.0012092250649256352,4,0.006758711688025853,FM,331.0708323224843,6.758711688025853,0.5692626203888375,2.314620517678283,1.209225064925635
-2.9714750000084136,2.9714750000084136,0.33035570407517567,0.0005573695935919058,0.0009907708976645846,0.0012092250649256352,4,0.0028930594864502277,FM,330.35570407517565,2.8930594864502277,0.5573695935919059,0.9907708976645846,1.209225064925635
-2.7429500000091145,2.7429500000091145,0.33096177105153013,0.00056444185840927,0.0011029403255832008,0.0012092250649256352,4,0.0032205951743621147,FM,330.96177105153015,3.220595174362115,0.5644418584092701,1.1029403255832007,1.209225064925635
-2.5142050000099436,2.5142050000099436,0.3313065327397565,0.0005579479926129336,0.0010689855334256593,0.0012092250649256352,4,0.003121446891148131,FM,331.3065327397565,3.121446891148131,0.5579479926129336,1.0689855334256593,1.209225064925635
-2.285685000021876,2.285685000021876,0.3318981172354508,0.0005641967587669762,0.0008818616649625407,0.0012092250649256352,4,0.0025750435964262447,FM,331.8981172354508,2.575043596426245,0.5641967587669762,0.8818616649625407,1.209225064925635
-2.057130000012153,2.057130000012153,0.338168941413431,0.0005518878317454966,0.0012348988360622846,0.0012092250649256352,4,0.0036059151524309475,canting,338.168941413431,3.6059151524309474,0.5518878317454966,1.2348988360622846,1.209225064925635
-1.8284000000136733,1.8284000000136733,0.3497700452726635,0.0006139229326988555,0.0014410131436753083,0.0012092250649256352,4,0.004207770691727228,canting,349.7700452726635,4.207770691727228,0.6139229326988555,1.4410131436753082,1.209225064925635
-1.5998600000156262,1.5998600000156262,0.3642760492939055,0.0006880569474358902,0.0011671500548189942,0.0012092250649256352,4,0.0034080881323465357,canting,364.2760492939055,3.4080881323465357,0.6880569474358902,1.1671500548189941,1.209225064925635
-1.371530000018228,1.371530000018228,0.3751196226625892,0.0006626306406149657,0.0011258774407450472,0.0012092250649256352,4,0.003287571746612268,canting,375.11962266258917,3.2875717466122683,0.6626306406149657,1.1258774407450471,1.209225064925635
-1.1428900000437485,1.1428900000437485,0.38367234055018007,0.0005694206940356517,0.0011960505723872135,0.0012092250649256352,4,0.0034924778905753486,canting,383.6723405501801,3.4924778905753486,0.5694206940356518,1.1960505723872135,1.209225064925635
-0.9142400000273454,0.9142400000273454,0.3904559249115081,0.0005911592886293809,0.0009737517300761711,0.0012092250649256352,4,0.002843363371678178,canting,390.4559249115081,2.843363371678178,0.5911592886293808,0.9737517300761711,1.209225064925635
-0.6856700000364602,0.6856700000364602,0.4003956272663032,0.000571262939509991,0.0013138072924763142,0.0012092250649256352,4,0.003836328519363569,canting,400.39562726630317,3.836328519363569,0.571262939509991,1.3138072924763142,1.209225064925635
-0.4570450000546986,0.4570450000546986,0.422035683555731,0.0006224987614777083,0.0018682911728845981,0.0012092250649256352,4,0.00545542618773492,canting,422.035683555731,5.45542618773492,0.6224987614777083,1.8682911728845981,1.209225064925635
-0.22848500021883275,0.22848500021883275,0.43470140989825273,0.0004978705778029022,0.001365744557434255,0.0012092250649256352,4,0.0039879857767992,canting,434.70140989825273,3.9879857767991997,0.49787057780290217,1.3657445574342548,1.209225064925635
-0.00015516648189186453,0.00015516648189186453,0.43497499999999995,0.0004616762832197667,0.000596537485042373,0.0012092250649256352,4,0.0017418945532141137,AFM,434.97499999999997,1.7418945532141137,0.4616762832197667,0.596537485042373,1.209225064925635
0.228555,0.228555,0.4349446611906001,0.000500675173156905,0.0014744200872438364,0.0012092250649256352,4,0.004305319252380407,canting,434.94466119060013,4.305319252380406,0.5006751731569049,1.4744200872438364,1.209225064925635
0.4571600001093709,0.4571600001093709,0.42234337133407707,0.0006168990661019167,0.001594824820351407,0.0012092250649256352,4,0.004656902101807511,canting,422.34337133407706,4.656902101807511,0.6168990661019167,1.5948248203514068,1.209225064925635
0.6856950000729186,0.6856950000729186,0.40045494066019827,0.0005712892872870293,0.0016302164811051172,0.0012092250649256352,4,0.004760246053599091,canting,400.45494066019825,4.760246053599092,0.5712892872870293,1.6302164811051172,1.209225064925635
0.9142900000273446,0.9142900000273446,0.3902138057458825,0.0005885456625528947,0.00333316218743529,0.0012092250649256352,4,0.00973286206626288,canting,390.2138057458825,9.73286206626288,0.5885456625528948,3.33316218743529,1.209225064925635
1.1429200000437474,1.1429200000437474,0.3846618385390003,0.0005745512614251954,0.002102630185674236,0.0012092250649256352,4,0.0061396981073023014,canting,384.6618385390003,6.139698107302301,0.5745512614251954,2.102630185674236,1.209225064925635
1.3714800000364569,1.3714800000364569,0.37439706028490605,0.0006518535629298624,0.0016978265302199779,0.0012092250649256352,4,0.004957667974683144,canting,374.39706028490605,4.957667974683144,0.6518535629298624,1.697826530219978,1.209225064925635
1.5999350000312513,1.5999350000312513,0.3650196610158753,0.000714271055721315,0.0007921026009926613,0.0012092250649256352,4,0.002312946362721603,canting,365.0196610158753,2.312946362721603,0.714271055721315,0.7921026009926613,1.209225064925635
1.8285600000136717,1.8285600000136717,0.34922773623122455,0.0006048382283738604,0.0011729758067289826,0.0012092250649256352,4,0.00342509937769965,canting,349.2277362312245,3.4250993776996497,0.6048382283738604,1.1729758067289826,1.209225064925635
2.0571800000121523,2.0571800000121523,0.33794469299139135,0.0005384630695502697,0.001118268029544157,0.0012092250649256352,4,0.003265352200889914,canting,337.9446929913913,3.265352200889914,0.5384630695502697,1.118268029544157,1.209225064925635
2.2857800000218744,2.2857800000218744,0.33032008616624525,0.0005537694747634916,0.00047502735255687556,0.0012092250649256352,4,0.0014593941211247462,FM,330.32008616624523,1.4593941211247463,0.5537694747634916,0.47502735255687556,1.209225064925635
2.514385,2.514385,0.33106304368813283,0.0005690524528210443,0.0005918127838164536,0.0012092250649256352,4,0.001728098385265995,FM,331.06304368813284,1.728098385265995,0.5690524528210443,0.5918127838164536,1.209225064925635
2.742935000009114,2.742935000009114,0.3300650716057546,0.0005656524816830012,0.0005587762939128366,0.0012092250649256352,4,0.0016316315524795594,FM,330.0650716057546,1.6316315524795595,0.5656524816830012,0.5587762939128367,1.209225064925635
2.9715450000168264,2.9715450000168264,0.3311444449016262,0.0005854462213667142,0.0016953811986197662,0.0012092250649256352,4,0.004950527585517309,FM,331.1444449016262,4.9505275855173085,0.5854462213667142,1.6953811986197662,1.209225064925635
3.200070000015624,3.200070000015624,0.3311381197218591,0.0005813235753050396,0.0008061313419792451,0.0012092250649256352,4,0.0023539104062657336,FM,331.1381197218591,2.3539104062657334,0.5813235753050396,0.8061313419792451,1.209225064925635
3.428580000007292,3.428580000007292,0.3318899945420473,0.0005972956478852846,0.0009308329829329687,0.0012092250649256352,4,0.002718040263316919,FM,331.8899945420473,2.718040263316919,0.5972956478852846,0.9308329829329687,1.209225064925635

File: output/IV_H_scans/barrier_vs_canting/c_scans/Phi_vs_Hz_binned_30K.csv
H,abs_H,Phi_eV,Phi_err_stat_eV,Phi_err_repeat_eV,Phi_err_floor_eV,n,Phi_err_m2_eV,region,Phi_meV,Phi_err_m2_meV,Phi_err_stat_meV,Phi_err_repeat_meV,Phi_err_floor_meV
-3.428465000014584,3.428465000014584,0.34639871324923605,0.00033681069663008423,0.00027514112916063766,0.002684673254152665,4,0.0031898797121254594,FM,346.39871324923604,3.1898797121254594,0.3368106966300842,0.27514112916063765,2.684673254152665
-3.199855000015626,3.199855000015626,0.34668982037398394,0.0003380529642802625,0.00045741534056089245,0.002684673254152665,4,0.0031898797121254594,FM,346.68982037398393,3.1898797121254594,0.3380529642802625,0.45741534056089245,2.684673254152665
-2.971475000016827,2.971475000016827,0.34659362069624944,0.00033518237608563074,0.0002035334988259805,0.002684673254152665,4,0.0031898797121254594,FM,346.59362069624945,3.1898797121254594,0.33518237608563073,0.2035334988259805,2.684673254152665
-2.7429550000091143,2.7429550000091143,0.34657970416598727,0.0003369227892032232,0.0002788623893830711,0.002684673254152665,4,0.0031898797121254594,FM,346.57970416598727,3.1898797121254594,0.3369227892032232,0.27886238938307106,2.684673254152665
-2.514215000019887,2.514215000019887,0.34720548412029983,0.0003379161203797795,0.0005409097266831284,0.002684673254152665,4,0.0031898797121254594,FM,347.20548412029984,3.1898797121254594,0.3379161203797795,0.5409097266831284,2.684673254152665
-2.2856900000109377,2.2856900000109377,0.3477345737189725,0.00033587987257201136,0.00043132599527408313,0.002684673254152665,4,0.0031898797121254594,FM,347.73457371897246,3.1898797121254594,0.33587987257201135,0.4313259952740831,2.684673254152665
-2.0571350000243056,2.0571350000243056,0.3540849770050348,0.00034835062702847914,0.0005912874832229376,0.002684673254152665,4,0.0031898797121254594,FM,354.0849770050348,3.1898797121254594,0.34835062702847913,0.5912874832229376,2.684673254152665
-1.828415000027346,1.828415000027346,0.36958805721292265,0.0003913440861406585,0.00032322753699997675,0.002684673254152665,4,0.0009438271697361653,canting,369.58805721292265,0.9438271697361653,0.39134408614065846,0.32322753699997675,2.684673254152665
-1.5998700000156263,1.5998700000156263,0.38356525024844046,0.00044000827680004093,0.0004269818504431975,0.002684673254152665,4,0.0012467906514801142,canting,383.56525024844046,1.2467906514801141,0.44000827680004095,0.42698185044319753,2.684673254152665
-1.3715350000364555,1.3715350000364555,0.39867579884214205,0.0004845996675172866,0.0009987948758569936,0.002684673254152665,4,0.0029164895713299287,canting,398.67579884214206,2.9164895713299286,0.4845996675172866,0.9987948758569936,2.684673254152665
-1.1429,1.1429,0.41644193338063135,0.000518599984615323,0.001099235789555478,0.002684673254152665,4,0.003209777897509148,canting,416.4419333806313,3.209777897509148,0.518599984615323,1.0992357895554778,2.684673254152665
-0.91424500005469,0.91424500005469,0.4295878123526742,0.000490681623917183,0.0019902161069529547,0.002684673254152665,4,0.0058114480369563055,canting,429.5878123526742,5.811448036956305,0.49068162391718295,1.9902161069529547,2.684673254152665
-0.6856700000364613,0.6856700000364613,0.44434496302379406,0.00047796736247485085,0.0027714222142281066,0.002684673254152665,4,0.008092576544921785,canting,444.34496302379404,8.092576544921785,0.47796736247485083,2.7714222142281066,2.684673254152665
-0.45705500010939604,0.45705500010939604,0.4601141164554902,0.000457376527421835,0.002734496992364377,0.002684673254152665,4,0.007984754581586012,canting,460.1141164554902,7.984754581586012,0.457376527421835,2.7344969923643774,2.684673254152665
-0.22849,0.22849,0.4674555702186489,0.0004129977246152923,0.002568366832758841,0.002684673254152665,4,0.007499653096101123,canting,467.4555702186489,7.499653096101123,0.4129977246152923,2.568366832758841,2.684673254152665
-0.00016530302953903902,0.00016530302953903902,0.4680500000000001,0.00038785229196446015,0.0004649602354406804,0.002684673254152665,4,0.001357687860164804,AFM,468.05000000000007,1.357687860164804,0.38785229196446014,0.4649602354406804,2.684673254152665
0.2285450002187753,0.2285450002187753,0.46709634961112495,0.00041132856663497346,0.002198180823346173,0.002684673254152665,4,0.006418706785700877,canting,467.09634961112494,6.418706785700877,0.41132856663497347,2.198180823346173,2.684673254152665
0.457155000054689,0.457155000054689,0.46017389606582765,0.00045713399397646345,0.003453346813914059,0.002684673254152665,4,0.010083802202453267,canting,460.17389606582765,10.083802202453267,0.4571339939764634,3.453346813914059,2.684673254152665
0.6856850000729197,0.6856850000729197,0.4454190907795485,0.0004765873457812929,0.0016787153870515064,0.002684673254152665,4,0.004901863273343226,canting,445.4190907795485,4.901863273343226,0.4765873457812929,1.6787153870515064,2.684673254152665
0.9142800000546879,0.9142800000546879,0.4297829937982987,0.00048785478908944566,0.0012307180130719307,0.002684673254152665,4,0.003593707113577643,canting,429.7829937982987,3.593707113577643,0.4878547890894457,1.2307180130719306,2.684673254152665
1.142910000043748,1.142910000043748,0.41683907814288107,0.0005059084603611949,0.002231033880922295,0.002684673254152665,4,0.006514637994523759,canting,416.8390781428811,6.514637994523759,0.505908460361195,2.231033880922295,2.684673254152665
1.3714750000182292,1.3714750000182292,0.4000825840530154,0.0005014994545403046,0.0022610905854891254,0.002684673254152665,4,0.006602403828667122,canting,400.0825840530154,6.602403828667121,0.5014994545403045,2.2610905854891254,2.684673254152665
1.5999300000156262,1.5999300000156262,0.383606706845576,0.0004410327415289183,0.0008177881853015743,0.002684673254152665,4,0.002387948488364452,canting,383.606706845576,2.387948488364452,0.4410327415289183,0.8177881853015743,2.684673254152665
1.8285550000136723,1.8285550000136723,0.3702191686175934,0.0003950775001219833,0.0006100445302801226,0.002684673254152665,4,0.0017813352407142153,canting,370.2191686175934,1.7813352407142153,0.3950775001219833,0.6100445302801225,2.684673254152665
2.057175000024305,2.057175000024305,0.3546544786709977,0.00035156807342631296,0.0002951736580322049,0.002684673254152665,4,0.0031898797121254594,FM,354.6544786709977,3.1898797121254594,0.35156807342631297,0.2951736580322049,2.684673254152665
2.2857750000109376,2.2857750000109376,0.3478620811202259,0.0003420822528513612,0.00033078797265622567,0.002684673254152665,4,0.0031898797121254594,FM,347.86208112022587,3.1898797121254594,0.34208225285136123,0.33078797265622567,2.684673254152665
2.5143850000099426,2.5143850000099426,0.3471036769159777,0.00033579428473378136,0.00045608852674952686,0.002684673254152665,4,0.0031898797121254594,FM,347.1036769159777,3.1898797121254594,0.33579428473378137,0.4560885267495269,2.684673254152665
2.7429350000091146,2.7429350000091146,0.3466883868659558,0.0003365246834041477,0.0005268759410238638,0.002684673254152665,4,0.0031898797121254594,FM,346.6883868659558,3.1898797121254594,0.3365246834041477,0.5268759410238637,2.684673254152665
2.9715500000084134,2.9715500000084134,0.3465638382191051,0.00033692815957111935,0.0008594195132055799,0.002684673254152665,4,0.0031898797121254594,FM,346.5638382191051,3.1898797121254594,0.3369281595711193,0.8594195132055799,2.684673254152665
3.2000750000078124,3.2000750000078124,0.3468455956518645,0.0003400868616623017,0.0005187912395225413,0.002684673254152665,4,0.0031898797121254594,FM,346.8455956518645,3.1898797121254594,0.3400868616623017,0.5187912395225414,2.684673254152665
3.42863,3.42863,0.3471290119028969,0.0003429969464485521,0.00031834114516565584,0.002684673254152665,4,0.0031898797121254594,FM,347.12901190289693,3.1898797121254594,0.3429969464485521,0.31834114516565587,2.684673254152665

File: output/IV_H_scans/barrier_vs_canting/c_scans/Phi_vs_Hz_binned_40K.csv
H,abs_H,Phi_eV,Phi_err_stat_eV,Phi_err_repeat_eV,Phi_err_floor_eV,n,Phi_err_m2_eV,region,Phi_meV,Phi_err_m2_meV,Phi_err_stat_meV,Phi_err_repeat_meV,Phi_err_floor_meV
-3.199855000015626,3.199855000015626,0.34792957048544726,0.000683295350993803,0.00035493789721253077,0.0011541901997110173,2,0.005660279619755878,FM,347.92957048544724,5.660279619755879,0.683295350993803,0.3549378972125308,1.1541901997110173
-2.9714800000168267,2.9714800000168267,0.3486772051414028,0.0006923826888336027,4.0564097299833074e-05,0.0011541901997110173,2,0.0014635188181070348,FM,348.67720514140285,1.4635188181070349,0.6923826888336028,0.040564097299833075,1.1541901997110173
-2.7428625000184894,2.7428625000184894,0.34758798910449756,0.000675960195038746,0.0008082682787140504,0.0011541901997110173,2,0.012889647741843856,FM,347.5879891044976,12.889647741843856,0.6759601950387459,0.8082682787140504,1.1541901997110173
-2.514210000019887,2.514210000019887,0.34920904965585525,0.0009684832060438494,,0.0011541901997110173,1,0.0014635188181070348,FM,349.20904965585527,1.4635188181070349,0.9684832060438494,,1.1541901997110173
-2.285683333355209,2.285683333355209,0.3474570174756258,0.0005348613869995976,0.0003073872798215954,0.0011541901997110173,3,0.0014635188181070348,FM,347.4570174756258,1.4635188181070349,0.5348613869995976,0.3073872798215954,1.1541901997110173
-2.057130000024306,2.057130000024306,0.3496723124685525,0.0005497886037047139,0.000175104584683517,0.0011541901997110173,3,0.0014635188181070348,FM,349.6723124685525,1.4635188181070349,0.5497886037047138,0.175104584683517,1.1541901997110173
-1.8284033333424488,1.8284033333424488,0.3629667078950641,0.0005937581122569007,0.0011377698346752654,0.0011541901997110173,3,0.005023704880638577,canting,362.9667078950641,5.023704880638578,0.5937581122569007,1.1377698346752654,1.1541901997110173
-1.5998533333333331,1.5998533333333331,0.3774458115364722,0.000661142417914507,0.0004029548698180823,0.0011541901997110173,3,0.0017792054987641258,canting,377.4458115364722,1.7792054987641257,0.661142417914507,0.4029548698180823,1.1541901997110173
-1.3715300000364556,1.3715300000364556,0.389510199358875,0.0006592793996463341,0.0008374909767982925,0.0011541901997110173,4,0.002445480807877968,canting,389.510199358875,2.445480807877968,0.6592793996463341,0.8374909767982925,1.1541901997110173
-1.1428850000218747,1.1428850000218747,0.40402294295576857,0.0007239282041734754,0.0024037125347622966,0.0011541901997110173,4,0.007018861139124435,canting,404.0229429557686,7.018861139124436,0.7239282041734754,2.4037125347622967,1.1541901997110173
-0.9142350000273451,0.9142350000273451,0.4196888737253279,0.0007500663545609187,0.003440966923921419,0.0011541901997110173,4,0.01004765281789944,canting,419.68887372532794,10.04765281789944,0.7500663545609186,3.4409669239214193,1.1541901997110173
-0.6856700000729213,0.6856700000729213,0.43594872432375764,0.0007710088644961857,0.004937923582367547,0.0011541901997110173,4,0.014418779050745801,canting,435.94872432375763,14.418779050745801,0.7710088644961857,4.937923582367547,1.1541901997110173
-0.4570400001093996,0.4570400001093996,0.4510322481457217,0.0007431260183801803,0.0055987912137248595,0.0011541901997110173,4,0.0163485181808443,canting,451.03224814572167,16.3485181808443,0.7431260183801803,5.598791213724859,1.1541901997110173
-0.22848500010941397,0.22848500010941397,0.46182905980743716,0.000704334442611975,0.003674916217019124,0.0011541901997110173,4,0.010730786752636563,canting,461.82905980743715,10.730786752636563,0.704334442611975,3.674916217019124,1.1541901997110173
-0.000160156097709407,0.000160156097709407,0.4656875,0.0006852899204311404,0.0006383697654756211,0.0011541901997110173,4,0.0018640451694993995,AFM,465.6875,1.8640451694993996,0.6852899204311405,0.6383697654756211,1.1541901997110173
0.22856000010938524,0.22856000010938524,0.4619969260118908,0.0006915752610218458,0.003418968492507495,0.0011541901997110173,4,0.00998341721021345,canting,461.9969260118908,9.983417210213451,0.6915752610218457,3.418968492507495,1.1541901997110173
0.4571600001093709,0.4571600001093709,0.4511884088867533,0.0007326224558251006,0.005335174243255814,0.0011541901997110173,4,0.015578754374698542,canting,451.18840888675334,15.57875437469854,0.7326224558251005,5.335174243255814,1.1541901997110173
0.6856850000364586,0.6856850000364586,0.43604583703908584,0.0007792506290443318,0.00454957584257941,0.0011541901997110173,4,0.013284800332473106,canting,436.0458370390858,13.284800332473106,0.7792506290443318,4.54957584257941,1.1541901997110173
0.9142850000546876,0.9142850000546876,0.4205437108041548,0.0007629676828339057,0.00299149359370079,0.0011541901997110173,4,0.008735186853299227,canting,420.54371080415484,8.735186853299227,0.7629676828339057,2.99149359370079,1.1541901997110173
1.142915000021873,1.142915000021873,0.4045069768233724,0.0007221483198898303,0.0012474451288510679,0.0011541901997110173,4,0.0036425504345712787,canting,404.5069768233724,3.642550434571279,0.7221483198898303,1.247445128851068,1.1541901997110173
1.3714666666788187,1.3714666666788187,0.38999305893920183,0.0007454441156514094,0.0017827251032584335,0.0011541901997110173,3,0.007871438079242479,canting,389.99305893920183,7.871438079242479,0.7454441156514094,1.7827251032584335,1.1541901997110173
1.5999300000156254,1.5999300000156254,0.3798921963868099,0.0005876787988462268,0.004628157457013451,0.0011541901997110173,4,0.013514259318031583,canting,379.89219638680987,13.514259318031582,0.5876787988462268,4.628157457013451,1.1541901997110173
1.8285466666940107,1.8285466666940107,0.3636019790886521,0.0005916366705628458,0.0009208494471130009,0.0011541901997110173,3,0.004065915373046659,canting,363.6019790886521,4.06591537304666,0.5916366705628457,0.9208494471130009,1.1541901997110173
2.057175000024305,2.057175000024305,0.3486144201463953,0.0004666488311256161,0.0010244296644936314,0.0011541901997110173,4,0.00299134337317573,FM,348.61442014639533,2.99134337317573,0.4666488311256161,1.0244296644936315,1.1541901997110173
2.2857850000109377,2.2857850000109377,0.347396441876802,0.0006634789551406273,1.0531307309860515e-05,0.0011541901997110173,2,0.0014635188181070348,FM,347.39644187680204,1.4635188181070349,0.6634789551406273,0.010531307309860514,1.1541901997110173
2.514360000019886,2.514360000019886,0.3465753411537102,0.0006538481986515974,0.0002147218121060025,0.0011541901997110173,2,0.003424220142525116,FM,346.5753411537102,3.4242201425251158,0.6538481986515974,0.2147218121060025,1.1541901997110173
2.7429350000182287,2.7429350000182287,0.3472739414568357,0.0004770442114199545,0.0006928850457701117,0.0011541901997110173,4,0.00202323025374464,FM,347.2739414568357,2.02323025374464,0.4770442114199545,0.6928850457701118,1.1541901997110173
2.97156,2.97156,0.34802463674134204,0.0009304113714466119,,0.0011541901997110173,1,0.0014635188181070348,FM,348.024636741342,1.4635188181070349,0.9304113714466119,,1.1541901997110173
3.200043333348958,3.200043333348958,0.34671995014887774,0.000543206723036736,0.0016131806821539129,0.0011541901997110173,3,0.007122832245417643,FM,346.71995014887773,7.1228322454176425,0.543206723036736,1.613180682153913,1.1541901997110173
3.42856666668125,3.42856666668125,0.34742337389618305,0.0005619414169463055,0.0016272375288031498,0.0011541901997110173,3,0.007184898796108288,FM,347.4233738961831,7.184898796108288,0.5619414169463055,1.6272375288031498,1.1541901997110173

File: output/IV_H_scans/barrier_vs_canting/c_scans/Phi_vs_Hz_binned_50K.csv
H,abs_H,Phi_eV,Phi_err_stat_eV,Phi_err_repeat_eV,Phi_err_floor_eV,n,Phi_err_m2_eV,region,Phi_meV,Phi_err_m2_meV,Phi_err_stat_meV,Phi_err_repeat_meV,Phi_err_floor_meV
-3.428455035730327,3.428455035730327,0.3408018973467111,0.00044746026662586847,0.000272861164764346,0.0011629061797949363,4,0.001381743876762384,FM,340.80189734671114,1.381743876762384,0.44746026662586846,0.272861164764346,1.1629061797949363
-3.1998550000078128,3.1998550000078128,0.34075460148867914,0.00044617378685881385,0.00032530689617379374,0.0011629061797949363,4,0.001381743876762384,FM,340.75460148867916,1.381743876762384,0.44617378685881387,0.3253068961737937,1.1629061797949363
-2.97147,2.97147,0.34066770528250623,0.00044526641068592146,0.0002955789984893132,0.0011629061797949363,4,0.001381743876762384,FM,340.66770528250623,1.381743876762384,0.44526641068592143,0.29557899848931324,1.1629061797949363
-2.742940000018229,2.742940000018229,0.34103217087582516,0.00044157783439549044,0.00013280689165583455,0.0011629061797949363,4,0.001381743876762384,FM,341.03217087582516,1.381743876762384,0.4415778343954904,0.13280689165583456,1.1629061797949363
-2.514195000009944,2.514195000009944,0.3411357859946142,0.0004381497342994664,0.0005350530958778579,0.0011629061797949363,4,0.00156235961152347,FM,341.1357859946142,1.56235961152347,0.43814973429946635,0.5350530958778579,1.1629061797949363
-2.285675000010938,2.285675000010938,0.3411607844117061,0.00043425250807509305,0.0004990418274607415,0.0011629061797949363,4,0.0014572064000607388,FM,341.1607844117061,1.4572064000607388,0.4342525080750931,0.4990418274607415,1.1629061797949363
-2.057125000012153,2.057125000012153,0.3417588150329982,0.00043492831373812967,0.00040530120638178623,0.0011629061797949363,4,0.001381743876762384,FM,341.7588150329982,1.381743876762384,0.4349283137381297,0.40530120638178624,1.1629061797949363
-1.8284000000136733,1.8284000000136733,0.3465753157542396,0.00043365887116649936,0.00030714293206293225,0.0011629061797949363,4,0.0008968599858911325,canting,346.5753157542396,0.8968599858911325,0.43365887116649937,0.30714293206293225,1.1629061797949363
-1.5998550000156264,1.5998550000156264,0.3635037254470404,0.0004521647868234262,0.000613946231936402,0.0011629061797949363,4,0.001792728242887175,canting,363.5037254470404,1.792728242887175,0.4521647868234262,0.6139462319364021,1.1629061797949363
-1.3715250000182277,1.3715250000182277,0.37381808327879695,0.0004929263952240915,0.003041791415578079,0.0011629061797949363,4,0.008882056922931751,canting,373.81808327879696,8.882056922931751,0.4929263952240915,3.041791415578079,1.1629061797949363
-1.1428750000218744,1.1428750000218744,0.3843492471301979,0.0004948259105624415,0.0027801859600731223,0.0011629061797949363,4,0.008118166757667765,canting,384.3492471301979,8.118166757667765,0.49482591056244146,2.7801859600731222,1.1629061797949363
-0.9142350000273449,0.9142350000273449,0.3946525641452593,0.00048458736823062684,0.0038147060099685977,0.0011629061797949363,4,0.011138974142430385,canting,394.6525641452593,11.138974142430385,0.48458736823062687,3.8147060099685977,1.1629061797949363
-0.6856650000729219,0.6856650000729219,0.40605909568631154,0.0004822710319065035,0.004980362263810719,0.0011629061797949363,4,0.014542700363161232,canting,406.05909568631154,14.542700363161233,0.4822710319065035,4.9803622638107194,1.1629061797949363
-0.45704500005469745,0.45704500005469745,0.42077954993176125,0.0004888166361149526,0.005752117724185743,0.0011629061797949363,4,0.016796232901430834,canting,420.77954993176127,16.796232901430834,0.4888166361149526,5.752117724185743,1.1629061797949363
-0.22849000021882795,0.22849000021882795,0.4344739557764828,0.00047409873684016993,0.004588146780773144,0.0011629061797949363,4,0.013397427801553695,canting,434.4739557764828,13.397427801553695,0.47409873684016995,4.588146780773144,1.1629061797949363
-0.000165146931829632,0.000165146931829632,0.4397000000000001,0.00046913662352078306,0.0018359584202511984,0.0011629061797949363,4,0.0053610142737903375,AFM,439.7000000000001,5.361014273790338,0.46913662352078306,1.8359584202511983,1.1629061797949363
0.22854500010938525,0.22854500010938525,0.4339595770970074,0.00047934402707083124,0.002418504246131485,0.0011629061797949363,4,0.007062053062704686,canting,433.9595770970074,7.062053062704686,0.47934402707083124,2.418504246131485,1.1629061797949363
0.4571450001093745,0.4571450001093745,0.42080667613666384,0.00048789518886070037,0.0030824237512741912,0.0011629061797949363,4,0.009000703690332124,canting,420.80667613666384,9.000703690332124,0.4878951888607004,3.082423751274191,1.1629061797949363
0.6856800000729204,0.6856800000729204,0.4053120627080882,0.0004756134023562817,0.003133297849312944,0.0011629061797949363,4,0.009149256491279895,canting,405.3120627080882,9.149256491279894,0.4756134023562817,3.1332978493129438,1.1629061797949363
0.9142750000546882,0.9142750000546882,0.3949222163743308,0.0004868092246358341,0.001530805937920022,0.0011629061797949363,4,0.004469966418122581,canting,394.9222163743308,4.469966418122581,0.48680922463583415,1.5308059379200218,1.1629061797949363
1.1429050000437482,1.1429050000437482,0.38400940458464156,0.0004928553030228985,0.0009926566388846398,0.0011629061797949363,4,0.0028985658669247964,canting,384.0094045846416,2.8985658669247965,0.4928553030228985,0.9926566388846398,1.1629061797949363
1.3714650000364572,1.3714650000364572,0.3741980157398013,0.00048253677294268955,0.00017714635535662692,0.0011629061797949363,4,0.0005172688712018191,canting,374.19801573980135,0.5172688712018191,0.48253677294268954,0.17714635535662693,1.1629061797949363
1.5999200000312515,1.5999200000312515,0.36278363939391767,0.00045374113261707,0.0010433394535311032,0.0011629061797949363,4,0.0030465601187327344,canting,362.78363939391767,3.0465601187327342,0.45374113261707,1.0433394535311031,1.1629061797949363
1.828555000027344,1.828555000027344,0.3459432448491474,0.0004328229187127421,0.001534317114421365,0.0011629061797949363,4,0.0044802190835064315,canting,345.9432448491474,4.480219083506432,0.4328229187127421,1.534317114421365,1.1629061797949363
2.057170000024305,2.057170000024305,0.34125351819705224,0.00043541585170928603,0.0010824826627416704,0.0011629061797949363,4,0.0031608586240720335,FM,341.25351819705224,3.1608586240720333,0.43541585170928604,1.0824826627416704,1.1629061797949363
2.285775000021874,2.285775000021874,0.34068957728850013,0.0004384325803506302,0.001464711813553916,0.0011629061797949363,4,0.004276971010257142,FM,340.6895772885001,4.276971010257142,0.43843258035063015,1.4647118135539159,1.1629061797949363
2.5143850000198857,2.5143850000198857,0.34020590737188294,0.0004404891908439432,0.0012942189272068423,0.0011629061797949363,4,0.0037791303254112846,FM,340.2059073718829,3.7791303254112845,0.4404891908439432,1.2942189272068423,1.1629061797949363
2.7429300000182284,2.7429300000182284,0.34002325778096465,0.0004425240185915122,0.0014994352123465214,0.0011629061797949363,4,0.004378363631412583,FM,340.0232577809646,4.378363631412584,0.4425240185915122,1.4994352123465213,1.1629061797949363
2.971545000042066,2.971545000042066,0.3400383580805562,0.0004437629184562927,0.0012041916373183056,0.0011629061797949363,4,0.003516249869732408,FM,340.03835808055624,3.516249869732408,0.4437629184562927,1.2041916373183057,1.1629061797949363
3.2000600000390627,3.2000600000390627,0.33971490486900596,0.00044875160303529303,0.0014062432295152247,0.0011629061797949363,4,0.004106242245301318,FM,339.714904869006,4.106242245301318,0.44875160303529305,1.4062432295152247,1.1629061797949363
3.4285300000145833,3.4285300000145833,0.3382424448055226,0.00046143705853882546,0.00012326909614238582,0.0011629061797949363,4,0.001381743876762384,FM,338.2424448055226,1.381743876762384,0.46143705853882544,0.12326909614238582,1.1629061797949363

File: output/IV_H_scans/barrier_vs_canting/c_scans/Phi_vs_Hz_binned_60K.csv
H,abs_H,Phi_eV,Phi_err_stat_eV,Phi_err_repeat_eV,Phi_err_floor_eV,n,Phi_err_m2_eV,region,Phi_meV,Phi_err_m2_meV,Phi_err_stat_meV,Phi_err_repeat_meV,Phi_err_floor_meV
-3.4284600000145837,3.4284600000145837,0.3240252444076877,0.0009495682735770658,0.00038622200661099217,0.000475819695707647,4,0.001127771559232905,FM,324.0252444076877,1.127771559232905,0.9495682735770657,0.38622200661099215,0.475819695707647
-3.199860000015626,3.199860000015626,0.3239358816511796,0.0009531690106204074,0.000584060743636524,0.000475819695707647,4,0.001705462361706206,FM,323.9358816511796,1.7054623617062061,0.9531690106204074,0.5840607436365239,0.475819695707647
-2.9714850000168265,2.9714850000168265,0.32396040206548077,0.0009489882612577364,0.00047713651818802474,0.000475819695707647,4,0.0013932427098227221,FM,323.96040206548076,1.393242709822722,0.9489882612577364,0.4771365181880247,0.475819695707647
-2.742965000018229,2.742965000018229,0.32363926099585033,0.0009406711512261389,0.00026794509468421426,0.000475819695707647,4,0.0009406711512261389,FM,323.63926099585035,0.940671151226139,0.940671151226139,0.26794509468421424,0.475819695707647
-2.514215000019887,2.514215000019887,0.32408346246089387,0.0009384433090038789,0.0004328397295388963,0.000475819695707647,4,0.0012638957084900014,FM,324.0834624608939,1.2638957084900013,0.9384433090038788,0.43283972953889627,0.475819695707647
-2.285705000021875,2.285705000021875,0.32422297775397424,0.0009267398355420404,0.0003291267014583912,0.000475819695707647,4,0.0009610527803579296,FM,324.22297775397425,0.9610527803579296,0.9267398355420404,0.32912670145839124,0.475819695707647
-2.0571450000243052,2.0571450000243052,0.32463464225625194,0.0009185759714288174,0.00020470366710009704,0.000475819695707647,4,0.0009185759714288174,FM,324.63464225625194,0.9185759714288174,0.9185759714288174,0.20470366710009705,0.475819695707647
-1.8284250000273459,1.8284250000273459,0.3258931634865131,0.00089963748537569,0.0002041675295297325,0.000475819695707647,4,0.00089963748537569,canting,325.8931634865131,0.89963748537569,0.89963748537569,0.2041675295297325,0.475819695707647
-1.5998700000312525,1.5998700000312525,0.33850693633792395,0.0008914853311352479,0.0005956826435888915,0.000475819695707647,4,0.0017393984088660765,canting,338.50693633792395,1.7393984088660766,0.891485331135248,0.5956826435888916,0.475819695707647
-1.371550000036455,1.371550000036455,0.35054029329461944,0.0009208865703264349,0.0005770396700559101,0.000475819695707647,4,0.0016849607668618885,canting,350.54029329461946,1.6849607668618884,0.920886570326435,0.5770396700559101,0.475819695707647
-1.1429150000437478,1.1429150000437478,0.3585808763223269,0.0008925785943081374,0.001931077792255194,0.000475819695707647,4,0.005638763652753736,canting,358.5808763223269,5.638763652753736,0.8925785943081375,1.931077792255194,0.475819695707647
-0.9142700000546884,0.9142700000546884,0.36786568405130177,0.0008398142492742094,0.002854527263776784,0.000475819695707647,4,0.008335243999663792,canting,367.86568405130174,8.335243999663792,0.8398142492742093,2.854527263776784,0.475819695707647
-0.6857000000729182,0.6857000000729182,0.37989984988706704,0.0007755214462120267,0.00323851752429703,0.000475819695707647,4,0.009456498841243402,canting,379.89984988706703,9.456498841243402,0.7755214462120267,3.23851752429703,0.475819695707647
-0.45708000010939004,0.45708000010939004,0.3934457298721926,0.0007361729142432697,0.003312098044524607,0.000475819695707647,4,0.009671354588989033,canting,393.4457298721926,9.671354588989033,0.7361729142432697,3.312098044524607,0.475819695707647
-0.228515000218804,0.228515000218804,0.4066308524860479,0.0007237630317984011,0.002587543637088492,0.000475819695707647,4,0.007555649528592703,canting,406.6308524860479,7.555649528592703,0.7237630317984012,2.587543637088492,0.475819695707647
-0.00020024984394500787,0.00020024984394500787,0.41134999999999994,0.0007134438862444263,0.0006887104344966982,0.000475819695707647,4,0.002011040353157875,AFM,411.34999999999997,2.011040353157875,0.7134438862444262,0.6887104344966982,0.475819695707647
0.22851500021880405,0.22851500021880405,0.40669461649920513,0.0007201907306191094,0.0030335771782032295,0.000475819695707647,4,0.008858071279613725,canting,406.69461649920515,8.858071279613725,0.7201907306191093,3.0335771782032297,0.475819695707647
0.4571150001093816,0.4571150001093816,0.39341235177032524,0.0007358369677048467,0.003967171591077758,0.000475819695707647,4,0.011584174941954,canting,393.41235177032524,11.584174941954,0.7358369677048467,3.9671715910777583,0.475819695707647
0.6856550000729229,0.6856550000729229,0.37984225883304523,0.0007760406482694097,0.00362752649647902,0.000475819695707647,4,0.0105924083637558,canting,379.8422588330452,10.592408363755801,0.7760406482694097,3.62752649647902,0.475819695707647
0.9142550000546894,0.9142550000546894,0.3675194776468741,0.0008332987946884261,0.002504762071977734,0.000475819695707647,4,0.007313926651173312,canting,367.51947764687407,7.313926651173312,0.833298794688426,2.504762071977734,0.475819695707647
1.1428800000437491,1.1428800000437491,0.35803210000700586,0.0009062080981128031,0.0021222304478733375,0.000475819695707647,4,0.006196931040390753,canting,358.03210000700585,6.196931040390753,0.9062080981128031,2.1222304478733376,0.475819695707647
1.371445000036458,1.371445000036458,0.3504235979362826,0.000912849461851013,0.000650152412591314,0.000475819695707647,4,0.0018984505997496235,canting,350.4235979362826,1.8984505997496235,0.912849461851013,0.650152412591314,0.475819695707647
1.5998950000312522,1.5998950000312522,0.33755845110954813,0.0008953443353867387,0.00014370867061496754,0.000475819695707647,4,0.0008953443353867387,canting,337.5584511095481,0.8953443353867387,0.8953443353867387,0.14370867061496753,0.475819695707647
1.8285300000273446,1.8285300000273446,0.32583128959185925,0.0008969838365815903,0.0005774556597534235,0.000475819695707647,4,0.0016861754603328953,canting,325.8312895918593,1.6861754603328953,0.8969838365815903,0.5774556597534235,0.475819695707647
2.0571500000243055,2.0571500000243055,0.3246178152766141,0.0009081031120382529,0.0005316976345595573,0.000475819695707647,4,0.0015525616358045538,FM,324.6178152766141,1.5525616358045538,0.9081031120382529,0.5316976345595573,0.475819695707647
2.2857600000218747,2.2857600000218747,0.3243905719489804,0.0009237690860296507,0.00029890657256423494,0.000475819695707647,4,0.0009237690860296507,FM,324.39057194898044,0.9237690860296507,0.9237690860296507,0.2989065725642349,0.475819695707647
2.514360000019886,2.514360000019886,0.32392413237678624,0.0009255214955976664,0.00030828300592143,0.000475819695707647,4,0.0009255214955976664,FM,323.92413237678625,0.9255214955976664,0.9255214955976664,0.30828300592143,0.475819695707647
2.7429100446789887,2.7429100446789887,0.3235361709449724,0.00093856510037755,0.0005076157216247913,0.000475819695707647,4,0.0014822422442761812,FM,323.5361709449724,1.4822422442761813,0.9385651003775499,0.5076157216247913,0.475819695707647
2.9715200000168265,2.9715200000168265,0.3239108914015676,0.0009458760782136594,0.0006044616839409591,0.000475819695707647,4,0.0017650332817033252,FM,323.9108914015676,1.7650332817033252,0.9458760782136594,0.6044616839409591,0.475819695707647
3.2000450000156246,3.2000450000156246,0.32398650639123056,0.0009487624088575871,0.00039173974086059596,0.000475819695707647,4,0.001143883390385955,FM,323.98650639123053,1.1438833903859549,0.9487624088575871,0.391739740860596,0.475819695707647
3.4285250000145835,3.4285250000145835,0.32404454335085664,0.0009616302228509359,0.00021177592322960706,0.000475819695707647,4,0.0009616302228509359,FM,324.04454335085666,0.9616302228509359,0.9616302228509359,0.21177592322960706,0.475819695707647
