Repository: sadityakr/Large-MR-due-to-interlayer-hybridization-CrSBr

# Large magnetoresistance from interlayer hybridization in CrSBr: data and analysis code

Data, analysis scripts and Jupyter notebooks for the paper
([arXiv:2608.11389](https://doi.org/10.48550/arXiv.2608.11389))

> **Large bias-tunable magnetoresistance from spin-dependent interlayer
> hybridization in van der Waals antiferromagnet CrSBr-based heterostructures**

The work studies vertical tunnelling transport through a graphene / CrSBr /
graphene junction ("Device 2"). Current-voltage curves
I(V) were recorded as a function of magnetic field applied along the crystal
**b** axis and the **c** axis, at temperatures from 3 K to 160 K. The

File: output/IV_H_scans/barrier_vs_canting/c_scans/Phi_vs_Hz_binned_70K.csv
H,abs_H,Phi_eV,Phi_err_stat_eV,Phi_err_repeat_eV,Phi_err_floor_eV,n,Phi_err_m2_eV,region,Phi_meV,Phi_err_m2_meV,Phi_err_stat_meV,Phi_err_repeat_meV,Phi_err_floor_meV
-3.4284550001312546,3.4284550001312546,0.30788397680533125,0.011264200988653526,0.0027391082279726235,0.0033775277399397323,4,0.011264200988653526,FM,307.88397680533126,11.264200988653526,11.264200988653526,2.7391082279726233,3.3775277399397323
-3.1998550001406314,3.1998550001406314,0.30816096896676015,0.011087124539238848,0.0010815280333643365,0.0033775277399397323,4,0.011087124539238848,FM,308.16096896676015,11.087124539238848,11.087124539238848,1.0815280333643364,3.3775277399397323
-2.97148000015144,2.97148000015144,0.30774598504759765,0.01098260529038637,0.0008291156325792695,0.0033775277399397323,4,0.01098260529038637,FM,307.7459850475976,10.98260529038637,10.98260529038637,0.8291156325792696,3.3775277399397323
-2.7429600001640564,2.7429600001640564,0.3081325453214368,0.010865936643706574,0.0005836659082170676,0.0033775277399397323,4,0.010865936643706574,FM,308.1325453214368,10.865936643706574,10.865936643706574,0.5836659082170675,3.3775277399397323
-2.514205000178983,2.514205000178983,0.30632161610794395,0.011033168011279123,0.0029536541650643454,0.0033775277399397323,4,0.011033168011279123,FM,306.32161610794395,11.033168011279123,11.033168011279123,2.9536541650643455,3.3775277399397323
-2.2856950001968768,2.2856950001968768,0.31317949741409457,0.009686990323421732,0.007120587302259197,0.0033775277399397323,4,0.020792175761779413,FM,313.17949741409456,20.792175761779415,9.686990323421732,7.120587302259197,3.3775277399397323
-2.0571300002187516,2.0571300002187516,0.3073646445097004,0.010583430930316757,0.00034264026540286116,0.0033775277399397323,4,0.010583430930316757,FM,307.36464450970044,10.583430930316757,10.583430930316757,0.34264026540286113,3.3775277399397323
-1.8284150002461148,1.8284150002461148,0.30825148357058946,0.010566643203911874,0.0003771673526009968,0.0033775277399397323,4,0.010566643203911874,canting,308.25148357058947,10.566643203911873,10.566643203911873,0.3771673526009968,3.3775277399397323
-1.5998700002812727,1.5998700002812727,0.31318298934245825,0.010199101998781405,0.0002584525671224917,0.0033775277399397323,4,0.010199101998781405,canting,313.18298934245826,10.199101998781405,10.199101998781405,0.2584525671224917,3.3775277399397323
-1.3715400003280984,1.3715400003280984,0.32737519986841473,0.009833928517127636,0.004248497137702542,0.0033775277399397323,4,0.01240564794177879,canting,327.3751998684147,12.405647941778788,9.833928517127637,4.248497137702541,3.3775277399397323
-1.142895000393737,1.142895000393737,0.33372290763969503,0.009246048495904362,0.0018234547520187669,0.0033775277399397323,4,0.009246048495904362,canting,333.72290763969505,9.246048495904363,9.246048495904363,1.823454752018767,3.3775277399397323
-0.9142500004922067,0.9142500004922067,0.34266804451283434,0.008165020882020367,0.0031223727585169498,0.0033775277399397323,4,0.009117355132810258,canting,342.66804451283434,9.117355132810259,8.165020882020366,3.1223727585169496,3.3775277399397323
-0.685685000656278,0.685685000656278,0.35526814478128216,0.007093355993884371,0.0019065956091199744,0.0033775277399397323,4,0.007093355993884371,canting,355.26814478128216,7.09335599388437,7.09335599388437,1.9065956091199743,3.3775277399397323
-0.45705500098456425,0.45705500098456425,0.3713323418637528,0.00620575671998226,0.003924409775614907,0.0033775277399397323,4,0.01145931007544021,canting,371.3323418637528,11.45931007544021,6.2057567199822605,3.924409775614907,3.3775277399397323
-0.22850000196936543,0.22850000196936543,0.38024173673856915,0.00656223343023957,0.006033350816607123,0.0033775277399397323,4,0.017617435934191746,canting,380.24173673856916,17.617435934191747,6.56223343023957,6.033350816607123,3.3775277399397323
-0.00018249030281651708,0.00018249030281651708,0.38536250000000005,0.006325210954711243,0.0018501093220261362,0.0033775277399397323,4,0.006325210954711243,AFM,385.36250000000007,6.325210954711243,6.325210954711243,1.8501093220261362,3.3775277399397323
0.2285300019691069,0.2285300019691069,0.3814780910744044,0.006363913116812367,0.0019185231190637748,0.0033775277399397323,4,0.006363913116812367,canting,381.4780910744044,6.363913116812367,6.363913116812367,1.9185231190637748,3.3775277399397323
0.4571350009843919,0.4571350009843919,0.3693446211898318,0.006654333499304385,0.0021153194438346843,0.0033775277399397323,4,0.006654333499304385,canting,369.3446211898318,6.654333499304386,6.654333499304386,2.1153194438346845,3.3775277399397323
0.6856650006562972,0.6856650006562972,0.35710608998808524,0.006824652245415838,0.006625931738894885,0.0033775277399397323,4,0.019347777290357034,canting,357.1060899880852,19.347777290357033,6.824652245415838,6.625931738894885,3.3775277399397323
0.914270000492196,0.914270000492196,0.338805131804719,0.00852053792598643,0.005793512218230889,0.0033775277399397323,4,0.016917105177722363,canting,338.805131804719,16.917105177722362,8.52053792598643,5.793512218230889,3.3775277399397323
1.1428900003937388,1.1428900003937388,0.33387842198727824,0.009093709705220065,0.002429602851849178,0.0033775277399397323,4,0.009093709705220065,canting,333.8784219872782,9.093709705220064,9.093709705220064,2.429602851849178,3.3775277399397323
1.371445000328121,1.371445000328121,0.3318097378558851,0.008848211207940418,0.006274233988499902,0.0033775277399397323,4,0.01832081685425441,canting,331.8097378558851,18.32081685425441,8.848211207940418,6.274233988499902,3.3775277399397323
1.5999050002812667,1.5999050002812667,0.319759907638075,0.008792101916911786,0.006092483466058719,0.0033775277399397323,4,0.01779010377582711,canting,319.759907638075,17.79010377582711,8.792101916911786,6.092483466058718,3.3775277399397323
1.8285300002460994,1.8285300002460994,0.30875027002270256,0.010432649568444639,0.0006952781815602135,0.0033775277399397323,4,0.010432649568444639,canting,308.7502700227026,10.432649568444639,10.432649568444639,0.6952781815602135,3.3775277399397323
2.0571400002187503,2.0571400002187503,0.31344220308976334,0.009363976033639101,0.006507030996282159,0.0033775277399397323,4,0.019000586106025154,FM,313.4422030897633,19.000586106025153,9.363976033639101,6.507030996282158,3.3775277399397323
2.285745000196872,2.285745000196872,0.30745108031170487,0.010787609456507087,0.0009463115139877111,0.0033775277399397323,4,0.010787609456507087,FM,307.45108031170486,10.787609456507088,10.787609456507088,0.9463115139877112,3.3775277399397323
2.5143500001789727,2.5143500001789727,0.30705645609190624,0.010875785385301222,0.0012918188403668283,0.0033775277399397323,4,0.010875785385301222,FM,307.0564560919062,10.875785385301223,10.875785385301223,1.2918188403668283,3.3775277399397323
2.7429000001640595,2.7429000001640595,0.30784039287308074,0.010834235030955701,0.0005279292899759666,0.0033775277399397323,4,0.010834235030955701,FM,307.84039287308076,10.834235030955702,10.834235030955702,0.5279292899759667,3.3775277399397323
2.9715050001514385,2.9715050001514385,0.31352448709456343,0.009655507596873423,0.006424309964807622,0.0033775277399397323,4,0.01875903998734074,FM,313.5244870945634,18.75903998734074,9.655507596873424,6.424309964807622,3.3775277399397323
3.2000350001406233,3.2000350001406233,0.30743604197552965,0.011195154353905083,0.0011591180627309589,0.0033775277399397323,4,0.011195154353905083,FM,307.43604197552963,11.195154353905084,11.195154353905084,1.159118062730959,3.3775277399397323
3.4285600001312506,3.4285600001312506,0.30771126522285247,0.010924787456724988,0.0016636516017433946,0.0033775277399397323,4,0.010924787456724988,FM,307.7112652228525,10.924787456724987,10.924787456724987,1.6636516017433947,3.3775277399397323

File: output/IV_H_scans/barrier_vs_canting/c_scans/Phi_vs_Hz_binned_80K.csv
H,abs_H,Phi_eV,Phi_err_stat_eV,Phi_err_repeat_eV,Phi_err_floor_eV,n,Phi_err_m2_eV,region,Phi_meV,Phi_err_m2_meV,Phi_err_stat_meV,Phi_err_repeat_meV,Phi_err_floor_meV
-3.428445000131255,3.428445000131255,0.28929350628189543,0.02151062117924549,0.0058723141064183125,0.005539872574968426,4,0.02151062117924549,FM,289.2935062818954,21.51062117924549,21.51062117924549,5.872314106418313,5.539872574968426
-3.199845000140632,3.199845000140632,0.30340650212576814,0.012681913561407484,0.008055712044381137,0.005539872574968426,4,0.02352274799859745,FM,303.40650212576816,23.522747998597453,12.681913561407484,8.055712044381137,5.539872574968426
-2.97148000015144,2.97148000015144,0.2936664868807795,0.017565265349822824,0.000613030400731276,0.005539872574968426,4,0.017565265349822824,FM,293.66648688077953,17.565265349822823,17.565265349822823,0.613030400731276,5.539872574968426
-2.7429500001640568,2.7429500001640568,0.29112194930880697,0.018280452241215685,0.004148416090129651,0.005539872574968426,4,0.018280452241215685,FM,291.12194930880696,18.280452241215684,18.280452241215684,4.148416090129651,5.539872574968426
-2.514205000178983,2.514205000178983,0.30157345338686603,0.01409844288298714,0.010633766959665378,0.005539872574968426,4,0.031050690378448924,FM,301.57345338686605,31.050690378448923,14.09844288298714,10.633766959665378,5.539872574968426
-2.2856800001968782,2.2856800001968782,0.2908288971308173,0.017297116098195564,0.0002550683633567685,0.005539872574968426,4,0.017297116098195564,FM,290.82889713081727,17.297116098195563,17.297116098195563,0.2550683633567685,5.539872574968426
-2.057125000218752,2.057125000218752,0.29203467960777574,0.0180498010400332,0.002471701756210846,0.005539872574968426,4,0.0180498010400332,FM,292.03467960777573,18.0498010400332,18.0498010400332,2.471701756210846,5.539872574968426
-1.828400000246117,1.828400000246117,0.2910261722432256,0.01724229232880552,0.004343590210061188,0.005539872574968426,4,0.01724229232880552,canting,291.0261722432256,17.24229232880552,17.24229232880552,4.343590210061188,5.539872574968426
-1.5998600002812744,1.5998600002812744,0.29242861689201904,0.016791738664520155,0.00145093442002693,0.005539872574968426,4,0.016791738664520155,canting,292.428616892019,16.791738664520153,16.791738664520153,1.45093442002693,5.539872574968426
-1.3715250003281019,1.3715250003281019,0.2979480866659747,0.015290271550709974,0.0009567235599662329,0.005539872574968426,4,0.015290271550709974,canting,297.9480866659747,15.290271550709974,15.290271550709974,0.9567235599662329,5.539872574968426
-1.1428800003937423,1.1428800003937423,0.3086538482811634,0.012691133456647753,0.004637833185112981,0.005539872574968426,4,0.013542512526752834,canting,308.6538482811634,13.542512526752834,12.691133456647753,4.6378331851129815,5.539872574968426
-0.9142300004922175,0.9142300004922175,0.32175873155467744,0.008872356401612482,0.00967921900086368,0.005539872574968426,4,0.028263402182971614,canting,321.7587315546774,28.263402182971614,8.872356401612482,9.67921900086368,5.539872574968426
-0.6856650006562972,0.6856650006562972,0.31843525568698905,0.010268798750361588,0.002688941568731463,0.005539872574968426,4,0.010268798750361588,canting,318.435255686989,10.268798750361588,10.268798750361588,2.688941568731463,5.539872574968426
-0.4570350009846073,0.4570350009846073,0.3346832640688189,0.00803653654688073,0.006088269613484498,0.005539872574968426,4,0.017777799290306706,canting,334.68326406881886,17.777799290306707,8.03653654688073,6.088269613484498,5.539872574968426
-0.2284800019695378,0.2284800019695378,0.3383716494501598,0.008370691968704562,0.005228232636718921,0.005539872574968426,4,0.015266483969888441,canting,338.3716494501598,15.26648396988844,8.370691968704563,5.2282326367189205,5.539872574968426
-0.00015297058540778355,0.00015297058540778355,0.3475624999999999,0.007375678832354664,0.004799029110855131,0.005539872574968426,4,0.014013206007197928,AFM,347.5624999999999,14.013206007197928,7.375678832354663,4.799029110855131,5.539872574968426
0.22856000196884843,0.22856000196884843,0.34006174418775653,0.008312162868992522,0.0012258082429998688,0.005539872574968426,4,0.008312162868992522,canting,340.0617441877565,8.312162868992521,8.312162868992521,1.225808242999869,5.539872574968426
0.4571650009843273,0.4571650009843273,0.3297666328158713,0.009205821632456288,0.0021988897054231373,0.005539872574968426,4,0.009205821632456288,canting,329.76663281587133,9.205821632456288,9.205821632456288,2.198889705423137,5.539872574968426
0.6856950006562684,0.6856950006562684,0.31795129024174495,0.010752129151414758,0.005429719404714398,0.005539872574968426,4,0.01585482705396321,canting,317.95129024174497,15.854827053963211,10.752129151414758,5.4297194047143975,5.539872574968426
0.9142950004921824,0.9142950004921824,0.3183557521525308,0.010247279741478075,0.009254306218470605,0.005539872574968426,4,0.027022653227876232,canting,318.35575215253084,27.022653227876233,10.247279741478074,9.254306218470605,5.539872574968426
1.14291500039373,1.14291500039373,0.3036934610142072,0.013973262152010241,0.0009960224429245448,0.005539872574968426,4,0.013973262152010241,canting,303.6934610142072,13.973262152010241,13.973262152010241,0.9960224429245448,5.539872574968426
1.3714750003281138,1.3714750003281138,0.3072707444406695,0.012533400163452465,0.009005993033434165,0.005539872574968426,4,0.026297576605951126,canting,307.2707444406695,26.297576605951125,12.533400163452464,9.005993033434166,5.539872574968426
1.5999350002812616,1.5999350002812616,0.29259080215717037,0.016623861725025214,0.0015385658938711323,0.005539872574968426,4,0.016623861725025214,canting,292.59080215717034,16.623861725025215,16.623861725025215,1.5385658938711322,5.539872574968426
1.8285500002460968,1.8285500002460968,0.2919259927463119,0.01687711966635212,0.0008104876762486535,0.005539872574968426,4,0.01687711966635212,canting,291.9259927463119,16.87711966635212,16.87711966635212,0.8104876762486535,5.539872574968426
2.0571750002187463,2.0571750002187463,0.3010637393538587,0.013052664897284147,0.008113157736951006,0.005539872574968426,4,0.023690489911724604,FM,301.0637393538587,23.690489911724605,13.052664897284146,8.113157736951006,5.539872574968426
2.285785000196869,2.285785000196869,0.2929736849520251,0.01714982559758998,0.0023603529844198733,0.005539872574968426,4,0.01714982559758998,FM,292.9736849520251,17.14982559758998,17.14982559758998,2.3603529844198734,5.539872574968426
2.514375000178971,2.514375000178971,0.29355590410802834,0.01751716521734218,0.002013942133031971,0.005539872574968426,4,0.01751716521734218,FM,293.55590410802836,17.517165217342182,17.517165217342182,2.0139421330319713,5.539872574968426
2.742930000164058,2.742930000164058,0.291380178400402,0.018379311666153884,0.004813197457130074,0.005539872574968426,4,0.018379311666153884,FM,291.380178400402,18.379311666153885,18.379311666153885,4.813197457130074,5.539872574968426
2.971535041375714,2.971535041375714,0.302824999558427,0.014225572300229958,0.010287802566128925,0.005539872574968426,4,0.030040471393359722,FM,302.824999558427,30.040471393359724,14.225572300229958,10.287802566128926,5.539872574968426
3.2000600001406223,3.2000600001406223,0.29291884733945195,0.018618162556731568,0.001001844163026297,0.005539872574968426,4,0.018618162556731568,FM,292.91884733945193,18.61816255673157,18.61816255673157,1.001844163026297,5.539872574968426
3.4285650001312504,3.4285650001312504,0.29415208273012994,0.01837913997730723,0.001135538676399851,0.005539872574968426,4,0.01837913997730723,FM,294.15208273012996,18.37913997730723,18.37913997730723,1.135538676399851,5.539872574968426

File: output/IV_H_scans/barrier_vs_canting/c_scans/Phi_vs_Hz_binned_90K.csv
H,abs_H,Phi_eV,Phi_err_stat_eV,Phi_err_repeat_eV,Phi_err_floor_eV,n,Phi_err_m2_eV,region,Phi_meV,Phi_err_m2_meV,Phi_err_stat_meV,Phi_err_repeat_meV,Phi_err_floor_meV
-3.428445000131255,3.428445000131255,0.6168587772280499,0.05058061073764198,0.010863525436118179,0.046956301747025364,4,0.05579261985330595,FM,616.8587772280499,55.79261985330595,50.58061073764198,10.863525436118179,46.956301747025364
-3.1998450384236756,3.1998450384236756,0.6051114411904323,0.05394434393647559,0.009369857937204564,0.046956301747025364,4,0.05579261985330595,FM,605.1114411904323,55.79261985330595,53.94434393647559,9.369857937204564,46.956301747025364
-2.97147500015144,2.97147500015144,0.6018560704615166,0.05298468631308113,0.008444194547481675,0.046956301747025364,4,0.05579261985330595,FM,601.8560704615165,55.79261985330595,52.98468631308113,8.444194547481676,46.956301747025364
-2.742945000164057,2.742945000164057,0.5942990600779786,0.05130544407633124,0.009929118998384393,0.046956301747025364,4,0.05579261985330595,FM,594.2990600779787,55.79261985330595,51.30544407633124,9.929118998384393,46.956301747025364
-2.5142000001789833,2.5142000001789833,0.6023130181155913,0.06074880571310862,0.09115528870390538,0.046956301747025364,4,0.2661742218575153,FM,602.3130181155914,266.1742218575153,60.74880571310862,91.15528870390538,46.956301747025364
-2.2856800001968782,2.2856800001968782,0.6297626016449894,0.033606117275482135,0.06804448769492481,0.046956301747025364,4,0.19869048544973703,FM,629.7626016449894,198.69048544973703,33.606117275482134,68.04448769492481,46.956301747025364
-2.0571200002187524,2.0571200002187524,0.598536514622406,0.05045452229404136,0.005278306276446376,0.046956301747025364,4,0.05579261985330595,FM,598.536514622406,55.79261985330595,50.45452229404136,5.278306276446376,46.956301747025364
-1.828400000246117,1.828400000246117,0.630462620188822,0.024972384209776856,0.07818110410701702,0.046956301747025364,4,0.22828949198155624,canting,630.462620188822,228.28949198155624,24.972384209776855,78.18110410701702,46.956301747025364
-1.5998550002812753,1.5998550002812753,0.5913595126661296,0.04798005193303239,0.009012999637496895,0.046956301747025364,4,0.04798005193303239,canting,591.3595126661296,47.98005193303239,47.98005193303239,9.012999637496895,46.956301747025364
-1.3715350003280997,1.3715350003280997,0.6137190487192774,0.06080575418620711,0.10458762624766851,0.046956301747025364,4,0.30539676225286444,canting,613.7190487192775,305.39676225286445,60.80575418620711,104.58762624766851,46.956301747025364
-1.1428900003937386,1.1428900003937386,0.5981741047763005,0.037936793033117484,0.006451506456272572,0.046956301747025364,4,0.037936793033117484,canting,598.1741047763005,37.93679303311748,37.93679303311748,6.451506456272572,46.956301747025364
-0.9142350004922148,0.9142350004922148,0.604509869721611,0.03588509920059705,0.005074969877791058,0.046956301747025364,4,0.03588509920059705,canting,604.509869721611,35.88509920059705,35.88509920059705,5.074969877791058,46.956301747025364
-0.6856650006562972,0.6856650006562972,0.6141360418652392,0.030757508505973006,0.009124240594182759,0.046956301747025364,4,0.030757508505973006,canting,614.1360418652392,30.757508505973007,30.757508505973007,9.124240594182758,46.956301747025364
-0.4570400009845965,0.4570400009845965,0.6180711436248786,0.02848180314725922,0.014298479903800856,0.046956301747025364,4,0.04175168348708721,canting,618.0711436248786,41.751683487087206,28.481803147259217,14.298479903800857,46.956301747025364
-0.2284900019694516,0.2284900019694516,0.6297674170864057,0.024763856328113693,0.006868465785221042,0.046956301747025364,4,0.024763856328113693,canting,629.7674170864057,24.763856328113693,24.763856328113693,6.868465785221042,46.956301747025364
-0.00015790248782454212,0.00015790248782454212,0.6336822626586167,0.02268993134692296,0.0022814204686092848,0.046956301747025364,4,0.02268993134692296,AFM,633.6822626586168,22.689931346922958,22.689931346922958,2.281420468609285,46.956301747025364
0.2285550019688915,0.2285550019688915,0.6253486569582505,0.02370563092762196,0.005041259807255361,0.046956301747025364,4,0.02370563092762196,canting,625.3486569582504,23.70563092762196,23.70563092762196,5.0412598072553605,46.956301747025364
0.4571650009843273,0.4571650009843273,0.6194010719554622,0.026723990565536884,0.0033431775746975033,0.046956301747025364,4,0.026723990565536884,canting,619.4010719554623,26.723990565536884,26.723990565536884,3.343177574697503,46.956301747025364
0.685685000656278,0.685685000656278,0.6454059905762488,0.019615433989787497,0.0818420790648511,0.046956301747025364,4,0.2389795701382566,canting,645.4059905762488,238.9795701382566,19.615433989787498,81.84207906485109,46.956301747025364
0.9142850004921879,0.9142850004921879,0.6001882121905016,0.03522498778038734,0.009042440242841862,0.046956301747025364,4,0.03522498778038734,canting,600.1882121905015,35.22498778038734,35.22498778038734,9.042440242841861,46.956301747025364
1.1429200003937283,1.1429200003937283,0.6000309975503193,0.043101242678160144,0.005729371954575487,0.046956301747025364,4,0.043101242678160144,canting,600.0309975503193,43.10124267816014,43.10124267816014,5.729371954575487,46.956301747025364
1.3714850003281116,1.3714850003281116,0.6264778088198962,0.03165624992619963,0.09784131537424456,0.046956301747025364,4,0.28569747686114827,canting,626.4778088198963,285.6974768611483,31.656249926199628,97.84131537424456,46.956301747025364
1.5999350002812616,1.5999350002812616,0.5866778827344077,0.04920334616410328,0.005168446561428777,0.046956301747025364,4,0.04920334616410328,canting,586.6778827344077,49.20334616410328,49.20334616410328,5.168446561428777,46.956301747025364
1.8285650002460947,1.8285650002460947,0.5841500976820723,0.04639848809885921,0.01901716942676365,0.046956301747025364,4,0.05553029721120809,canting,584.1500976820722,55.530297211208094,46.398488098859204,19.017169426763648,46.956301747025364
2.0571900002187453,2.0571900002187453,0.6215895133228205,0.028970783382577546,0.017001460361192572,0.046956301747025364,4,0.05579261985330595,FM,621.5895133228205,55.79261985330595,28.970783382577547,17.00146036119257,46.956301747025364
2.2858050001968673,2.2858050001968673,0.6175549027511174,0.030119706905227344,0.02203141004616649,0.046956301747025364,4,0.06433190557391072,FM,617.5549027511173,64.33190557391072,30.119706905227343,22.03141004616649,46.956301747025364
2.5144100001789687,2.5144100001789687,0.6141769041459239,0.03168826893168989,0.019083812315477646,0.046956301747025364,4,0.05579261985330595,FM,614.1769041459238,55.79261985330595,31.68826893168989,19.083812315477648,46.956301747025364
2.7429700001640556,2.7429700001640556,0.6074681596721841,0.05556934298404827,0.08932636866146311,0.046956301747025364,4,0.26083375970706385,FM,607.4681596721841,260.83375970706385,55.56934298404827,89.3263686614631,46.956301747025364
2.9716050001514334,2.9716050001514334,0.6604892782697503,0.046207400883926594,0.10527434290608356,0.046956301747025364,4,0.3074019807628288,FM,660.4892782697503,307.4019807628288,46.207400883926596,105.27434290608356,46.956301747025364
3.200135038421151,3.200135038421151,0.5947743697197196,0.049738508364749745,0.01184299122328032,0.046956301747025364,4,0.05579261985330595,FM,594.7743697197196,55.79261985330595,49.73850836474975,11.84299122328032,46.956301747025364
3.4288200001312408,3.4288200001312408,0.5902447466089632,0.047433546844154635,0.0050396035931037746,0.046956301747025364,4,0.05579261985330595,FM,590.2447466089632,55.79261985330595,47.433546844154634,5.039603593103775,46.956301747025364

File: output/IV_H_scans/barrier_vs_canting/c_scans/Phi_vs_theta_100K.csv
abs_H,Phi_eV,Phi_err_stat_eV,Phi_err_repeat_eV,Phi_err_floor_eV,Phi_err_eV,n,theta_deg,sin2_half,Phi_meV,Phi_meV_err
0.00015787939568439032,0.7827487472633017,0.020263567711602325,0.006790943416531663,0.019542447252143335,0.020263567711602325,4,179.99095417694582,0.9999999937685241,782.7487472633017,20.263567711602324
0.22851750196921466,0.7819022790281869,0.013101739731583397,0.009203267068901596,0.019542447252143335,0.019542447252143335,8,166.87825440249435,0.9869449378234375,781.9022790281869,19.542447252143337
0.45710000098446724,0.7835538835181294,0.014465710225283028,0.01685489572388402,0.019542447252143335,0.019542447252143335,8,153.5765615212762,0.947764897275,783.5538835181294,19.542447252143337
0.6856750006562876,0.785307994966245,0.013672102791653613,0.010664414687766322,0.019542447252143335,0.019542447252143335,8,139.90031095944127,0.88246244836875,785.307994966245,19.542447252143337
0.9142600004922014,0.7769551668285151,0.014681158396074204,0.01678528396961816,0.019542447252143335,0.019542447252143335,8,125.59586768276748,0.791032162875,776.9551668285151,19.542447252143337
1.1429000003937353,0.7718986276370108,0.015503282118541798,0.017346435079946657,0.019542447252143335,0.019542447252143335,8,110.2971986127164,0.673444897275,771.8986276370108,19.542447252143337
1.371500000328108,0.7724554255004872,0.017629548186258632,0.016269209724955463,0.019542447252143335,0.019542447252143335,8,93.41076201747548,0.529746937275,772.4554255004872,19.542447252143337
1.599892500281269,0.7761291801252771,0.016989269673791402,0.011906886603001567,0.019542447252143335,0.019542447252143335,8,73.7500601456703,0.36008599688593745,776.1291801252771,19.542447252143337
1.8284775337418586,0.7790097719652539,0.01676049818381252,0.023256011924987604,0.019542447252143335,0.023256011924987604,8,47.804295744195706,0.16416747715032254,779.0097719652539,23.256011924987604
2.0,0.759442692823262,0.006066356196250132,0.01954244725214334,0.019542447252143335,0.01954244725214334,56,0.0,0.0,759.4426928232621,19.54244725214334

File: output/IV_H_scans/barrier_vs_canting/c_scans/Phi_vs_theta_20K.csv
abs_H,Phi_eV,Phi_err_stat_eV,Phi_err_repeat_eV,Phi_err_floor_eV,Phi_err_eV,n,theta_deg,sin2_half,Phi_meV,Phi_meV_err
0.00015516648189186453,0.8047980412401252,0.0008542011964777638,0.0011037236606099992,0.00223732849758183,0.00223732849758183,4,179.99191783223486,0.9999999950254882,804.7980412401253,2.23732849758183
0.22852000010941637,0.8045156095628946,0.000653191345009549,0.0024446354697837225,0.00223732849758183,0.0024446354697837225,8,168.07555309397387,0.9892104565185935,804.5156095628946,2.4446354697837225
0.4571025000820348,0.7811447167775525,0.0008107277920503921,0.002990095158328429,0.00223732849758183,0.002990095158328429,8,156.01614642907666,0.9568300215741226,781.1447167775525,2.9900951583284288
0.6856825000546893,0.7408735743615217,0.0007474010673306287,0.002537538960792712,0.00223732849758183,0.002537538960792712,8,143.6797314493541,0.9028594027104857,740.8735743615217,2.537538960792712
0.9142650000273449,0.7222031225644246,0.0007716987903635132,0.004206746711174223,0.00223732849758183,0.004206746711174223,8,130.88893561828206,0.8272974193646693,722.2031225644247,4.2067467111742225
1.142905000043748,0.7107841817111121,0.0007483071268722884,0.0031209181331707226,0.00223732849758183,0.0031209181331707226,8,117.40225828419156,0.7301173886105374,710.7841817111122,3.1209181331707225
1.3715050000273425,0.6933732092294561,0.0008597837816780766,0.002537211022989004,0.00223732849758183,0.002537211022989004,8,102.86863893710614,0.6113582716735536,693.3732092294562,2.537211022989004
1.5998975000234388,0.6746518678702325,0.0009168526309446079,0.001861470352621574,0.00223732849758183,0.00223732849758183,8,86.69129490960421,0.471142146574122,674.6518678702324,2.23732849758183
1.8284800000136725,0.6466412310999679,0.0007971866799618713,0.002304689996315453,0.00223732849758183,0.002304689996315453,8,67.57057821519291,0.3092274565185953,646.6412310999679,2.304689996315453
2.057155000012153,0.625473285551596,0.0007130912661114463,0.0020278546187519563,0.00223732849758183,0.00223732849758183,8,41.520939290306465,0.12564324502582647,625.473285551596,2.23732849758183
2.1999999999999997,0.6123680900215501,0.0003039210319898514,0.0022373284975818306,0.00223732849758183,0.0022373284975818306,48,2.4148365394514667e-06,4.440892098500626e-16,612.3680900215501,2.2373284975818306

File: output/IV_H_scans/barrier_vs_canting/c_scans/Phi_vs_theta_30K.csv
abs_H,Phi_eV,Phi_err_stat_eV,Phi_err_repeat_eV,Phi_err_floor_eV,Phi_err_eV,n,theta_deg,sin2_half,Phi_meV,Phi_meV_err
0.00016530302953903902,0.8053934506609475,0.0006673938591432834,0.0008000767619735038,0.004619630928446044,0.004619630928446044,4,179.9905288340559,0.9999999931687271,805.3934506609475,4.6196309284460435
0.22851750010938765,0.8040602754930616,0.0005014958357675281,0.003816189896178048,0.004619630928446044,0.004619630928446044,8,166.87825450975706,0.986944938035939,804.0602754930616,4.6196309284460435
0.4571050000820425,0.7917892998009785,0.000556364628127676,0.004964198632845254,0.004619630928446044,0.004964198632845254,8,153.57626730677984,0.947763754724999,791.7892998009785,4.964198632845254
0.6856775000546904,0.7655300106070475,0.0005807247198086373,0.003765945328113154,0.004619630928446044,0.004619630928446044,8,139.9001585155209,0.8824615914796875,765.5300106070475,4.6196309284460435
0.9142625000546889,0.7393788347339549,0.0005953089408214203,0.0026399039691439286,0.004619630928446044,0.004619630928446044,8,125.59570665909901,0.7910310202484375,739.3788347339549,4.6196309284460435
1.1429050000218741,0.7169394218223585,0.0006231411337383425,0.0028268989576204725,0.004619630928446044,0.004619630928446044,8,110.29684954493686,0.67344204023125,716.9394218223584,4.6196309284460435
1.3715050000273425,0.6871872090142049,0.0005996530918528711,0.003081777564945263,0.004619630928446044,0.004619630928446044,8,93.41036843750642,0.5297435087249998,687.1872090142049,4.6196309284460435
1.5999000000156263,0.6600525500757901,0.0005360016146681516,0.0010397199665191325,0.004619630928446044,0.004619630928446044,8,73.74934405633503,0.36007999748749975,660.0525500757901,4.6196309284460435
1.8284850000205093,0.6365036518114513,0.00047842249833602023,0.0009744330695256984,0.004619630928446044,0.004619630928446044,8,47.80323992931399,0.16416065117499956,636.5036518114513,4.6196309284460435
2.0,0.598723639158772,0.0001561551619778117,0.004619630928446045,0.004619630928446044,0.004619630928446045,56,0.0,0.0,598.723639158772,4.619630928446045

File: output/IV_H_scans/barrier_vs_canting/c_scans/Phi_vs_theta_40K.csv
abs_H,Phi_eV,Phi_err_stat_eV,Phi_err_repeat_eV,Phi_err_floor_eV,Phi_err_eV,n,theta_deg,sin2_half,Phi_meV,Phi_meV_err
0.000160156097709407,0.7897733995910444,0.0011622037313957923,0.0010826304332322227,0.001957425779735197,0.001957425779735197,4,179.99082373152817,0.9999999935875061,789.7733995910444,1.957425779735197
0.22852250010939962,0.7833747017585612,0.0008368850839811648,0.005577336796212563,0.001957425779735197,0.005577336796212563,8,166.87796614230598,0.9869443667359373,783.3747017585612,5.577336796212563
0.45710000010938523,0.7650534221009617,0.0008847942053825098,0.008586782877222804,0.001957425779735197,0.008586782877222804,8,153.57656157277782,0.947764897475,765.0534221009617,8.586782877222804
0.68567750005469,0.7394199905244061,0.0009294989748784592,0.007455216538138102,0.001957425779735197,0.007455216538138102,8,139.90015851552093,0.8824615914796876,739.4199905244061,7.455216538138102
0.9142600000410164,0.7124754607129189,0.0009071189958864957,0.005114187258381576,0.001957425779735197,0.005114187258381576,8,125.59586771183314,0.7910321630812502,712.4754607129189,5.114187258381576
1.1429000000218739,0.6856060818199363,0.0008670681163675546,0.003032906135180735,0.001957425779735197,0.003032906135180735,8,110.29719863867928,0.6734448974875002,685.6060818199363,3.0329061351807347
1.371502857168897,0.6609414363090454,0.0008375315548048975,0.002072213081143099,0.001957425779735197,0.002072213081143099,7,93.41053712504159,0.529744978194388,660.9414363090455,2.072213081143099
1.5998971428660715,0.6424393449251757,0.0007449164173987047,0.006071802708321604,0.001957425779735197,0.006071802708321604,7,73.74961686327771,0.3600822830622452,642.4393449251758,6.071802708321604
1.8284750000182297,0.6161067429951924,0.0007107614307594462,0.001672215515141895,0.001957425779735197,0.001957425779735197,6,47.80465403592231,0.16416979357708372,616.1067429951925,1.957425779735197
2.0,0.5899013624119196,0.00028426045452290043,0.001957425779735197,0.001957425779735197,0.001957425779735197,32,0.0,0.0,589.9013624119196,1.957425779735197

File: output/IV_H_scans/barrier_vs_canting/c_scans/Phi_vs_theta_50K.csv
abs_H,Phi_eV,Phi_err_stat_eV,Phi_err_repeat_eV,Phi_err_floor_eV,Phi_err_eV,n,theta_deg,sin2_half,Phi_meV,Phi_meV_err
0.000165146931829632,0.7318490959467466,0.0007808442433459047,0.00305582103719956,0.0019355738829970636,0.00305582103719956,4,179.99053777779588,0.9999999931816227,731.8490959467466,3.05582103719956
0.2285175001641066,0.7227273570516777,0.0005610415067147609,0.005680229766760678,0.0019355738829970636,0.005680229766760678,8,166.87825450660122,0.9869449380296869,722.7273570516777,5.680229766760678
0.45709500008203596,0.7003799819961108,0.0005747592209925233,0.007111891974713731,0.0019355738829970636,0.007111891974713731,8,153.57685584181723,0.9477660402250009,700.3799819961108,7.111891974713731
0.6856725000729211,0.6752258919619051,0.0005636398983202424,0.006443054315715251,0.0019355738829970636,0.006443054315715251,8,139.90046347556117,0.8824633056609374,675.2258919619051,6.443054315715251
0.9142550000410166,0.6570942535192363,0.0005716276784125477,0.0044851564744601375,0.0019355738829970636,0.0044851564744601375,8,125.59618981519077,0.7910344487250002,657.0942535192363,4.485156474460138
1.1428900000328113,0.6394377895897059,0.0005812116108194499,0.0032313118824841384,0.0019355738829970636,0.0032313118824841384,8,110.29789682317877,0.6734506119562502,639.4377895897059,3.2313118824841385
1.3714950000273425,0.6225162931747834,0.0005739275261784137,0.0033439577475235733,0.0019355738829970636,0.0033439577475235733,8,93.41115564352363,0.5297503662249999,622.5162931747834,3.3439577475235733
1.599887500023439,0.6044286847531936,0.0005330908232670091,0.001473637670167843,0.0019355738829970636,0.0019355738829970636,8,73.75053757677351,0.3600899968171877,604.4286847531936,1.9355738829970637
1.8284775000205087,0.5763227085973874,0.000509892841868589,0.001807454423065077,0.0019355738829970636,0.0019355738829970636,8,47.804300512720026,0.1641675079796877,576.3227085973874,1.9355738829970637
2.0,0.5668309156185227,0.00019688608904059772,0.0019355738829970638,0.0019355738829970636,0.0019355738829970638,56,0.0,0.0,566.8309156185227,1.935573882997064
