Repository: sadityakr/Large-MR-due-to-interlayer-hybridization-CrSBr

# Large magnetoresistance from interlayer hybridization in CrSBr: data and analysis code

Data, analysis scripts and Jupyter notebooks for the paper
([arXiv:2608.11389](https://doi.org/10.48550/arXiv.2608.11389))

> **Large bias-tunable magnetoresistance from spin-dependent interlayer
> hybridization in van der Waals antiferromagnet CrSBr-based heterostructures**

The work studies vertical tunnelling transport through a graphene / CrSBr /
graphene junction ("Device 2"). Current-voltage curves
I(V) were recorded as a function of magnetic field applied along the crystal
**b** axis and the **c** axis, at temperatures from 3 K to 160 K. The

File: output/IV_H_scans/barrier_vs_canting/c_scans/Phi_vs_theta_60K.csv
abs_H,Phi_eV,Phi_err_stat_eV,Phi_err_repeat_eV,Phi_err_floor_eV,Phi_err_eV,n,theta_deg,sin2_half,Phi_meV,Phi_meV_err
0.00020024984394500787,0.6882011056807426,0.0011936133982121796,0.0011522335784963803,0.0007960608744151644,0.0011936133982121796,4,179.98852652907465,0.999999989975,688.2011056807426,1.1936133982121797
0.22851500021880403,0.6803594313365833,0.0008540989154818014,0.004367039159049397,0.0007960608744151644,0.004367039159049397,8,166.87839868714056,0.98694522366875,680.3594313365833,4.367039159049398
0.4570975001093858,0.6582187812267624,0.0008707020410253774,0.005660306094122472,0.0007960608744151644,0.005660306094122472,8,153.5767087065149,0.9477654688484375,658.2187812267624,5.660306094122473
0.6856775000729205,0.6355359010321437,0.000917757535218964,0.005326122856121811,0.0007960608744151644,0.005326122856121811,8,139.90015851440901,0.8824615914734375,635.5359010321438,5.326122856121811
0.9142625000546889,0.6151586553344729,0.0009896332465674216,0.004171124316403697,0.0007960608744151644,0.004171124316403697,8,125.59570665909901,0.7910310202484375,615.1586553344729,4.171124316403697
1.1428975000437485,0.5994646475691604,0.0010639008015487343,0.003178290591183918,0.0007960608744151644,0.003178290591183918,8,110.2973731837455,0.6734463260984376,599.4646475691604,3.178290591183918
1.3714975000364564,0.5863661371317096,0.0010846339034677255,0.0009581965496633883,0.0007960608744151644,0.0010846339034677255,8,93.41095884177955,0.5297486518484376,586.3661371317096,1.0846339034677255
1.5998825000312524,0.565542441490582,0.0010569123844017291,0.0010748957390316202,0.0007960608744151644,0.0010748957390316202,8,73.75101497986125,0.36009399652343743,565.542441490582,1.07489573903162
1.8284775000273452,0.5451772984318016,0.0010627081205874633,0.0006734727410973203,0.0007960608744151644,0.0010627081205874633,8,47.804300511753276,0.1641675079734375,545.1772984318017,1.0627081205874633
2.0,0.5421813534834105,0.00041914455753061796,0.0007960608744151642,0.0007960608744151644,0.0007960608744151644,56,0.0,0.0,542.1813534834105,0.7960608744151644

File: output/IV_H_scans/barrier_vs_canting/c_scans/Phi_vs_theta_70K.csv
abs_H,Phi_eV,Phi_err_stat_eV,Phi_err_repeat_eV,Phi_err_floor_eV,Phi_err_eV,n,theta_deg,sin2_half,Phi_meV,Phi_meV_err
0.00018249030281651708,0.65460663671247,0.010744494001259585,0.0031427392152633235,0.0057373306282915894,0.010744494001259585,4,179.98954407583204,0.9999999916743223,654.6066367124699,10.744494001259584
0.22851500196923616,0.6469904090720843,0.0077603566920955045,0.007131429613256853,0.0057373306282915894,0.0077603566920955045,8,166.87839858618705,0.98694522346875,646.9904090720843,7.760356692095504
0.4570950009844781,0.6292033069498857,0.007709340030340925,0.00504731425368379,0.0057373306282915894,0.007709340030340925,8,153.57685578870536,0.94776604001875,629.2033069498857,7.709340030340925
0.6856750006562876,0.6051073214918665,0.008354110640923118,0.007672871860220774,0.0057373306282915894,0.008354110640923118,8,139.90031095944127,0.88246244836875,605.1073214918665,8.354110640923118
0.9142600004922014,0.5789413499374233,0.010014077545770708,0.008281053380834853,0.0057373306282915894,0.010014077545770708,8,125.59586768276748,0.791032162875,578.9413499374233,10.014077545770707
1.1428925003937378,0.5670218977535076,0.011013227660768204,0.003380453545189433,0.0057373306282915894,0.011013227660768204,8,110.29772225194137,0.6734491831359375,567.0218977535077,11.013227660768205
1.3714925003281098,0.5602676844900053,0.01117321587405071,0.00893223179397777,0.0057373306282915894,0.01117321587405071,8,93.41135242055535,0.5297520803859375,560.2676844900053,11.17321587405071
1.5998875002812698,0.5384061380296921,0.011312001871904832,0.008131947180554537,0.0057373306282915894,0.011312001871904832,8,73.75053755215555,0.36008999661093744,538.4061380296921,11.312001871904831
1.8284725002461073,0.524048927197035,0.01261084257951981,0.0009911530334706616,0.0057373306282915894,0.01261084257951981,8,47.80500752411781,0.16417207896093733,524.048927197035,12.61084257951981
2.0,0.5250394908877645,0.004811689294812688,0.0057373306282915894,0.0057373306282915894,0.0057373306282915894,56,0.0,0.0,525.0394908877645,5.7373306282915895

File: output/IV_H_scans/barrier_vs_canting/c_scans/Phi_vs_theta_80K.csv
abs_H,Phi_eV,Phi_err_stat_eV,Phi_err_repeat_eV,Phi_err_floor_eV,Phi_err_eV,n,theta_deg,sin2_half,Phi_meV,Phi_meV_err
0.00015297058540778355,0.632465778097031,0.013421656397623431,0.008732880217823563,0.0100810064914535,0.013421656397623431,4,179.99123543105796,0.99999999415,632.4657780970309,13.421656397623432
0.22852000196919312,0.6172895585940592,0.010733008618656496,0.006630824877875045,0.0100810064914535,0.010733008618656496,8,166.87811021878082,0.986944652175,617.2895585940593,10.733008618656497
0.4571000009844673,0.6051597102270536,0.01101685414938547,0.008225232458519525,0.0100810064914535,0.01101685414938547,8,153.5765615212762,0.947764897275,605.1597102270537,11.01685414938547
0.6856800006562829,0.5790423022057337,0.013513460614408355,0.0072644246822751515,0.0100810064914535,0.013513460614408355,8,139.90000599814124,0.8824607341749999,579.0423022057337,13.513460614408356
0.9142625004922,0.5828569804067304,0.01220582193862859,0.016424579666246157,0.0100810064914535,0.016424579666246157,8,125.59570663091421,0.7910310200484375,582.8569804067304,16.424579666246157
1.142897500393736,0.5575827750015435,0.017095590717469102,0.006978042027580361,0.0100810064914535,0.017095590717469102,8,110.29737315930987,0.6734463258984376,557.5827750015435,17.0955907174691
1.371500000328108,0.552328409506748,0.017638730250718195,0.01162019190330786,0.0100810064914535,0.017638730250718195,8,93.41076201747548,0.529746937275,552.328409506748,17.638730250718194
1.599897500281268,0.5322867005447053,0.021497697715255348,0.0025278489790343805,0.0100810064914535,0.021497697715255348,8,73.74958273653363,0.36008199714843747,532.2867005447052,21.49769771525535
1.8284750002461068,0.5304218309760724,0.021947549627051147,0.005437006338038979,0.0100810064914535,0.021947549627051147,8,47.80465400369853,0.16416979336874993,530.4218309760724,21.947549627051146
2.0,0.5395107585094655,0.007954730060985092,0.010081006491453501,0.0100810064914535,0.010081006491453501,56,0.0,0.0,539.5107585094655,10.0810064914535

File: output/IV_H_scans/barrier_vs_canting/c_scans/Phi_vs_theta_90K.csv
abs_H,Phi_eV,Phi_err_stat_eV,Phi_err_repeat_eV,Phi_err_floor_eV,Phi_err_eV,n,theta_deg,sin2_half,Phi_meV,Phi_meV_err
0.00015790248782454212,0.6336822626586167,0.02268993134692296,0.0022814204686092848,0.046956301747025364,0.046956301747025364,4,179.99095285386363,0.9999999937667011,633.6822626586168,46.956301747025364
0.22852250196917157,0.6274616090096917,0.017124302197493484,0.006015291058378997,0.046956301747025364,0.046956301747025364,8,166.87796603504643,0.9869443665234375,627.4616090096918,46.956301747025364
0.4571025009844619,0.618778411266698,0.019488530160112344,0.00979556986444687,0.046956301747025364,0.046956301747025364,8,153.57641438749508,0.9477643258984375,618.778411266698,46.956301747025364
0.6856750006562876,0.6363650498954889,0.016538433762116892,0.06306962409086875,0.046956301747025364,0.06306962409086875,8,139.90031095944127,0.88246244836875,636.3650498954889,63.06962409086875
0.9142600004922014,0.6023089266797265,0.025137962773879922,0.00707041472025078,0.046956301747025364,0.046956301747025364,8,125.59586768276748,0.791032162875,602.3089266797265,46.956301747025364
1.1429050003937336,0.5989846924437212,0.028477140280879658,0.00574310152572114,0.046956301747025364,0.046956301747025364,8,110.29684951897407,0.67344204001875,598.9846924437212,46.956301747025364
1.3715100003281058,0.6237571151875665,0.028078911224726354,0.09458886168943685,0.046956301747025364,0.09458886168943685,8,93.40997480891073,0.5297400797499998,623.7571151875665,94.58886168943685
1.5998950002812684,0.5890776182950295,0.03435135453596818,0.007138416293341273,0.046956301747025364,0.046956301747025364,8,73.74982144143341,0.36008399701875005,589.0776182950294,46.956301747025364
1.8284825002461056,0.6200603001446735,0.02198972087743902,0.06347126140307531,0.046956301747025364,0.06347126140307531,8,47.803593427675075,0.1641629365734376,620.0603001446735,63.47126140307531
2.0,0.6146835617758707,0.011215186532349167,0.046956301747025364,0.046956301747025364,0.046956301747025364,56,0.0,0.0,614.6835617758707,46.956301747025364

File: output/IV_H_scans/barrier_vs_canting/c_scans/fit_summary_100K.csv
temperature_K,H_sat_c_T,H_sf_b_T,H_AFM_c_max_T,H_FM_c_min_T,H_AFM_b_max_T,H_FM_b_min_T,sigma_shared_c_meV,sigma_shared_c_err_meV,fwhm_shared_c_meV,fwhm_shared_c_err_meV,sigma_shared_b_meV,sigma_shared_b_err_meV,fwhm_shared_b_meV,fwhm_shared_b_err_meV,sigma_floor_c_meV,n_FM_floor_c,sigma_floor_b_meV,n_FM_floor_b,Phi_AFM_c_m2_meV,Phi_AFM_c_m2_err_meV,Phi_FM_c_m2_meV,Phi_FM_c_m2_err_meV,Delta_ex_c_m2_meV,Delta_ex_c_m2_err_meV,n_AFM_c_m2_bins,n_FM_c_m2_bins,Phi_AFM_b_m2_meV,Phi_AFM_b_m2_err_meV,Phi_FM_b_m2_meV,Phi_FM_b_m2_err_meV,Delta_ex_b_m2_meV,Delta_ex_b_m2_err_meV,n_AFM_b_m2_bins,n_FM_b_m2_bins,lin_a_meV,lin_a_err_meV,lin_b_meV_per_T,lin_b_err_meV_per_T,lin_cov_ab,lin_chi2,lin_chi2_red,lin_dof,lin_n,lin_birge_scale,sin2_a_meV,sin2_a_err_meV,sin2_b_meV,sin2_b_err_meV,sin2_cov_ab,sin2_chi2,sin2_chi2_red,sin2_dof,sin2_n,sin2_birge_scale,Phi_FM_sin2_meV,Phi_FM_sin2_err_meV,Phi_AFM_sin2_meV,Phi_AFM_sin2_err_meV,Delta_sin2_meV,Delta_sin2_err_meV,c_calib_c,c_calib_b,V_T_afm_c_meV,V_T_afm_b_meV,B_FN_afm_c_V,B_FN_fm_c_V,calib_ok_c,calib_ok_b
100,2.0,0.3,0.1,1.9,0.255,0.375,196.2881013207311,75.01457449036539,462.22315559112354,176.6458236793797,180.96601985451326,12.759916668857853,426.14241102287656,30.047307544751007,19.542447252143337,56,21.371372383588316,112,782.7487472633017,20.263567711602324,768.788712174747,9.808591959112485,13.96003508855459,22.512677597812715,1,14,730.7709079011269,6.303869070701215,740.237583952023,6.15287651875638,-9.466676050896128,8.808896339247445,12,28,782.9527126820797,13.624562739593474,-11.591305436575112,27.426040301546823,-0.00030468794923740357,1.0398272227854883,0.0693218148523659,15,17,1.0,769.7312235202987,25.00020980347873,11.319757565803354,31.49623873619929,-0.0007471990184345551,1.0892821018633254,0.07261880679088836,15,17,1.0,769.7312235202987,25.00020980347873,781.0509810861022,11.073640226976151,11.319757565803354,31.49623873619929,,,,,-0.07569669694103678,-0.3600288510730947,False,False

File: output/IV_H_scans/barrier_vs_canting/c_scans/fit_summary_20K.csv
temperature_K,H_sat_c_T,H_sf_b_T,H_AFM_c_max_T,H_FM_c_min_T,H_AFM_b_max_T,H_FM_b_min_T,sigma_shared_c_meV,sigma_shared_c_err_meV,fwhm_shared_c_meV,fwhm_shared_c_err_meV,sigma_shared_b_meV,sigma_shared_b_err_meV,fwhm_shared_b_meV,fwhm_shared_b_err_meV,sigma_floor_c_meV,n_FM_floor_c,sigma_floor_b_meV,n_FM_floor_b,Phi_AFM_c_m2_meV,Phi_AFM_c_m2_err_meV,Phi_FM_c_m2_meV,Phi_FM_c_m2_err_meV,Delta_ex_c_m2_meV,Delta_ex_c_m2_err_meV,n_AFM_c_m2_bins,n_FM_c_m2_bins,Phi_AFM_b_m2_meV,Phi_AFM_b_m2_err_meV,Phi_FM_b_m2_meV,Phi_FM_b_m2_err_meV,Delta_ex_b_m2_meV,Delta_ex_b_m2_err_meV,n_AFM_b_m2_bins,n_FM_b_m2_bins,lin_a_meV,lin_a_err_meV,lin_b_meV_per_T,lin_b_err_meV_per_T,lin_cov_ab,lin_chi2,lin_chi2_red,lin_dof,lin_n,lin_birge_scale,sin2_a_meV,sin2_a_err_meV,sin2_b_meV,sin2_b_err_meV,sin2_cov_ab,sin2_chi2,sin2_chi2_red,sin2_dof,sin2_n,sin2_birge_scale,Phi_FM_sin2_meV,Phi_FM_sin2_err_meV,Phi_AFM_sin2_meV,Phi_AFM_sin2_err_meV,Delta_sin2_meV,Delta_sin2_err_meV,c_calib_c,c_calib_b,V_T_afm_c_meV,V_T_afm_b_meV,B_FN_afm_c_V,B_FN_fm_c_V,calib_ok_c,calib_ok_b
20,2.3,0.31,0.1,2.1999999999999997,0.2635,0.3875,217.74440023249812,5.4554217146976045,512.7488783607283,12.84653640786703,140.7269524221578,1.008412752081081,331.3866484398139,2.3746305622653545,1.209225064925635,48,1.2813649893684171,104,434.97499999999997,1.7418945532141137,330.7941340573006,0.6962660837046853,104.18086594269937,1.8758952779498266,1,12,430.41844815643725,2.7947796845960955,323.94396350371454,0.42974354617126925,106.47448465272275,2.827626743561977,15,26,437.2834470999187,1.3872441167704261,-107.68111249399978,1.9883919082333283,-2.34976674170548e-06,22.26743263088295,1.1719701384675236,19,21,1.1719701384675236,323.08374686931137,3.924936232692602,97.81226026656066,6.0917171437080935,-1.9046376011713617e-05,237.44396048845687,12.497050552024046,19,21,12.497050552024046,323.08374686931137,3.924936232692602,420.89600713587197,3.797550548211709,97.81226026656066,6.0917171437080935,1.850216773102881,1.8755252389978867,434.975,430.25,1.3012379754740873,0.6565552249486556,True,True

File: output/IV_H_scans/barrier_vs_canting/c_scans/fit_summary_30K.csv
temperature_K,H_sat_c_T,H_sf_b_T,H_AFM_c_max_T,H_FM_c_min_T,H_AFM_b_max_T,H_FM_b_min_T,sigma_shared_c_meV,sigma_shared_c_err_meV,fwhm_shared_c_meV,fwhm_shared_c_err_meV,sigma_shared_b_meV,sigma_shared_b_err_meV,fwhm_shared_b_meV,fwhm_shared_b_err_meV,sigma_floor_c_meV,n_FM_floor_c,sigma_floor_b_meV,n_FM_floor_b,Phi_AFM_c_m2_meV,Phi_AFM_c_m2_err_meV,Phi_FM_c_m2_meV,Phi_FM_c_m2_err_meV,Delta_ex_c_m2_meV,Delta_ex_c_m2_err_meV,n_AFM_c_m2_bins,n_FM_c_m2_bins,Phi_AFM_b_m2_meV,Phi_AFM_b_m2_err_meV,Phi_FM_b_m2_meV,Phi_FM_b_m2_err_meV,Delta_ex_b_m2_meV,Delta_ex_b_m2_err_meV,n_AFM_b_m2_bins,n_FM_b_m2_bins,lin_a_meV,lin_a_err_meV,lin_b_meV_per_T,lin_b_err_meV_per_T,lin_cov_ab,lin_chi2,lin_chi2_red,lin_dof,lin_n,lin_birge_scale,sin2_a_meV,sin2_a_err_meV,sin2_b_meV,sin2_b_err_meV,sin2_cov_ab,sin2_chi2,sin2_chi2_red,sin2_dof,sin2_n,sin2_birge_scale,Phi_FM_sin2_meV,Phi_FM_sin2_err_meV,Phi_AFM_sin2_meV,Phi_AFM_sin2_err_meV,Delta_sin2_meV,Delta_sin2_err_meV,c_calib_c,c_calib_b,V_T_afm_c_meV,V_T_afm_b_meV,B_FN_afm_c_V,B_FN_fm_c_V,calib_ok_c,calib_ok_b
30,2.0,0.3,0.1,1.9,0.255,0.375,158.0093548915783,1.2691153144717708,372.08359620109763,2.9885381819738823,140.6619149916617,1.1433393175230067,331.23349699480434,2.692358343175181,2.684673254152665,56,1.004679895763129,112,468.05000000000007,1.357687860164804,348.0095687626276,0.8525312134138968,120.04043123737246,1.6031611882414867,1,14,453.5272392653376,6.509526760765542,340.31750670684977,0.2552661973600658,113.20973255848781,6.514529874107372,13,28,471.53373312281565,2.0140831247283373,-110.0240992345243,2.677900110252371,-4.822900231006952e-06,40.136402947907335,2.675760196527156,15,17,2.675760196527156,347.4359754765894,2.259479031937542,115.35547467097491,4.190979076860469,-7.628638783334519e-06,88.47230782569856,5.898153855046571,15,17,5.898153855046571,347.4359754765894,2.259479031937542,462.7914501475643,2.7225490907931484,115.35547467097491,4.190979076860469,1.7207423366327261,1.7494239424823061,468.05,451.5125,1.0224597388327406,0.36188787481241735,True,True

File: output/IV_H_scans/barrier_vs_canting/c_scans/fit_summary_40K.csv
temperature_K,H_sat_c_T,H_sf_b_T,H_AFM_c_max_T,H_FM_c_min_T,H_AFM_b_max_T,H_FM_b_min_T,sigma_shared_c_meV,sigma_shared_c_err_meV,fwhm_shared_c_meV,fwhm_shared_c_err_meV,sigma_shared_b_meV,sigma_shared_b_err_meV,fwhm_shared_b_meV,fwhm_shared_b_err_meV,sigma_floor_c_meV,n_FM_floor_c,sigma_floor_b_meV,n_FM_floor_b,Phi_AFM_c_m2_meV,Phi_AFM_c_m2_err_meV,Phi_FM_c_m2_meV,Phi_FM_c_m2_err_meV,Delta_ex_c_m2_meV,Delta_ex_c_m2_err_meV,n_AFM_c_m2_bins,n_FM_c_m2_bins,Phi_AFM_b_m2_meV,Phi_AFM_b_m2_err_meV,Phi_FM_b_m2_meV,Phi_FM_b_m2_err_meV,Delta_ex_b_m2_meV,Delta_ex_b_m2_err_meV,n_AFM_b_m2_bins,n_FM_b_m2_bins,lin_a_meV,lin_a_err_meV,lin_b_meV_per_T,lin_b_err_meV_per_T,lin_cov_ab,lin_chi2,lin_chi2_red,lin_dof,lin_n,lin_birge_scale,sin2_a_meV,sin2_a_err_meV,sin2_b_meV,sin2_b_err_meV,sin2_cov_ab,sin2_chi2,sin2_chi2_red,sin2_dof,sin2_n,sin2_birge_scale,Phi_FM_sin2_meV,Phi_FM_sin2_err_meV,Phi_AFM_sin2_meV,Phi_AFM_sin2_err_meV,Delta_sin2_meV,Delta_sin2_err_meV,c_calib_c,c_calib_b,V_T_afm_c_meV,V_T_afm_b_meV,B_FN_afm_c_V,B_FN_fm_c_V,calib_ok_c,calib_ok_b
40,2.0,0.3,0.1,1.9,0.255,0.375,156.97906041333212,1.9919963617205725,369.6574381114388,4.6907929622083255,158.6466716747542,1.9310491218032189,373.5843625371549,4.54727317996163,1.1541901997110173,32,1.1373522493607402,55,465.6875,1.8640451694993996,348.2610303567545,0.5489111220985031,117.4264696432455,1.943184966465489,1,13,453.90943061192996,11.786013887926195,349.80162584830094,0.3885618167695784,104.10780476362902,11.792417209878577,12,27,466.78318060067465,1.7553843846949921,-111.69292646926206,2.7951250158284613,-4.07696944435657e-06,3.8217273989867317,0.25478182659911547,15,17,1.0,329.4562726078114,4.5167494680401825,130.51848302951652,6.711198763981831,-2.727613054004133e-05,61.05810860267037,4.070540573511358,15,17,4.070540573511358,329.4562726078114,4.5167494680401825,459.9747556373279,3.299841439619466,130.51848302951652,6.711198763981831,1.6959299950955187,1.6844091017286402,465.68750000000006,453.875,0.8659583500876828,,True,True

File: output/IV_H_scans/barrier_vs_canting/c_scans/fit_summary_50K.csv
temperature_K,H_sat_c_T,H_sf_b_T,H_AFM_c_max_T,H_FM_c_min_T,H_AFM_b_max_T,H_FM_b_min_T,sigma_shared_c_meV,sigma_shared_c_err_meV,fwhm_shared_c_meV,fwhm_shared_c_err_meV,sigma_shared_b_meV,sigma_shared_b_err_meV,fwhm_shared_b_meV,fwhm_shared_b_err_meV,sigma_floor_c_meV,n_FM_floor_c,sigma_floor_b_meV,n_FM_floor_b,Phi_AFM_c_m2_meV,Phi_AFM_c_m2_err_meV,Phi_FM_c_m2_meV,Phi_FM_c_m2_err_meV,Delta_ex_c_m2_meV,Delta_ex_c_m2_err_meV,n_AFM_c_m2_bins,n_FM_c_m2_bins,Phi_AFM_b_m2_meV,Phi_AFM_b_m2_err_meV,Phi_FM_b_m2_meV,Phi_FM_b_m2_err_meV,Delta_ex_b_m2_meV,Delta_ex_b_m2_err_meV,n_AFM_b_m2_bins,n_FM_b_m2_bins,lin_a_meV,lin_a_err_meV,lin_b_meV_per_T,lin_b_err_meV_per_T,lin_cov_ab,lin_chi2,lin_chi2_red,lin_dof,lin_n,lin_birge_scale,sin2_a_meV,sin2_a_err_meV,sin2_b_meV,sin2_b_err_meV,sin2_cov_ab,sin2_chi2,sin2_chi2_red,sin2_dof,sin2_n,sin2_birge_scale,Phi_FM_sin2_meV,Phi_FM_sin2_err_meV,Phi_AFM_sin2_meV,Phi_AFM_sin2_err_meV,Delta_sin2_meV,Delta_sin2_err_meV,c_calib_c,c_calib_b,V_T_afm_c_meV,V_T_afm_b_meV,B_FN_afm_c_V,B_FN_fm_c_V,calib_ok_c,calib_ok_b
50,2.0,0.3,0.1,1.9,0.255,0.375,162.85714072729033,1.486513828497597,383.4992594610494,3.50047256056184,175.00686011239392,2.4436158358609146,412.10966221059243,5.754275552640339,1.1629061797949363,56,0.5781602307013555,72,439.7000000000001,5.361014273790338,340.6493145496302,0.47455844557305576,99.05068545036988,5.381977309692828,1,14,419.25861825979445,13.170668007136785,337.59162218805466,0.18600895343655338,81.66699607173977,13.17198144111109,9,18,449.32211178369846,2.401130323110869,-110.47617119791585,3.2324690761464097,-7.643563583895053e-06,13.646367031595346,0.9097578021063565,15,17,1.0,332.00959504453976,2.0394935617158887,81.42537298395295,4.246167453578176,-8.081453228868956e-06,46.314314955384816,3.0876209970256543,15,17,3.0876209970256543,332.00959504453976,2.0394935617158887,413.43496802849273,2.454906428841884,81.42537298395295,4.246167453578176,1.6644282373135015,1.681884710199106,439.7,423.1625,0.738479232077055,0.1434210308422183,True,True

File: output/IV_H_scans/barrier_vs_canting/c_scans/fit_summary_60K.csv
temperature_K,H_sat_c_T,H_sf_b_T,H_AFM_c_max_T,H_FM_c_min_T,H_AFM_b_max_T,H_FM_b_min_T,sigma_shared_c_meV,sigma_shared_c_err_meV,fwhm_shared_c_meV,fwhm_shared_c_err_meV,sigma_shared_b_meV,sigma_shared_b_err_meV,fwhm_shared_b_meV,fwhm_shared_b_err_meV,sigma_floor_c_meV,n_FM_floor_c,sigma_floor_b_meV,n_FM_floor_b,Phi_AFM_c_m2_meV,Phi_AFM_c_m2_err_meV,Phi_FM_c_m2_meV,Phi_FM_c_m2_err_meV,Delta_ex_c_m2_meV,Delta_ex_c_m2_err_meV,n_AFM_c_m2_bins,n_FM_c_m2_bins,Phi_AFM_b_m2_meV,Phi_AFM_b_m2_err_meV,Phi_FM_b_m2_meV,Phi_FM_b_m2_err_meV,Delta_ex_b_m2_meV,Delta_ex_b_m2_err_meV,n_AFM_b_m2_bins,n_FM_b_m2_bins,lin_a_meV,lin_a_err_meV,lin_b_meV_per_T,lin_b_err_meV_per_T,lin_cov_ab,lin_chi2,lin_chi2_red,lin_dof,lin_n,lin_birge_scale,sin2_a_meV,sin2_a_err_meV,sin2_b_meV,sin2_b_err_meV,sin2_cov_ab,sin2_chi2,sin2_chi2_red,sin2_dof,sin2_n,sin2_birge_scale,Phi_FM_sin2_meV,Phi_FM_sin2_err_meV,Phi_AFM_sin2_meV,Phi_AFM_sin2_err_meV,Delta_sin2_meV,Delta_sin2_err_meV,c_calib_c,c_calib_b,V_T_afm_c_meV,V_T_afm_b_meV,B_FN_afm_c_V,B_FN_fm_c_V,calib_ok_c,calib_ok_b
60,2.0,0.3,0.1,1.9,0.255,0.375,199.9279478836969,4.907012799976577,470.79433923843237,11.555132102608288,212.85905949781352,4.216128652252298,501.24478007188674,9.92822426275303,0.475819695707647,56,0.7148063478683365,72,411.34999999999997,2.011040353157875,324.09407786539253,0.30089508870096876,87.25592213460742,2.033425965319051,1,14,393.45478916434183,11.486809224821485,320.22352138750387,0.3043552913117411,73.23126777683797,11.490840626812009,9,20,413.21757993246166,1.7255625356790387,-94.63269429688224,2.1678207307984714,-3.5880824570784846e-06,6.0516845792119165,0.40344563861412774,15,17,1.0,307.38809453379974,2.4144487775753354,91.63824291501577,5.60507434841078,-1.1511159517945626e-05,101.57827640640238,6.771885093760159,15,17,6.771885093760159,307.38809453379974,2.4144487775753354,399.02633744881547,3.771485425512912,91.63824291501577,5.60507434841078,1.6730305231086484,1.6967882334978117,411.34999999999997,397.175,0.64661678537535,0.048140249287335214,True,True

File: output/IV_H_scans/barrier_vs_canting/c_scans/fit_summary_70K.csv
temperature_K,H_sat_c_T,H_sf_b_T,H_AFM_c_max_T,H_FM_c_min_T,H_AFM_b_max_T,H_FM_b_min_T,sigma_shared_c_meV,sigma_shared_c_err_meV,fwhm_shared_c_meV,fwhm_shared_c_err_meV,sigma_shared_b_meV,sigma_shared_b_err_meV,fwhm_shared_b_meV,fwhm_shared_b_err_meV,sigma_floor_c_meV,n_FM_floor_c,sigma_floor_b_meV,n_FM_floor_b,Phi_AFM_c_m2_meV,Phi_AFM_c_m2_err_meV,Phi_FM_c_m2_meV,Phi_FM_c_m2_err_meV,Delta_ex_c_m2_meV,Delta_ex_c_m2_err_meV,n_AFM_c_m2_bins,n_FM_c_m2_bins,Phi_AFM_b_m2_meV,Phi_AFM_b_m2_err_meV,Phi_FM_b_m2_meV,Phi_FM_b_m2_err_meV,Delta_ex_b_m2_meV,Delta_ex_b_m2_err_meV,n_AFM_b_m2_bins,n_FM_b_m2_bins,lin_a_meV,lin_a_err_meV,lin_b_meV_per_T,lin_b_err_meV_per_T,lin_cov_ab,lin_chi2,lin_chi2_red,lin_dof,lin_n,lin_birge_scale,sin2_a_meV,sin2_a_err_meV,sin2_b_meV,sin2_b_err_meV,sin2_cov_ab,sin2_chi2,sin2_chi2_red,sin2_dof,sin2_n,sin2_birge_scale,Phi_FM_sin2_meV,Phi_FM_sin2_err_meV,Phi_AFM_sin2_meV,Phi_AFM_sin2_err_meV,Delta_sin2_meV,Delta_sin2_err_meV,c_calib_c,c_calib_b,V_T_afm_c_meV,V_T_afm_b_meV,B_FN_afm_c_V,B_FN_fm_c_V,calib_ok_c,calib_ok_b
70,2.0,0.3,0.1,1.9,0.255,0.375,244.5396383070659,91.46145275090544,575.846842090097,215.37526228548316,255.51618557928919,102.1078431106061,601.6946356319581,240.44559571173053,3.3775277399397323,56,3.250289465995874,72,385.36250000000007,6.325210954711243,308.017373480148,3.165946387338146,77.34512651985203,7.073295564946976,1,14,399.51276754733294,7.672768060378775,309.3450581806137,2.731921507157263,90.16770936671925,8.14461569563826,9,18,387.97801020691315,3.877441056285481,-90.14773004043424,8.013259211815662,-2.4879429299674626e-05,1.7919747578574843,0.11946498385716561,15,17,1.0,282.5126627190186,6.999508034064225,92.10158430718228,8.621523044076701,-5.692702274123508e-05,14.229272577098659,0.9486181718065773,15,17,1.0,282.5126627190186,6.999508034064225,374.61424702620087,3.0772921271801716,92.10158430718228,8.621523044076701,1.6986775742644133,1.6887639319654077,385.3625,394.8125,0.5532516121411916,,True,True

File: output/IV_H_scans/barrier_vs_canting/c_scans/fit_summary_80K.csv
temperature_K,H_sat_c_T,H_sf_b_T,H_AFM_c_max_T,H_FM_c_min_T,H_AFM_b_max_T,H_FM_b_min_T,sigma_shared_c_meV,sigma_shared_c_err_meV,fwhm_shared_c_meV,fwhm_shared_c_err_meV,sigma_shared_b_meV,sigma_shared_b_err_meV,fwhm_shared_b_meV,fwhm_shared_b_err_meV,sigma_floor_c_meV,n_FM_floor_c,sigma_floor_b_meV,n_FM_floor_b,Phi_AFM_c_m2_meV,Phi_AFM_c_m2_err_meV,Phi_FM_c_m2_meV,Phi_FM_c_m2_err_meV,Delta_ex_c_m2_meV,Delta_ex_c_m2_err_meV,n_AFM_c_m2_bins,n_FM_c_m2_bins,Phi_AFM_b_m2_meV,Phi_AFM_b_m2_err_meV,Phi_FM_b_m2_meV,Phi_FM_b_m2_err_meV,Delta_ex_b_m2_meV,Delta_ex_b_m2_err_meV,n_AFM_b_m2_bins,n_FM_b_m2_bins,lin_a_meV,lin_a_err_meV,lin_b_meV_per_T,lin_b_err_meV_per_T,lin_cov_ab,lin_chi2,lin_chi2_red,lin_dof,lin_n,lin_birge_scale,sin2_a_meV,sin2_a_err_meV,sin2_b_meV,sin2_b_err_meV,sin2_cov_ab,sin2_chi2,sin2_chi2_red,sin2_dof,sin2_n,sin2_birge_scale,Phi_FM_sin2_meV,Phi_FM_sin2_err_meV,Phi_AFM_sin2_meV,Phi_AFM_sin2_err_meV,Delta_sin2_meV,Delta_sin2_err_meV,c_calib_c,c_calib_b,V_T_afm_c_meV,V_T_afm_b_meV,B_FN_afm_c_V,B_FN_fm_c_V,calib_ok_c,calib_ok_b
80,2.0,0.3,0.1,1.9,0.255,0.375,250.87435062935765,154.99337301294736,590.763949646134,364.9815016178474,221.72150153171498,97.65071462944641,522.1142362212427,229.94986022101736,5.539872574968426,56,5.521102406074906,72,347.5624999999999,14.01320600719793,293.8712115879077,5.270069476925829,53.6912884120922,14.97142527923756,1,14,350.1201140965502,7.343658850819218,294.12591523832526,4.263287789133808,55.994198858224934,8.49146324788566,9,18,345.2532901232634,5.918736261214475,-64.60836700627286,12.332934308532543,-5.9531003022114856e-05,0.9366510782706347,0.06244340521804231,15,17,1.0,270.94312834496037,10.547506632651974,63.69249025539273,12.961026279759144,-0.00012929773961991656,4.231561318899944,0.2821040879266629,15,17,1.0,270.94312834496037,10.547506632651974,334.63561860035304,4.543414921687363,63.69249025539273,12.961026279759144,1.819718117164628,1.8018051964910022,347.5625,347.5625,0.3788707639392932,-0.146544933404635,True,True

File: output/IV_H_scans/barrier_vs_canting/c_scans/fit_summary_90K.csv
temperature_K,H_sat_c_T,H_sf_b_T,H_AFM_c_max_T,H_FM_c_min_T,H_AFM_b_max_T,H_FM_b_min_T,sigma_shared_c_meV,sigma_shared_c_err_meV,fwhm_shared_c_meV,fwhm_shared_c_err_meV,sigma_shared_b_meV,sigma_shared_b_err_meV,fwhm_shared_b_meV,fwhm_shared_b_err_meV,sigma_floor_c_meV,n_FM_floor_c,sigma_floor_b_meV,n_FM_floor_b,Phi_AFM_c_m2_meV,Phi_AFM_c_m2_err_meV,Phi_FM_c_m2_meV,Phi_FM_c_m2_err_meV,Delta_ex_c_m2_meV,Delta_ex_c_m2_err_meV,n_AFM_c_m2_bins,n_FM_c_m2_bins,Phi_AFM_b_m2_meV,Phi_AFM_b_m2_err_meV,Phi_FM_b_m2_meV,Phi_FM_b_m2_err_meV,Delta_ex_b_m2_meV,Delta_ex_b_m2_err_meV,n_AFM_b_m2_bins,n_FM_b_m2_bins,lin_a_meV,lin_a_err_meV,lin_b_meV_per_T,lin_b_err_meV_per_T,lin_cov_ab,lin_chi2,lin_chi2_red,lin_dof,lin_n,lin_birge_scale,sin2_a_meV,sin2_a_err_meV,sin2_b_meV,sin2_b_err_meV,sin2_cov_ab,sin2_chi2,sin2_chi2_red,sin2_dof,sin2_n,sin2_birge_scale,Phi_FM_sin2_meV,Phi_FM_sin2_err_meV,Phi_AFM_sin2_meV,Phi_AFM_sin2_err_meV,Delta_sin2_meV,Delta_sin2_err_meV,c_calib_c,c_calib_b,V_T_afm_c_meV,V_T_afm_b_meV,B_FN_afm_c_V,B_FN_fm_c_V,calib_ok_c,calib_ok_b
90,2.0,0.3,0.1,1.9,0.255,0.375,146.4976063357178,57.26287864944789,344.97549994840125,134.84377447989468,186.256522007545,119.5304625725929,438.6005915411151,281.4727292577634,46.956301747025364,56,63.961416427860755,72,633.6822626586168,22.689931346922958,605.5692162373837,17.684229331166794,28.113046421233022,28.76742865751781,1,14,653.0423944054579,19.37016668405674,600.0592061992057,21.245925625757128,52.98318820625214,28.750525439778404,9,18,633.0265283050785,13.816172264797348,-57.37292683296368,35.83737480119919,-0.0003766153104870793,0.16125659592785366,0.010750439728523577,15,17,1.0,562.4018592585791,37.75454723451694,63.19281469826879,43.076014047441745,-0.0015797557761590235,0.5721058723113397,0.03814039148742265,15,17,1.0,562.4018592585791,37.75454723451694,625.5946739568478,11.019858019989293,63.19281469826879,43.076014047441745,,,,,,-0.2509004005576349,False,False

File: output/IV_H_scans/barrier_vs_canting/c_scans/Phi_vs_H_100K.csv (part 2 of 2)
df_index,H,A,A_err,V_peak,V_peak_err,V0_gauss,V0_gauss_err,slope,slope_err,intercept,intercept_err,chi2,n_points,V_peak_rough,abs_H,fwhm_meas_V,fwhm_meas_err,V_left_meas,V_right_meas,height_meas,sigma_noise,fwhm_fit_V,fwhm_fit_err_V,Phi_eV,Phi_err_eV,Phi_err_stat_eV,Phi_err_floor_eV,Phi_err_repeat_eV,window,Phi_meV,Phi_meV_err,Phi_err_stat_meV,Phi_err_repeat_meV,Phi_err_floor_meV,fwhm_fit_meV,fwhm_fit_meV_err,fwhm_meas_meV,fwhm_meas_meV_err
58,-2.9714600001514406,0.08816250850782668,0.11023923441316079,0.7452644604491986,0.038948702737308064,0.655342220303079,0.11901081976756904,0.1852677893514137,0.2985298138260275,1.3683958418422852,0.29937608678285393,0.0071484036179544855,90,0.7600825276538079,2.9714600001514406,,,,0.8728751652518639,0.09904524197662673,0.005918731498367734,0.46222315559112354,0.17664582367937973,0.7452644604491986,0.038948702737308064,0.038948702737308064,0.019542447252143335,0.011211310291887933,FM,745.2644604491986,38.94870273730806,38.94870273730806,11.211310291887933,19.542447252143337,462.22315559112354,176.64582367937973,,
59,-2.9714600001514406,0.06099544970429384,0.07754333248689263,0.7583475567099197,0.04627321798936268,0.6975190644251061,0.16646241445240748,0.09178133162482593,0.2546588078403165,1.4584778576714303,0.24647623948208455,0.006583281327562836,90,0.7765682544998997,2.9714600001514406,0.4131544128132268,0.008346681001389213,0.48861686016799594,0.9017712729812227,0.06642941505468947,0.0057979694993323325,0.46222315559112354,0.17664582367937973,0.7583475567099197,0.04627321798936268,0.04627321798936268,0.019542447252143335,0.011211310291887933,FM,758.3475567099197,46.27321798936268,46.27321798936268,11.211310291887933,19.542447252143337,462.22315559112354,176.64582367937973,413.15441281322677,8.346681001389213
60,-3.1998500001406316,0.05431150681406436,0.0548096471232186,0.7648238456058363,0.04875977124284607,0.7187246423819161,0.1896929929806864,0.06321485909688533,0.22625182917571207,1.4810877205365154,0.20333416298841492,0.007935519828046406,90,0.7650317661052102,3.1998500001406316,0.38392886275131544,0.009990833942170011,0.5027011695079593,0.8866300322592747,0.06253633123321742,0.005718936616970462,0.46222315559112354,0.17664582367937973,0.7648238456058363,0.04875977124284607,0.04875977124284607,0.019542447252143335,0.01440924050057055,FM,764.8238456058363,48.75977124284607,48.75977124284607,14.40924050057055,19.542447252143337,462.22315559112354,176.64582367937973,383.9288627513154,9.990833942170012
61,-3.1998500001406316,0.047327148978499566,0.03943392527634816,0.7662789515807615,0.05268914786287469,0.748272466685717,0.22644078118390096,0.022041158992041694,0.22068945348422556,1.5175661880438143,0.17781635485995265,0.5368122219568003,89,0.7596835956607215,3.1998500001406316,0.010387322418933365,0.008014541095503395,0.790551749649273,0.8009390720682064,0.1468475673639234,0.057072352903761406,0.46222315559112354,0.17664582367937973,0.7662789515807615,0.05268914786287469,0.05268914786287469,0.019542447252143335,0.01440924050057055,FM,766.2789515807615,52.689147862874684,52.689147862874684,14.40924050057055,19.542447252143337,462.22315559112354,176.64582367937973,10.387322418933365,8.014541095503395
62,-3.428440000131255,0.05609823041926108,0.054960740405269166,0.7817154144480962,0.04389073378551832,0.80277940317979,0.19021054099971968,-0.030475717973280705,0.23313379734938872,1.5473336309962786,0.15624661263993248,0.012776552350319707,89,0.7596825968232466,3.428440000131255,0.2860473719401433,0.009967244970621061,0.6148938076531886,0.9009411795933319,0.07082557896052578,0.0059816930698296114,0.46222315559112354,0.17664582367937973,0.7817154144480962,0.04389073378551832,0.04389073378551832,0.019542447252143335,0.010896771088395936,FM,781.7154144480962,43.89073378551832,43.89073378551832,10.896771088395935,19.542447252143337,462.22315559112354,176.64582367937973,286.0473719401433,9.967244970621062
63,-3.428440000131255,0.04478333570222668,0.046019137114752584,0.762994637814429,0.057207109612597555,0.7280741501078013,0.22998644041939525,0.03993689028373499,0.22030915936602613,1.5033548461992041,0.19162973277149592,0.005822310068619674,90,0.7669014948073146,3.428440000131255,0.29947321211681965,0.0750189948499203,0.576019430233729,0.8754926423505487,0.05001903415897533,0.021513278606619207,0.46222315559112354,0.17664582367937973,0.762994637814429,0.057207109612597555,0.057207109612597555,0.019542447252143335,0.010896771088395936,FM,762.994637814429,57.207109612597556,57.207109612597556,10.896771088395935,19.542447252143337,462.22315559112354,176.64582367937973,299.47321211681964,75.0189948499203
64,-3.428450000131255,0.05577619920990499,0.0802542547608804,0.7564336563796091,0.05653777112683785,0.6777216819438358,0.17875638446848716,0.10512882786805931,0.2604791168348779,1.4473283493822846,0.24945425370459026,0.006913133242798129,90,0.7645104623349699,3.428450000131255,0.395814426065042,0.02882563143666999,0.456525652955612,0.852340079020654,0.0596744817937996,0.005853797039732164,0.46222315559112354,0.17664582367937973,0.7564336563796091,0.05653777112683785,0.05653777112683785,0.019542447252143335,0.010896771088395936,FM,756.4336563796091,56.53777112683785,56.53777112683785,10.896771088395935,19.542447252143337,462.22315559112354,176.64582367937973,395.814426065042,28.82563143666999
65,-3.428450000131255,0.04855079354338006,0.04057541731663671,0.763049273382891,0.05090131460374964,0.7449001910021905,0.21324704590720792,0.022794272605968925,0.21321975966342196,1.5130088203867533,0.17550491403220492,0.011011346182977947,90,0.7611950517084671,3.428450000131255,0.2854328569500916,0.01429165609685177,0.5689525687363141,0.8543854256864056,0.05882033263594452,0.007613276321011717,0.46222315559112354,0.17664582367937973,0.763049273382891,0.05090131460374964,0.05090131460374964,0.019542447252143335,0.010896771088395936,FM,763.049273382891,50.90131460374964,50.90131460374964,10.896771088395935,19.542447252143337,462.22315559112354,176.64582367937973,285.43285695009155,14.291656096851769
66,-3.1998500001406316,0.08952794687480199,0.11807924054754869,0.7399934790064129,0.039760376009822844,0.6453819376225607,0.11599458117051398,0.19570686986377728,0.3123070154454906,1.359112489162429,0.31435878367047065,0.005555629754682303,90,0.7605040815310622,3.1998500001406316,,,,0.8401587317426323,0.09889814077709383,0.0057346193110980916,0.46222315559112354,0.17664582367937973,0.7399934790064129,0.039760376009822844,0.039760376009822844,0.019542447252143335,0.01440924050057055,FM,739.9934790064128,39.76037600982284,39.76037600982284,14.40924050057055,19.542447252143337,462.22315559112354,176.64582367937973,,
67,-3.1998500001406316,0.04971438438058031,0.042222902172281314,0.7727948526645291,0.04987165341863032,0.7821557020832554,0.21542530517427064,-0.012053588514867973,0.22223573187574852,1.542282475180856,0.1633806418078374,0.0056583974106917245,89,0.7638126749659319,3.1998500001406316,,,0.5801706443673761,,0.054877124247405346,0.015985005959565247,0.46222315559112354,0.17664582367937973,0.7727948526645291,0.04987165341863032,0.04987165341863032,0.019542447252143335,0.01440924050057055,FM,772.7948526645291,49.871653418630316,49.871653418630316,14.40924050057055,19.542447252143337,462.22315559112354,176.64582367937973,,
68,-2.97148000015144,0.04740858780085356,0.03897239737955626,0.7719652491999998,0.05180367026477297,0.7478152660791153,0.2261062911279228,0.02946944576287,0.22023431181790368,1.5165957758392314,0.17467982780739114,0.004315922571863192,89,0.7551551912304608,2.97148000015144,0.3821762456440999,0.009800422467978263,0.5584068724808525,0.9405831181249524,0.05476710959420386,0.005244264059372313,0.46222315559112354,0.17664582367937973,0.7719652491999998,0.05180367026477297,0.05180367026477297,0.019542447252143335,0.011211310291887933,FM,771.9652491999998,51.80367026477297,51.80367026477297,11.211310291887933,19.542447252143337,462.22315559112354,176.64582367937973,382.17624564409994,9.800422467978263
69,-2.97148000015144,0.05346639054934808,0.052690792316151785,0.7637623883709167,0.048828886480212164,0.7222290832735093,0.19283563943311627,0.05636611683575127,0.22407752182222632,1.491139062599399,0.1996569897611634,0.006293385559416118,90,0.765140674034068,2.97148000015144,0.38116244520525977,0.024725473196386096,0.5322981353750994,0.9134605805803592,0.06301154805831172,0.005926112266288494,0.46222315559112354,0.17664582367937973,0.7637623883709167,0.048828886480212164,0.048828886480212164,0.019542447252143335,0.011211310291887933,FM,763.7623883709167,48.82888648021216,48.82888648021216,11.211310291887933,19.542447252143337,462.22315559112354,176.64582367937973,381.16244520525976,24.725473196386098
70,-2.7429600001640564,0.06501923502213657,0.0624494286371072,0.7710146344606463,0.03834750451153954,0.8010536965383522,0.16008637064466727,-0.050083393569701595,0.2320348778278136,1.5665070110507704,0.14826233315325732,0.0039163696212985,90,0.7518664850188879,2.7429600001640564,,,0.6195555094982623,,0.07241059226497805,0.004076164370003499,0.46222315559112354,0.17664582367937973,0.7710146344606463,0.03834750451153954,0.03834750451153954,0.019542447252143335,0.017963632990289947,FM,771.0146344606463,38.34750451153954,38.34750451153954,17.96363299028995,19.542447252143337,462.22315559112354,176.64582367937973,,
71,-2.7429600001640564,0.06685206565740609,0.09364491335036416,0.7463801763469939,0.05074032156036528,0.6579342890272123,0.149580831032167,0.13865555566753648,0.2777594943639772,1.4259757693521502,0.26985837897994885,0.004936260912911637,90,0.7576194622509018,2.7429600001640564,0.4513192524166755,0.020801875396244788,0.4064476311059012,0.8577668835225767,0.07353562246655847,0.005381450294059808,0.46222315559112354,0.17664582367937973,0.7463801763469939,0.05074032156036528,0.05074032156036528,0.019542447252143335,0.017963632990289947,FM,746.380176346994,50.74032156036528,50.74032156036528,17.96363299028995,19.542447252143337,462.22315559112354,176.64582367937973,451.31925241667545,20.80187539624479
72,-2.5142000001789837,0.04977841043172759,0.04054267741755705,0.7706568152376752,0.04931336976266095,0.760052467446664,0.20804771331920666,0.013659020395510247,0.21259511236770132,1.534957300794191,0.17608145231172082,0.013053890124809555,90,0.7750437087630258,2.5142000001789837,0.2752756720931451,0.01429363329187763,0.5783533954990688,0.8536290675922139,0.0651178788110805,0.007762014264469577,0.46222315559112354,0.17664582367937973,0.7706568152376752,0.04931336976266095,0.04931336976266095,0.019542447252143335,0.01784957794017064,FM,770.6568152376751,49.31336976266095,49.31336976266095,17.84957794017064,19.542447252143337,462.22315559112354,176.64582367937973,275.2756720931451,14.29363329187763
73,-2.5142000001789837,0.057487263091830984,0.06204158828207623,0.7484010728455914,0.04857621107381892,0.6879850016931914,0.17880900254169552,0.08598107458145086,0.23409025384963159,1.4750669191471977,0.21106578921449873,0.5312090608057948,90,0.7455964280086176,2.5142000001789837,0.010764052700460991,0.007166187079963693,0.7265939498397281,0.7373580025401891,0.15855984270273527,0.05587452808450509,0.46222315559112354,0.17664582367937973,0.7484010728455914,0.04857621107381892,0.04857621107381892,0.019542447252143335,0.01784957794017064,FM,748.4010728455914,48.57621107381892,48.57621107381892,17.84957794017064,19.542447252143337,462.22315559112354,176.64582367937973,10.76405270046099,7.166187079963693
74,-2.2856800001968782,0.05070683475669176,0.04588626047040055,0.7603644106212428,0.050486692929334116,0.7309331245237446,0.21089231269851375,0.03832711797473456,0.22546141881370613,1.5200088679483594,0.1914435440473174,0.005901484142141755,89,0.7592441449348699,2.2856800001968782,0.3503437313019667,0.027562543286922068,0.5508487582586437,0.9011924895606104,0.061975387960205755,0.0057347915069692465,0.46222315559112354,0.17664582367937973,0.7603644106212428,0.050486692929334116,0.050486692929334116,0.019542447252143335,0.011810044178187937,FM,760.3644106212428,50.48669292933412,50.48669292933412,11.810044178187937,19.542447252143337,462.22315559112354,176.64582367937973,350.3437313019667,27.562543286922068
75,-2.2856800001968782,0.037928530306488545,0.03460816839898421,0.7875879311362722,0.06526278655315143,0.766767125449441,0.28256759922609087,0.020402094139844267,0.22032330366544303,1.5449403660330001,0.17841564066442583,0.0075308060321041155,89,0.775453386544589,2.2856800001968782,0.05187479898670366,0.048030015067776155,0.8224157904896282,0.8742905894763319,0.048230027345045445,0.022094279210668578,0.46222315559112354,0.17664582367937973,0.7875879311362722,0.06526278655315143,0.06526278655315143,0.019542447252143335,0.011810044178187937,FM,787.5879311362722,65.26278655315143,65.26278655315143,11.810044178187937,19.542447252143337,462.22315559112354,176.64582367937973,51.87479898670367,48.030015067776155
76,-2.0571200002187524,0.07516156897833133,0.09228525970829521,0.7521161787449898,0.041737775647068216,0.6743438978577279,0.1371319140541165,0.14026513735189514,0.27244476129007816,1.4312906454567353,0.2680035203993989,0.0053787916417463826,90,0.7658710556961421,2.0571200002187524,0.5062070064075652,0.017149501088274958,0.3904683865145787,0.8966753929221439,0.08117821454863783,0.005328401708624603,0.46222315559112354,0.17664582367937973,0.7521161787449898,0.041737775647068216,0.041737775647068216,0.019542447252143335,0.006427235731853488,FM,752.1161787449898,41.73777564706822,41.73777564706822,6.4272357318534885,19.542447252143337,462.22315559112354,176.64582367937973,506.20700640756525,17.149501088274956
77,-2.0571200002187524,0.05123720457415503,0.045421493289342585,0.7651983247326654,0.04767074102995433,0.6928145474579043,0.2088106627015348,0.08994259811790145,0.2247421381050029,1.4879975376082692,0.18113483437331732,0.004577732429512987,89,0.7196094554396794,2.0571200002187524,0.010138645608510743,0.007155975615179783,0.49645167241275245,0.5065903180212632,0.06344813007567233,0.033466288281962076,0.46222315559112354,0.17664582367937973,0.7651983247326654,0.04767074102995433,0.04767074102995433,0.019542447252143335,0.006427235731853488,FM,765.1983247326654,47.670741029954335,47.670741029954335,6.4272357318534885,19.542447252143337,462.22315559112354,176.64582367937973,10.138645608510743,7.155975615179783
78,-1.8284000002461167,0.07654107270952083,0.11355949558673174,0.740534007990982,0.05095051102563085,0.6366684512386395,0.12832655222390096,0.1793562122206159,0.3083278332685383,1.410682245100148,0.30549349329223313,0.5577427427340363,90,0.7574673393762525,1.8284000002461167,0.012042931686465419,0.007873392672184624,0.6856011556335563,0.6976440873200217,0.17392162962093027,0.05750339756765577,0.46222315559112354,0.17664582367937973,0.740534007990982,0.05095051102563085,0.05095051102563085,0.019542447252143335,0.01612661375731198,canting,740.534007990982,50.950511025630846,50.950511025630846,16.12661375731198,19.542447252143337,462.22315559112354,176.64582367937973,12.042931686465419,7.8733926721846235
79,-1.8284000002461167,0.04222753109410787,0.05710463186885674,0.7715890069137528,0.06511664828245989,0.717177164742018,0.24025349264450174,0.05739810859945501,0.23359301998821036,1.524403487180033,0.21496413756219268,0.0040054066680400326,90,0.7783811994158318,1.8284000002461167,0.40336434820230416,0.015148225585130412,0.5334046188295803,0.9367689670318845,0.047471289088419556,0.005326174364601516,0.46222315559112354,0.17664582367937973,0.7715890069137528,0.06511664828245989,0.06511664828245989,0.019542447252143335,0.01612661375731198,canting,771.5890069137528,65.11664828245989,65.11664828245989,16.12661375731198,19.542447252143337,462.22315559112354,176.64582367937973,403.36434820230414,15.148225585130412
80,-1.599840000281278,0.05528512683052324,0.04473118512218305,0.7647021248373747,0.0449868131994464,0.7377439663278316,0.18731024535250543,0.038325412894929384,0.2141132614625038,1.5342586199434307,0.17838481986751656,0.007446646515791275,90,0.7589454661715431,1.599840000281278,0.4016350668481323,0.018385298060499353,0.5207262839608799,0.9223613508090123,0.06325463070374364,0.006296721458138598,0.46222315559112354,0.17664582367937973,0.7647021248373747,0.0449868131994464,0.0449868131994464,0.019542447252143335,0.01585477788783262,canting,764.7021248373746,44.986813199446395,44.986813199446395,15.85477788783262,19.542447252143337,462.22315559112354,176.64582367937973,401.63506684813234,18.385298060499352
81,-1.599840000281278,0.06397518151356639,0.08070449760051376,0.793303784292986,0.044547398053429006,0.8561045849438402,0.1590327094775408,-0.09909114409581876,0.25831122444419585,1.6362285312627352,0.15563625135126058,0.002691536724691668,90,0.7750889583607217,1.599840000281278,,,0.6366246675240298,,0.06802611391543754,0.005318903047667275,0.46222315559112354,0.17664582367937973,0.793303784292986,0.044547398053429006,0.044547398053429006,0.019542447252143335,0.01585477788783262,canting,793.3037842929859,44.547398053429006,44.547398053429006,15.85477788783262,19.542447252143337,462.22315559112354,176.64582367937973,,
82,-1.3715100003281055,0.05686211110731648,0.055070707563247966,0.7709974592317634,0.04556329322808017,0.7326703456204655,0.181524976025603,0.05552075918049894,0.22537583722480564,1.5302516424503287,0.20509550422601106,0.004468302280851262,90,0.7789134579191381,1.3715100003281055,0.40541897188180787,0.028762240205703546,0.5267304091556424,0.9321493810374503,0.06653484519649172,0.0051762315631661525,0.46222315559112354,0.17664582367937973,0.7709974592317634,0.04556329322808017,0.04556329322808017,0.019542447252143335,0.01749306499935795,canting,770.9974592317634,45.56329322808017,45.56329322808017,17.49306499935795,19.542447252143337,462.22315559112354,176.64582367937973,405.41897188180786,28.762240205703545
83,-1.3715100003281055,0.05598367762636303,0.0691536858161026,0.7588939407081666,0.0504796767873409,0.6989361623511395,0.1817721944276909,0.0831497779999709,0.24441427542405633,1.5108534017662878,0.23036989529875998,0.005766780103048002,90,0.7694864507865735,1.3715100003281055,0.3841469278230117,0.014877037233120147,0.4994047721897387,0.8835517000127504,0.06108137980642975,0.005673587172659075,0.46222315559112354,0.17664582367937973,0.7588939407081666,0.0504796767873409,0.0504796767873409,0.019542447252143335,0.01749306499935795,canting,758.8939407081666,50.4796767873409,50.4796767873409,17.49306499935795,19.542447252143337,462.22315559112354,176.64582367937973,384.1469278230117,14.877037233120147
84,-1.1428700003937455,0.06476327502846174,0.049163573017032135,0.7630887350727453,0.038063215936750355,0.748307087214047,0.16004311208541036,0.024762707617184312,0.2136404396170562,1.5814288637403524,0.18041850186082922,0.005081294009387172,90,0.7640136086332665,1.1428700003937455,0.38145956637809264,0.02798268771111477,0.5419191049389491,0.9233786713170418,0.07110279591055445,0.005597334140937464,0.46222315559112354,0.17664582367937973,0.7630887350727453,0.038063215936750355,0.038063215936750355,0.019542447252143335,0.009022208575801534,canting,763.0887350727453,38.06321593675035,38.06321593675035,9.022208575801534,19.542447252143337,462.22315559112354,176.64582367937973,381.45956637809263,27.98268771111477
85,-1.1428700003937455,0.07242507983913794,0.10075551156391736,0.7437835117440131,0.04659235904528784,0.6559205402774491,0.1385435574583349,0.1494176620748475,0.28769762157883727,1.4867534917184846,0.2834042061447915,0.005474765322142765,90,0.7606240819549099,1.1428700003937455,0.5022452634838608,0.017087093045052418,0.3661241764475799,0.8683694399314407,0.0793025752999832,0.005993788306234611,0.46222315559112354,0.17664582367937973,0.7437835117440131,0.04659235904528784,0.04659235904528784,0.019542447252143335,0.009022208575801534,canting,743.7835117440131,46.59235904528784,46.59235904528784,9.022208575801534,19.542447252143337,462.22315559112354,176.64582367937973,502.24526348386075,17.087093045052416
86,-0.9142200004922229,0.06198527830636054,0.049703000881342364,0.7766288015428355,0.04046773127912466,0.748508609847396,0.16717931026950447,0.044810010585826635,0.2160212971529085,1.6400978430780695,0.18773036179552782,0.004908085736096781,90,0.7728611849055609,0.9142200004922229,0.3994442984736799,0.02980800920777243,0.5422942072559205,0.9417385057296004,0.0714805877200456,0.005563145982937965,0.46222315559112354,0.17664582367937973,0.7766288015428355,0.04046773127912466,0.04046773127912466,0.019542447252143335,0.008468291131714,canting,776.6288015428355,40.46773127912466,40.46773127912466,8.468291131714,19.542447252143337,462.22315559112354,176.64582367937973,399.4442984736799,29.808009207772432
87,-0.9142200004922229,0.06323289302362733,0.06317520459839046,0.7584495891383769,0.042847350875953406,0.7070171561608453,0.16348468799534913,0.08153763807712394,0.23289204007202005,1.6120057129565428,0.2142969188502761,0.004599544095266771,90,0.7605347827287074,0.9142200004922229,0.3761578088137604,0.03183619255807281,0.526777632760232,0.9029354415739924,0.06586142767510214,0.01819149952198105,0.46222315559112354,0.17664582367937973,0.7584495891383769,0.042847350875953406,0.042847350875953406,0.019542447252143335,0.008468291131714,canting,758.449589138377,42.84735087595341,42.84735087595341,8.468291131714,19.542447252143337,462.22315559112354,176.64582367937973,376.15780881376037,31.83619255807281
88,-0.6856500006563115,0.07057978212627582,0.06750869298531519,0.7968522721798599,0.037989296599417216,0.8450283592340176,0.14734590253285057,-0.08565810039606599,0.2351506184784442,1.8093722332553268,0.15605467402311554,0.005819205879042807,90,0.7884973977555112,0.6856500006563115,,,0.6409260763171185,,0.07961111203633675,0.005831759897747254,0.46222315559112354,0.17664582367937973,0.7968522721798599,0.037989296599417216,0.037989296599417216,0.019542447252143335,0.011737452953264593,canting,796.8522721798598,37.989296599417216,37.989296599417216,11.737452953264594,19.542447252143337,462.22315559112354,176.64582367937973,,
89,-0.6856500006563115,0.07695289443903745,0.07722370628288851,0.7925806349034569,0.036590808826442424,0.8519835377125287,0.1359884894150076,-0.11330276651193494,0.2466541718309532,1.826621670506406,0.15581241336194984,0.004019438407305514,90,0.7859292714388276,0.6856500006563115,,,0.6345097993724536,,0.08342660695723997,0.011849938841607259,0.46222315559112354,0.17664582367937973,0.7925806349034569,0.036590808826442424,0.036590808826442424,0.019542447252143335,0.011737452953264593,canting,792.5806349034568,36.59080882644243,36.59080882644243,11.737452953264594,19.542447252143337,462.22315559112354,176.64582367937973,,
90,-0.45703000098461805,0.06932442519839799,0.08484133014280322,0.7551508690012025,0.0442401953935832,0.6807564069186597,0.14783291077580704,0.12458824561025673,0.26266040157573667,1.7246070680687215,0.2550782617047166,0.0058213521425092615,90,0.764731299482365,0.45703000098461805,0.4594162712953904,0.010546755001538954,0.44149205651326184,0.9009083278086523,0.07153461947422607,0.005644061797647581,0.46222315559112354,0.17664582367937973,0.7551508690012025,0.0442401953935832,0.0442401953935832,0.019542447252143335,0.015579103936925853,canting,755.1508690012025,44.2401953935832,44.2401953935832,15.579103936925854,19.542447252143337,462.22315559112354,176.64582367937973,459.4162712953904,10.546755001538955
91,-0.45703000098461805,0.07389502416204587,0.09129349412493618,0.7690447789549097,0.04258350817849918,0.6908237950652124,0.13915824883377462,0.13857954902560707,0.27131215358136834,1.7085157888301363,0.27067984194726247,0.21209732781554602,90,0.7807034226039579,0.45703000098461805,0.20085581259436147,0.04407697978493688,0.6472941895261255,0.848150002120487,0.10958606424737113,0.03755283252838822,0.46222315559112354,0.17664582367937973,0.7690447789549097,0.04258350817849918,0.04258350817849918,0.019542447252143335,0.015579103936925853,canting,769.0447789549097,42.58350817849918,42.58350817849918,15.579103936925854,19.542447252143337,462.22315559112354,176.64582367937973,200.85581259436148,44.07697978493688
92,-0.228470001969624,0.07380200911169772,0.054350605867834564,0.7684334020751501,0.03348120825180434,0.7514834914834563,0.1405768729462115,0.03230568245284068,0.21408860198533708,1.8468848763956576,0.18441169835088206,0.005996038109638935,90,0.770734053315631,0.228470001969624,0.41889738872465543,0.012985944887636722,0.5380654305257448,0.9569628192504003,0.07941733951640291,0.006544391474619558,0.46222315559112354,0.17664582367937973,0.7684334020751501,0.03348120825180434,0.03348120825180434,0.019542447252143335,0.011121824117316619,canting,768.4334020751501,33.48120825180434,33.48120825180434,11.121824117316619,19.542447252143337,462.22315559112354,176.64582367937973,418.89738872465546,12.985944887636721
93,-0.228470001969624,0.10637447610111855,0.12797468568831086,0.7954487553999998,0.029055944354245467,0.8761084059167966,0.10387858167060249,-0.20465688130731713,0.3243103261255497,2.0101907504028684,0.1693333631855383,0.059925532104652283,90,0.7613809806693383,0.228470001969624,,,0.67743454298212,,0.11550369048016404,0.019686368570317674,0.46222315559112354,0.17664582367937973,0.7954487553999998,0.029055944354245467,0.029055944354245467,0.019542447252143335,0.011121824117316619,canting,795.4487553999999,29.055944354245465,29.055944354245465,11.121824117316619,19.542447252143337,462.22315559112354,176.64582367937973,,
94,-0.0001627882059609971,0.05451926039989044,0.047630409793173935,0.7804670237351703,0.04531317519020362,0.799724944344414,0.18972032836700978,-0.027144352146206696,0.21771153351478473,1.9341306953733313,0.15501799637669764,0.005834544879408283,90,0.7700249405276552,0.0001627882059609971,,,0.5914805786478742,,0.0585745650630834,0.006589379202068731,0.46222315559112354,0.17664582367937973,0.7804670237351703,0.04531317519020362,0.04531317519020362,0.019542447252143335,0.006790943416531663,AFM,780.4670237351703,45.31317519020362,45.31317519020362,6.790943416531663,19.542447252143337,462.22315559112354,176.64582367937973,,
95,-0.0001627882059609971,0.06077467199212949,0.045236015953215004,0.7741749322800602,0.04024924837686373,0.7689767061674799,0.17049127019439764,0.008182029939850202,0.21153543167221395,1.9013098156774075,0.17213795246227126,0.041335280845186395,90,0.7728597775581163,0.0001627882059609971,0.3080062478322,0.02370571606285524,0.6510532265172959,0.9590594743494959,0.07192657220375642,0.01606510255152023,0.46222315559112354,0.17664582367937973,0.7741749322800602,0.04024924837686373,0.04024924837686373,0.019542447252143335,0.006790943416531663,AFM,774.1749322800601,40.249248376863726,40.249248376863726,6.790943416531663,19.542447252143337,462.22315559112354,176.64582367937973,308.00624783219996,23.70571606285524
96,0.22855000196893457,0.05955548836441679,0.04855968704470173,0.7774204798647294,0.04179310221563668,0.7908717946804977,0.17992800078843788,-0.020757753036152963,0.2238999961692677,1.9010254192387923,0.16304188326043395,0.005647264121959397,89,0.767551506033517,0.22855000196893457,,,0.5847118159587888,,0.0678489552056923,0.006160985754196936,0.46222315559112354,0.17664582367937973,0.7774204798647294,0.04179310221563668,0.04179310221563668,0.019542447252143335,0.008583999745234102,canting,777.4204798647294,41.79310221563668,41.79310221563668,8.583999745234102,19.542447252143337,462.22315559112354,176.64582367937973,,
97,0.22855000196893457,0.06264725441351376,0.04714387693987287,0.775203379962525,0.03917384655399339,0.7649565003411668,0.16541106564216776,0.016614952743509936,0.212570732822296,1.869739802070631,0.17887030012844213,0.7823445323897702,90,0.7786242869839679,0.22855000196893457,0.00994003406693289,0.007811203881663982,0.8832210016103551,0.893161035677288,0.1682076526627142,0.06999943299726707,0.46222315559112354,0.17664582367937973,0.775203379962525,0.03917384655399339,0.03917384655399339,0.019542447252143335,0.008583999745234102,canting,775.203379962525,39.17384655399339,39.17384655399339,8.583999745234102,19.542447252143337,462.22315559112354,176.64582367937973,9.94003406693289,7.811203881663983
98,0.4571400009843811,0.05857750980137837,0.05841312578105734,0.7929833983290081,0.04417481030229074,0.8313490660774601,0.17612809879983263,-0.057231187465815035,0.22879741292544592,1.872858932761897,0.15443805312809872,0.00572822890574772,90,0.7821018757417835,0.4571400009843811,,,0.6278834515164996,,0.06649242757354408,0.006449515003511274,0.46222315559112354,0.17664582367937973,0.7929833983290081,0.04417481030229074,0.04417481030229074,0.019542447252143335,0.014725624773942042,canting,792.9833983290081,44.174810302290744,44.174810302290744,14.725624773942043,19.542447252143337,462.22315559112354,176.64582367937973,,
99,0.4571400009843811,0.07328523840641513,0.0616834724882227,0.7886981233618238,0.03523999654607327,0.826333338247439,0.14207067801965867,-0.07026052177501627,0.22486914447652123,1.869374627389365,0.1564585940748924,0.015075105073884884,90,0.784750626729459,0.4571400009843811,,,0.6453684034601682,,0.08632690914294017,0.0102262253700239,0.46222315559112354,0.17664582367937973,0.7886981233618238,0.03523999654607327,0.03523999654607327,0.019542447252143335,0.014725624773942042,canting,788.6981233618237,35.23999654607327,35.23999654607327,14.725624773942043,19.542447252143337,462.22315559112354,176.64582367937973,,
100,0.685660000656302,0.0581952839095998,0.06515059909449418,0.7745310563419838,0.047459320051148196,0.7192477463223149,0.17629351015347988,0.08026342995495758,0.23797575490446937,1.6938703834512319,0.22502455748552552,0.004164439124949636,90,0.7811720490819638,0.685660000656302,0.40935072655909044,0.07402655991756167,0.5148176942195601,0.9241684207786506,0.06174278805528331,0.006183616164845734,0.46222315559112354,0.17664582367937973,0.7745310563419838,0.047459320051148196,0.047459320051148196,0.019542447252143335,0.011281806820011118,canting,774.5310563419838,47.4593200511482,47.4593200511482,11.281806820011118,19.542447252143337,462.22315559112354,176.64582367937973,409.35072655909045,74.02655991756167
101,0.685660000656302,0.06450414469430299,0.048218221039446535,0.7764681282319391,0.03794957855155062,0.7685641159092186,0.16066564305433584,0.013232035789992205,0.21266628448767186,1.738784888640915,0.18038628524900827,0.005110571171487551,90,0.7809787243741986,0.685660000656302,0.4192200594663156,0.01701140124899725,0.5456165397802093,0.9648365992465249,0.0700654705595548,0.0062941082318814425,0.46222315559112354,0.17664582367937973,0.7764681282319391,0.03794957855155062,0.03794957855155062,0.019542447252143335,0.011281806820011118,canting,776.4681282319391,37.94957855155062,37.94957855155062,11.281806820011118,19.542447252143337,462.22315559112354,176.64582367937973,419.22005946631555,17.01140124899725
102,0.9142500004922067,0.0762690656915718,0.10664427182677005,0.7602253242206412,0.046456694161864806,0.6665441680860936,0.13164361666175828,0.16549869087166594,0.29647799352220866,1.5440762578818803,0.2986851544477095,0.010349274715089653,90,0.7767418236884769,0.9142500004922067,0.512356712913314,0.06857351308542917,0.3479445223652914,0.8603012352786054,0.08071506489683603,0.007880128521640275,0.46222315559112354,0.17664582367937973,0.7602253242206412,0.046456694161864806,0.046456694161864806,0.019542447252143335,0.022369335857575057,canting,760.2253242206411,46.4566941618648,46.4566941618648,22.369335857575056,19.542447252143337,462.22315559112354,176.64582367937973,512.356712913314,68.57351308542917
103,0.9142500004922067,0.06679906956116265,0.06232915977176509,0.7680780997547094,0.039953721894654994,0.7200970762680107,0.15530189042335327,0.08073029393067864,0.2297921755520443,1.6121720060565126,0.21237370857764032,0.005145048816708395,90,0.7707835516985972,0.9142500004922067,0.4447894247134561,0.03263997179114009,0.4716819684857912,0.9164713931992473,0.07191801620162003,0.005864724099781513,0.46222315559112354,0.17664582367937973,0.7680780997547094,0.039953721894654994,0.039953721894654994,0.019542447252143335,0.022369335857575057,canting,768.0780997547095,39.953721894655,39.953721894655,22.369335857575056,19.542447252143337,462.22315559112354,176.64582367937973,444.7894247134561,32.639971791140084
104,1.1428700003937455,0.04410310224593866,0.04807304699855175,0.7753287822660571,0.05897396754231763,0.735102903091782,0.2329994887729402,0.045077531337506756,0.22273755747892574,1.5886122020915145,0.19842541470420455,0.010588896954556741,90,0.7778764155429858,1.1428700003937455,0.2945374462900875,0.014389644871757003,0.5767136408364818,0.8712510871265693,0.05401711080886833,0.0061337344130060565,0.46222315559112354,0.17664582367937973,0.7753287822660571,0.05897396754231763,0.05897396754231763,0.019542447252143335,0.009742631499423265,canting,775.328782266057,58.97396754231763,58.97396754231763,9.742631499423265,19.542447252143337,462.22315559112354,176.64582367937973,294.5374462900875,14.389644871757003
105,1.1428700003937455,0.07032582272179663,0.07875145189560327,0.7806498098594689,0.03906914923135752,0.8360894782950333,0.1470510543226789,-0.09721365706020532,0.2525561074971196,1.676523380249589,0.15116575292284495,0.004181703614507159,90,0.7630915909120239,1.1428700003937455,,,0.6308204481852373,,0.07646028329825094,0.005219939509817945,0.46222315559112354,0.17664582367937973,0.7806498098594689,0.03906914923135752,0.03906914923135752,0.019542447252143335,0.009742631499423265,canting,780.6498098594689,39.06914923135752,39.06914923135752,9.742631499423265,19.542447252143337,462.22315559112354,176.64582367937973,,
106,1.3714300003281246,0.07608414888609648,0.11575660437805516,0.7483723748631763,0.05082789368340323,0.6450552090035317,0.1275837728314741,0.17763466850264645,0.3122419189976683,1.4312432698283506,0.3132377047729268,0.005838960384537953,90,0.7700934315194388,1.3714300003281246,,,,0.834685757350127,0.08333439685719524,0.0057503199235132,0.46222315559112354,0.17664582367937973,0.7483723748631763,0.05082789368340323,0.05082789368340323,0.019542447252143335,0.016994386912865016,canting,748.3723748631763,50.82789368340323,50.82789368340323,16.994386912865018,19.542447252143337,462.22315559112354,176.64582367937973,,
107,1.3714300003281246,0.05004516510598078,0.04270934813195008,0.7602836397155557,0.04990463030389112,0.731461373126542,0.20677548324912215,0.03702084352858062,0.21464059258919574,1.5531387020687173,0.17804426424357067,0.006681324952328774,90,0.7518702773056108,1.3714300003281246,0.2789921243143004,0.04356773693494118,0.5596020215236411,0.8385941458379416,0.059818327121551426,0.011376598632200438,0.46222315559112354,0.17664582367937973,0.7602836397155557,0.04990463030389112,0.04990463030389112,0.019542447252143335,0.016994386912865016,canting,760.2836397155556,49.90463030389112,49.90463030389112,16.994386912865018,19.542447252143337,462.22315559112354,176.64582367937973,278.99212431430044,43.56773693494118
108,1.5998800002812712,0.08767512215936953,0.10502101155021029,0.7813800366446892,0.03244187565272087,0.8486205260826639,0.12037606691023656,-0.1443149577912013,0.2892712790791861,1.6533097943777826,0.15581009469274337,0.004359703327906819,90,0.7503254719328656,1.5998800002812712,,,,,0.10470602187074728,,0.46222315559112354,0.17664582367937973,0.7813800366446892,0.03244187565272087,0.03244187565272087,0.019542447252143335,0.006517530270693443,canting,781.3800366446892,32.441875652720874,32.441875652720874,6.517530270693443,19.542447252143337,462.22315559112354,176.64582367937973,,
109,1.5998800002812712,0.04301318193335587,0.03842793913838067,0.7825113440020539,0.05681545893672512,0.7921841613842665,0.2405396712980704,-0.01077911811807209,0.21360173540143568,1.586260511898376,0.15894502266517288,0.0057665660637197524,90,0.7750402418665829,1.5998800002812712,0.35568349869839067,0.04839152016494226,0.6045706883555191,0.9602541870539097,0.047373697896008565,0.016845401328723215,0.46222315559112354,0.17664582367937973,0.7825113440020539,0.05681545893672512,0.05681545893672512,0.019542447252143335,0.006517530270693443,canting,782.5113440020539,56.81545893672512,56.81545893672512,6.517530270693443,19.542447252143337,462.22315559112354,176.64582367937973,355.6834986983907,48.391520164942264
110,1.828510000246102,0.06422793035125308,0.09309642627746009,0.8057858104451903,0.04619827404190215,0.8782019390245795,0.15442020475774243,-0.1128003355181692,0.2776979119173392,1.6461042344410124,0.16222180739711928,0.007808276968806357,90,0.7791336789844688,1.828510000246102,,,0.6668525470656239,,0.0751169674764071,0.005706697527569929,0.46222315559112354,0.17664582367937973,0.8057858104451903,0.04619827404190215,0.04619827404190215,0.019542447252143335,0.02165844899301743,canting,805.7858104451902,46.19827404190215,46.19827404190215,21.65844899301743,19.542447252143337,462.22315559112354,176.64582367937973,,
111,1.828510000246102,0.0651969533692296,0.06808588160653913,0.7607791326497497,0.042577488925557905,0.7040620252688545,0.15849697762695605,0.09202088787746496,0.23887298415199745,1.4827215096931758,0.2240452676895592,0.0040348151391014,90,0.7652341500554611,1.828510000246102,0.4575734347415461,0.017842813160269817,0.4625551427491569,0.920128577490703,0.06995999972865234,0.005635603105197021,0.46222315559112354,0.17664582367937973,0.7607791326497497,0.042577488925557905,0.042577488925557905,0.019542447252143335,0.02165844899301743,canting,760.7791326497497,42.5774889255579,42.5774889255579,21.65844899301743,19.542447252143337,462.22315559112354,176.64582367937973,457.5734347415461,17.842813160269817
112,2.0571300002187516,0.08443006970646684,0.09821856185916084,0.7552235502825648,0.038222571896575484,0.6733154001283644,0.124619125467772,0.1645220934246945,0.27856473747699423,1.4088905091204187,0.27749283718745743,0.004455174120124202,90,0.765700701157114,2.0571300002187516,,,,0.9034385760763964,0.09346308990557618,0.005228600678570709,0.46222315559112354,0.17664582367937973,0.7552235502825648,0.053042286107785254,0.038222571896575484,0.019542447252143335,0.053042286107785254,FM,755.2235502825648,53.04228610778525,38.22257189657548,53.04228610778525,19.542447252143337,462.22315559112354,176.64582367937973,,
113,2.0571300002187516,0.053567956967587343,0.042347917444530196,0.7696234893631514,0.04595455827253531,0.7527478671176844,0.1933739533619371,0.023351788483263646,0.21250989843284881,1.5387370467675305,0.17463383331092347,0.004782698354181965,90,0.7660397680942886,2.0571300002187516,,,0.563608958294455,,0.057472538107727386,0.005334912769612334,0.46222315559112354,0.17664582367937973,0.7696234893631514,0.053042286107785254,0.04595455827253531,0.019542447252143335,0.053042286107785254,FM,769.6234893631514,53.04228610778525,45.954558272535316,53.04228610778525,19.542447252143337,462.22315559112354,176.64582367937973,,
114,2.2857300001968737,0.0570991729748152,0.06628236869673683,0.7709087942803107,0.04821453138914617,0.716473691712648,0.17919003447471368,0.07760777381731163,0.2400018191881811,1.4898526346028704,0.2275743223245185,0.011157720707568443,90,0.7814861151791083,2.2857300001968737,0.3609578797677818,0.035047390124268885,0.4947646565282551,0.8557225362960369,0.065054449237514,0.007214023711336679,0.46222315559112354,0.17664582367937973,0.7709087942803107,0.04821453138914617,0.04821453138914617,0.019542447252143335,0.012308187336460899,FM,770.9087942803106,48.214531389146174,48.214531389146174,12.308187336460898,19.542447252143337,462.22315559112354,176.64582367937973,360.95787976778183,35.04739012426889
115,2.2857300001968737,0.05389345288109558,0.05307687256273775,0.7715559959226452,0.04847649959222987,0.7298631380154805,0.1913228736405006,0.05699045260973623,0.22434502703424736,1.5087061635891263,0.20194424692710228,0.0049627940224178935,90,0.774795531247495,2.2857300001968737,0.40538286217826813,0.051085223217251285,0.5158211841142986,0.9212040462925667,0.05931236785510151,0.015743120305030625,0.46222315559112354,0.17664582367937973,0.7715559959226452,0.04847649959222987,0.04847649959222987,0.019542447252143335,0.012308187336460899,FM,771.5559959226453,48.47649959222987,48.47649959222987,12.308187336460898,19.542447252143337,462.22315559112354,176.64582367937973,405.3828621782681,51.08522321725128
116,2.5143500001789727,0.07800285972662037,0.08887829428443983,0.7996220527220441,0.03819542935384959,0.8693326021103983,0.13367800164640145,-0.13249519163669285,0.26543106614131273,1.6343582508243322,0.1594967068630299,0.008816258489743932,90,0.7849392577992986,2.5143500001789727,,,0.6859409594753386,,0.0910165998620732,0.0070523608748779285,0.46222315559112354,0.17664582367937973,0.7996220527220441,0.03819542935384959,0.03819542935384959,0.019542447252143335,0.012316435697155553,FM,799.6220527220441,38.19542935384959,38.19542935384959,12.316435697155553,19.542447252143337,462.22315559112354,176.64582367937973,,
117,2.5143500001789727,0.05432750373737723,0.05335529553507556,0.7830961222502507,0.046426251259627196,0.8133020012714973,0.1898220878470761,-0.042097528018435214,0.2244783432401049,1.579417246198355,0.15235961297081457,0.0045821984831524954,90,0.7704831609413829,2.5143500001789727,,,0.6155547857973027,,0.060769500030944154,0.00792107598261806,0.46222315559112354,0.17664582367937973,0.7830961222502507,0.046426251259627196,0.046426251259627196,0.019542447252143335,0.012316435697155553,FM,783.0961222502507,46.42625125962719,46.42625125962719,12.316435697155553,19.542447252143337,462.22315559112354,176.64582367937973,,
118,2.7429100001640596,0.05778998247975306,0.046431392067313816,0.7685331361840684,0.04310194831723787,0.7442277971842283,0.1792241828495675,0.036158252296629514,0.2146234521006083,1.5123245159745884,0.1818593901970536,0.004757561668151556,90,0.7641723037608219,2.7429100001640596,0.39585838459001577,0.040879370143101106,0.5479418897585911,0.9438002743486069,0.06621314921213914,0.005158798015543679,0.46222315559112354,0.17664582367937973,0.7685331361840684,0.04310194831723787,0.04310194831723787,0.019542447252143335,0.021010244738788396,FM,768.5331361840683,43.10194831723787,43.10194831723787,21.010244738788394,19.542447252143337,462.22315559112354,176.64582367937973,395.85838459001576,40.879370143101106
119,2.7429100001640596,0.0644982400609087,0.06079270774516741,0.7662591269889781,0.04116927452907764,0.7248837426732139,0.16599954951480342,0.06771852113411315,0.23630557675660224,1.4834122528492462,0.21609042493218344,0.005421263180191064,89,0.7712612372895793,2.7429100001640596,0.41643383478056795,0.02210379167536663,0.5058123217068657,0.9222461564874337,0.0704694000136126,0.005215045679129387,0.46222315559112354,0.17664582367937973,0.7662591269889781,0.04116927452907764,0.04116927452907764,0.019542447252143335,0.021010244738788396,FM,766.2591269889781,41.16927452907764,41.16927452907764,21.010244738788394,19.542447252143337,462.22315559112354,176.64582367937973,416.43383478056796,22.10379167536663
120,2.9715400001514367,0.03732500695672566,0.04206592327497644,0.7675911159730464,0.06882912011070698,0.7299580692990488,0.27564333800965374,0.03580446647552838,0.2190284081762015,1.5279955241900158,0.18819200888113896,0.5423916353733472,90,0.7662809650757517,2.9715400001514367,0.00968468886865903,0.007804254834340752,0.7578574180779974,0.7675421069466565,0.13717722386387327,0.057887400280589564,0.46222315559112354,0.17664582367937973,0.7675911159730464,0.06882912011070698,0.06882912011070698,0.019542447252143335,0.018437852868326193,FM,767.5911159730464,68.82912011070698,68.82912011070698,18.437852868326193,19.542447252143337,462.22315559112354,176.64582367937973,9.68468886865903,7.804254834340752
121,2.9715400001514367,0.06497248460746174,0.05502603941310581,0.7622721659238474,0.039183046668642765,0.7299353956821389,0.15961560274025505,0.05376777494183991,0.22094045915043634,1.489885641717366,0.19656594295452987,0.0050464794957666755,90,0.7660136563727453,2.9715400001514367,0.41348846927550675,0.02645336289557122,0.5118690916309087,0.9253575609064154,0.07092873596892027,0.005971895627886094,0.46222315559112354,0.17664582367937973,0.7622721659238474,0.039183046668642765,0.039183046668642765,0.019542447252143335,0.018437852868326193,FM,762.2721659238474,39.18304666864277,39.18304666864277,18.437852868326193,19.542447252143337,462.22315559112354,176.64582367937973,413.48846927550676,26.453362895571217
122,3.200090000140621,0.0505711839014098,0.04015056561921585,0.7758346183791583,0.04881565887195791,0.7690204672117898,0.21200859925397714,0.008944816897557818,0.21985180430817966,1.5325114072485073,0.17226900448511195,0.00675665810570699,89,0.7672512254509019,3.200090000140621,0.3329554796609434,0.024501084581939808,0.5904318098353047,0.9233872894962482,0.06005515941248524,0.005609603706821465,0.46222315559112354,0.17664582367937973,0.7758346183791583,0.04881565887195791,0.04881565887195791,0.019542447252143335,0.0036943097193475956,FM,775.8346183791583,48.81565887195791,48.81565887195791,3.6943097193475958,19.542447252143337,462.22315559112354,176.64582367937973,332.9554796609434,24.501084581939807
123,3.200090000140621,0.06466936461240542,0.0726012736352055,0.7703819590117738,0.0433369307637063,0.712116157564091,0.15912892543204493,0.09358731943758963,0.24576716732309117,1.4562148714324519,0.23693819302004354,0.009488467136470632,90,0.7813199096877257,3.200090000140621,0.40716394320621485,0.012200422011942158,0.4842757198175046,0.8914396630237195,0.0749728533561884,0.007383946705025479,0.46222315559112354,0.17664582367937973,0.7703819590117738,0.0433369307637063,0.0433369307637063,0.019542447252143335,0.0036943097193475956,FM,770.3819590117738,43.3369307637063,43.3369307637063,3.6943097193475958,19.542447252143337,462.22315559112354,176.64582367937973,407.16394320621487,12.200422011942159
