Repository: sadityakr/Large-MR-due-to-interlayer-hybridization-CrSBr

# Large magnetoresistance from interlayer hybridization in CrSBr: data and analysis code

Data, analysis scripts and Jupyter notebooks for the paper
([arXiv:2608.11389](https://doi.org/10.48550/arXiv.2608.11389))

> **Large bias-tunable magnetoresistance from spin-dependent interlayer
> hybridization in van der Waals antiferromagnet CrSBr-based heterostructures**

The work studies vertical tunnelling transport through a graphene / CrSBr /
graphene junction ("Device 2"). Current-voltage curves
I(V) were recorded as a function of magnetic field applied along the crystal
**b** axis and the **c** axis, at temperatures from 3 K to 160 K. The

File: output/IV_H_scans/dataframes/b_scans/TMR_ratio_vs_V_100K.csv
Voltage (V),TMR_Ratio,TMR_Error
-1.0,1.4984727384584169,0.003325146920262066
-0.9899497487437185,1.5029330352864554,0.003336662210378871
-0.9798994974874372,1.5069538687662976,0.0033469987248764366
-0.9698492462311558,1.5131356201232136,0.003365904949829186
-0.9597989949748744,1.5173140893476944,0.0033776890197645014
-0.949748743718593,1.523712673133959,0.003392069111617364
-0.9396984924623115,1.5280640301724209,0.0033994530761066654
-0.9296482412060302,1.5346634741886787,0.0034117815800018512
-0.9195979899497487,1.5391287077500984,0.0034203106482848366
-0.9095477386934674,1.5459577679535987,0.003435577373958167
-0.8994974874371859,1.5505863785140024,0.0034464224592304373
-0.8894472361809045,1.5576507581107997,0.003459302448368441
-0.8793969849246231,1.5624098905278878,0.003467153689277451
-0.8693467336683417,1.569664400858268,0.0034784195858512073
-0.8592964824120604,1.5745904513525704,0.003487488426307751
-0.8492462311557789,1.5821168256391955,0.0034977334246169894
-0.8391959798994975,1.5872204955782339,0.0035034132369176872
-0.8291457286432161,1.594978450919586,0.0035188906056399486
-0.8190954773869347,1.6002321183082173,0.0035278005213327177
-0.8090452261306533,1.608254001718789,0.0035359135475862406
-0.7989949748743719,1.6136766869484334,0.0035433507289275913
-0.7889447236180904,1.6219535177750437,0.0035518235691981764
-0.778894472361809,1.6275824850558145,0.003557005717137935
-0.7688442211055276,1.636161809421885,0.0035624832081483848
-0.7587939698492463,1.6419474168048005,0.003569601640346072
-0.7487437185929648,1.6508000852266085,0.0035773157816760422
-0.7386934673366834,1.656807644617782,0.0035842667831092107
-0.728643216080402,1.6659839632704263,0.0035985622504352485
-0.7185929648241206,1.6721980797173883,0.003606729558649204
-0.7085427135678393,1.681668491367115,0.0036125906999241084
-0.6984924623115578,1.6880874617527313,0.0036194855253692463
-0.6884422110552764,1.697874027851791,0.003628199923265618
-0.6783919597989949,1.7045322100230027,0.0036329363268366487
-0.6683417085427136,1.7147460028459351,0.0036435609851747995
-0.6582914572864322,1.721678929681801,0.0036554555413762335
-0.6482412060301508,1.7323126488251577,0.0036642054935861054
-0.6381909547738693,1.7395655408066755,0.0036796618753924906
-0.6281407035175879,1.750562082238709,0.0036822408577834153
-0.6180904522613065,1.7580192275954352,0.003694384128049389
-0.6080402010050251,1.769426208936779,0.0037089206691357126
-0.5979899497487438,1.777224617106504,0.0037190936246815987
-0.5879396984924623,1.789205469409472,0.0037335561158389043
-0.5778894472361809,1.7973427942677689,0.003742671378086323
-0.5678391959798995,1.8098160880272223,0.00377181680188927
-0.5577889447236181,1.8182427765586695,0.003793324635528571
-0.5477386934673367,1.8312820737477578,0.0038166895942751966
-0.5376884422110553,1.8401549089731302,0.0038338265768943993
-0.5276381909547738,1.853684827756968,0.0038722706254075406
-0.5175879396984925,1.8629438155185094,0.003907442980194607
-0.507537688442211,1.8771741023562223,0.003956990413135527
-0.4974874371859297,1.886839825282337,0.003986038813291104
-0.48743718592964824,1.901746024733562,0.004041852086279498
-0.4773869346733668,1.911896950429789,0.004084785563468128
-0.46733668341708545,1.9275586670445213,0.0041419950386573255
-0.457286432160804,1.9381504004081778,0.0041878916625435695
-0.44723618090452255,1.954476384621405,0.0042750518114218735
-0.4371859296482412,1.96563893506836,0.004332735912560656
-0.42713567839195976,1.9827081303348817,0.0044067834400614405
-0.4170854271356784,1.9944467601653202,0.004465277303965101
-0.40703517587939697,2.012434385481859,0.004575198301531868
-0.3969849246231155,2.0247198402530127,0.004653238067390484
-0.3869346733668342,2.0434891808994555,0.004784205593919528
-0.37688442211055273,2.0563122462719954,0.004884772781834106
-0.3668341708542714,2.0760241398283545,0.0050508424334411725
-0.35678391959798994,2.0893428188983187,0.005167476939926796
-0.3467336683417085,2.1098958694904475,0.005364027833254725
-0.33668341708542715,2.130886512382538,0.005586327932147282
-0.3266331658291457,2.145313937968847,0.005749945520611291
-0.31658291457286436,2.1673611648388373,0.005974790273567418
-0.3065326633165829,2.182251932692362,0.006136188920159133
-0.29648241206030146,2.2052990806167627,0.0064437331414324405
-0.2864321608040201,2.2211440772610604,0.006682473490008329
-0.27638190954773867,2.245610889544719,0.0070368083953852925
-0.26633165829145733,2.2621287226530225,0.00727576916215058
-0.2562814070351759,2.287249149934351,0.00765547105664983
-0.24623115577889443,2.3043256617547323,0.007948237450155647
-0.2361809045226131,2.3306265416675935,0.0084343756472375
-0.22613065326633164,2.348559547792858,0.00879801507558901
-0.2160804020100502,2.375983792191614,0.009444870841562201
-0.20603015075376885,2.3947751478275587,0.00992148471559592
-0.1959798994974874,2.423609279644593,0.010544058818782003
-0.18592964824120606,2.443308631814474,0.010996028799947946
-0.1758793969849246,2.4741717923494617,0.01185493534218686
-0.16582914572864316,2.4951237322874276,0.012427991081992523
-0.15577889447236182,2.5263835768133567,0.013397466649979947
-0.14572864321608037,2.5473302446662074,0.014009101381567926
-0.13567839195979903,2.5796496478821402,0.015137756272402176
-0.12562814070351758,2.601500149407817,0.016007027858060262
-0.11557788944723613,2.6343996753352563,0.017439488174213053
-0.10552763819095479,2.6565688835885055,0.018455311770123245
-0.09547738693467334,2.6893644814322895,0.019998137481196318
-0.085427135678392,2.71046146052547,0.021227380369966912
-0.07537688442211055,2.7410753128946004,0.02303303586941485
-0.0653266331658291,2.760606166284779,0.024225011715895372
-0.055276381909547756,2.7894281335780677,0.026175240240401833
-0.045226130653266305,2.80744407954221,0.027680078172706974
-0.035175879396984966,2.829816945543029,0.029197392207394694
-0.025125628140703515,2.839726951564997,0.030098474195729755
-0.015075376884422065,2.839146352376679,0.03084689978638093
-0.005025125628140725,2.7770618671765517,0.03085705403298453
0.005025125628140614,3.0922399795836983,0.03298685733278641
0.015075376884422065,3.0241633313832486,0.031692491236321875
0.025125628140703515,3.0108049299504547,0.029902181986913138
0.035175879396984966,3.0053560130518675,0.02851982199925774
0.045226130653266416,2.9926729217608976,0.02637020001428403
0.055276381909547645,2.979306536315181,0.025058094480700156
0.0653266331658291,2.9513834467494795,0.023030379312254406
0.07537688442211055,2.9292556009883137,0.021575631503290903
0.085427135678392,2.8922261083679977,0.019677044651035255
0.09547738693467345,2.865064990206728,0.01850381873337156
0.1055276381909549,2.8225809264515247,0.016815785716362396
0.11557788944723613,2.7941847942345768,0.015748851081460402
0.12562814070351758,2.750995536298094,0.014422196698224502
0.13567839195979903,2.722165110665037,0.013703771945117803
0.14572864321608048,2.6801290381752207,0.012624747392791787
0.15577889447236193,2.6527126201471383,0.011931276906095094
0.16582914572864316,2.612816438660431,0.011020957332387926
0.1758793969849246,2.5867233241045757,0.010448509110503717
0.18592964824120606,2.5486031364932638,0.009671583544213668
0.1959798994974875,2.52409310351408,0.009238407975334553
0.20603015075376896,2.488401311998268,0.008642283682808982
0.2160804020100502,2.465482725892702,0.008256286091109422
0.22613065326633164,2.4319506372849267,0.007704892789867374
0.2361809045226131,2.4103226324485725,0.007373299949754741
0.24623115577889454,2.3788474352626783,0.006914219051310356
0.256281407035176,2.3585329099865957,0.006635492589144831
0.2663316582914572,2.3290070300528773,0.0062540963983020266
0.27638190954773867,2.309890009653729,0.0060153158202553006
0.2864321608040201,2.2820830828989807,0.005686384801349521
0.29648241206030157,2.2640902625131254,0.005481912480709473
0.306532663316583,2.237810586270491,0.005189383372796956
0.31658291457286425,2.220892191412742,0.005004909316799297
0.3266331658291457,2.196129824343274,0.004741894238068906
0.33668341708542715,2.1723022180932974,0.004506864677320934
0.3467336683417086,2.1567870782315577,0.004360298797444375
0.35678391959799005,2.1341765293555177,0.0041502180200586715
0.3668341708542713,2.11956557900962,0.0040235253942341835
0.37688442211055273,2.098108774337063,0.0038333606830384588
0.3869346733668342,2.0841778037136516,0.00371880312649162
0.39698492462311563,2.06389848982585,0.003559485678569746
0.4070351758793971,2.050627300201693,0.0034566103679563153
0.4170854271356783,2.0312258111625225,0.0033103680424713426
0.42713567839195976,2.0186031739713024,0.0032171559525664885
0.4371859296482412,2.0001063922651503,0.003086081871621137
0.44723618090452266,1.9880352272538457,0.003003003913113527
0.4572864321608041,1.9703816449628901,0.002887271016936362
0.46733668341708534,1.9589295554052837,0.0028117823252677217
0.4773869346733668,1.9420169618515675,0.002706003537717004
0.48743718592964824,1.931014577060805,0.002641446842149007
0.4974874371859297,1.9148313012280194,0.0025467565324831824
0.5075376884422111,1.9042562637790763,0.0024842824606524263
0.5175879396984926,1.888678265622555,0.0023995589916871525
0.5276381909547738,1.878489099323744,0.002344471621897007
0.5376884422110553,1.8635038468260376,0.0022630409050552708
0.5477386934673367,1.85371155629029,0.0022112209460066275
0.5577889447236182,1.8392842896800097,0.0021391399398467824
0.5678391959798996,1.8298236545347963,0.002095803345616999
0.5778894472361809,1.8158961825296682,0.002031828517852581
0.5879396984924623,1.8068193946240991,0.0019866743442044695
0.5979899497487438,1.793441168982348,0.0019250097993015627
0.6080402010050252,1.7847234232483613,0.0018899966963442918
0.6180904522613067,1.7718327557986175,0.00183720673641426
0.6281407035175879,1.7633724759470988,0.0018076385757667577
0.6381909547738693,1.7509824054610044,0.0017566119972664991
0.6482412060301508,1.7427886819463458,0.0017284329475718918
0.6582914572864322,1.730741769337281,0.001681737608263061
0.6683417085427137,1.7229072990006902,0.001654015267867789
0.6783919597989949,1.7113127215857034,0.0016090693878032243
0.6884422110552764,1.7037617724658436,0.0015806765637147958
0.6984924623115578,1.6926447575292756,0.0015462521102025276
0.7085427135678393,1.6853176909912833,0.0015233523994231286
0.7185929648241207,1.674608441655746,0.0014869941613439184
0.728643216080402,1.6676288381535933,0.001466086012638071
0.7386934673366834,1.6573039679043928,0.0014376064717720072
0.7487437185929648,1.6505494190629058,0.0014193150787428883
0.7587939698492463,1.64060131756257,0.0013919058265995407
0.7688442211055277,1.6341108075757675,0.001373614539017338
0.778894472361809,1.6245832436426273,0.0013461691168948169
0.7889447236180904,1.6183524167051035,0.0013260251836873366
0.7989949748743719,1.6091788140559353,0.0013022641834819376
0.8090452261306533,1.603199064203241,0.001290013087005267
0.8190954773869348,1.5943938051075945,0.0012687520052223724
0.829145728643216,1.5886586508763119,0.0012518286223561286
0.8391959798994975,1.5802479830072318,0.0012315690365860203
0.8492462311557789,1.5747376356124823,0.0012198604206991378
0.8592964824120604,1.5666463437160225,0.00119854673873771
0.8693467336683418,1.5613519974587518,0.001185366760885717
0.879396984924623,1.5535724686542143,0.0011698880945993852
0.8894472361809045,1.5485204476141343,0.001160686464641533
0.8994974874371859,1.5410881120066442,0.0011436439673188953
0.9095477386934674,1.5362278629121504,0.001129815483891844
0.9195979899497488,1.5291107206314625,0.0011141365359214588
0.9296482412060301,1.524452524307047,0.0011037557639097398
0.9396984924623115,1.517643985510333,0.00108947807450628
0.949748743718593,1.5131692166900768,0.001081348966035525
0.9597989949748744,1.5066315366762375,0.001065682021914959
0.9698492462311559,1.5023872076742562,0.0010579605642970903
0.9798994974874373,1.4960906770457854,0.0010471423049763374
0.9899497487437185,1.4873476974708548,0.001646868486283237
1.0,1.4875324239835852,0.001019917966807854

File: output/IV_H_scans/dataframes/b_scans/TMR_ratio_vs_V_10K.csv
Voltage (V),TMR_Ratio,TMR_Error
-1.0,3.835221687915294,0.004704630506188301
-0.9899497487437185,3.8442545359439926,0.004496698445960917
-0.9798994974874372,3.850792848975005,0.004593182829102135
-0.9698492462311558,3.861801505027103,0.005027589246478038
-0.9597989949748744,3.8698258001219084,0.0053253964592142955
-0.949748743718593,3.8823479635127054,0.005576372680042537
-0.9396984924623115,3.89159657500624,0.00569991743198139
-0.9296482412060302,3.904756508602395,0.006037850146024215
-0.9195979899497487,3.9133749949544585,0.0063013648391173896
-0.9095477386934674,3.927211926528401,0.006582991372805138
-0.8994974874371859,3.9368776188488255,0.006648974890630216
-0.8894472361809045,3.9524858278918518,0.0068557758800230255
-0.8793969849246231,3.9633069156056204,0.007109480910329823
-0.8693467336683417,3.980208515647874,0.007222559797070685
-0.8592964824120604,3.992688149859358,0.007166402667021598
-0.8492462311557789,4.012944973200447,0.007150047123684176
-0.8391959798994975,4.026842085242582,0.007190979445946197
-0.8291457286432161,4.049084863579488,0.007025663335932277
-0.8190954773869347,4.064549950265093,0.006816719536452024
-0.8090452261306533,4.088537818933869,0.006760900099118803
-0.7989949748743719,4.1049825285464365,0.006816214330238985
-0.7889447236180904,4.131752298667358,0.006892892478826185
-0.778894472361809,4.150615434139988,0.0067717347992425556
-0.7688442211055276,4.179649643495054,0.006328532283286147
-0.7587939698492463,4.1992147571911955,0.00596058339782472
-0.7487437185929648,4.227910631990117,0.005803866934353442
-0.7386934673366834,4.246353590012122,0.0057738583424427285
-0.728643216080402,4.275031896505464,0.005915561529697364
-0.7185929648241206,4.29400406425884,0.006228856875400161
-0.7085427135678393,4.320759030723252,0.006415140047026455
-0.6984924623115578,4.3386906599119115,0.006516779488624998
-0.6884422110552764,4.365116734058365,0.006819489791176585
-0.6783919597989949,4.382632746076671,0.00713541545191076
-0.6683417085427136,4.409886914978482,0.0072274348984846335
-0.6582914572864322,4.425287470513516,0.007653877157257756
-0.6482412060301508,4.448845225746237,0.008311967034084997
-0.6381909547738693,4.463027970253404,0.008657926012359738
-0.6281407035175879,4.479078160990205,0.009312445904247865
-0.6180904522613065,4.488612149283469,0.00964440202090865
-0.6080402010050251,4.500168508029905,0.009918106669189448
-0.5979899497487438,4.508216143248164,0.010275634352163325
-0.5879396984924623,4.52028627985199,0.01038173811009519
-0.5778894472361809,4.528356174727846,0.010199419950020636
-0.5678391959798995,4.537956280903757,0.01003959304938146
-0.5577889447236181,4.543204659043011,0.010104624676216194
-0.5477386934673367,4.542094236912071,0.010260781738893752
-0.5376884422110553,4.54059118466131,0.010194952711573946
-0.5276381909547738,4.545474259570518,0.010321100641645618
-0.5175879396984925,4.552484625677408,0.010574020182323207
-0.507537688442211,4.565487040660476,0.010524512268391753
-0.4974874371859297,4.569347803542657,0.010514839225006928
-0.48743718592964824,4.573939103083861,0.010182115101799973
-0.4773869346733668,4.5750102995937985,0.010117054215789472
-0.46733668341708545,4.568188017046934,0.010504489559387238
-0.457286432160804,4.5627483196659355,0.010791891408218391
-0.44723618090452255,4.555336021623832,0.011034261226692906
-0.4371859296482412,4.547272964043083,0.011264238999292032
-0.42713567839195976,4.531819578626426,0.013045714421250569
-0.4170854271356784,4.5140652615129415,0.013979629318795875
-0.40703517587939697,4.488677631703064,0.014129765285029244
-0.3969849246231155,4.473594087371701,0.014799229133942177
-0.3869346733668342,4.444825559041693,0.01586408120232507
-0.37688442211055273,4.420135130991091,0.015811615645635914
-0.3668341708542714,4.373469918019322,0.015845341923964452
-0.35678391959798994,4.34270129109949,0.01596566608194777
-0.3467336683417085,4.280781921046455,0.01639729043624531
-0.33668341708542715,4.212027950042456,0.017464722649017442
-0.3266331658291457,4.167564802614871,0.0172495420475994
-0.31658291457286436,4.10210095203768,0.018565208740888198
-0.3065326633165829,4.053476132113314,0.02009834628788152
-0.29648241206030146,3.9811318920430163,0.019361409914121795
-0.2864321608040201,3.927219902693911,0.01936862831293945
-0.27638190954773867,3.8484330970812026,0.018936316226681592
-0.26633165829145733,3.7839722739792663,0.018417064105834238
-0.2562814070351759,3.665019447296582,0.01946497716881615
-0.24623115577889443,3.592791519364155,0.020103208545652205
-0.2361809045226131,3.4520550059311566,0.022282763816209982
-0.22613065326633164,3.343566603514345,0.022426768048627695
-0.2160804020100502,3.160290103184197,0.020083419024394603
-0.20603015075376885,3.0258229282763396,0.018601665153360848
-0.1959798994974874,2.8257454956914962,0.018641066036777596
-0.18592964824120606,2.696725051163744,0.020624840613217798
-0.1758793969849246,2.480099841277507,0.02014302358635031
-0.16582914572864316,2.335386061985344,0.019285852543449326
-0.15577889447236182,2.1215755576435247,0.022403378238379165
-0.14572864321608037,1.979772903786689,0.023364148014092666
-0.13567839195979903,1.7572869910380773,0.022535691878054962
-0.12562814070351758,1.6196276183970881,0.02160007475299925
-0.11557788944723613,1.4677774799499848,0.021579924959860216
-0.10552763819095479,1.393581768322517,0.022554053513912077
-0.09547738693467334,1.2919995681208019,0.020869461178737145
-0.085427135678392,1.2525671663607179,0.019996747081024568
-0.07537688442211055,1.2154135312294365,0.023944555682223916
-0.0653266331658291,1.201544073149219,0.028302967677427193
-0.055276381909547756,1.1556106316984713,0.03011190163704623
-0.045226130653266305,1.1097690913067753,0.030072129133887373
-0.035175879396984966,1.044888139580158,0.03459203302714919
-0.025125628140703515,1.0198218608352285,0.03597201648641485
-0.015075376884422065,0.9998129005655365,0.03559625074235486
-0.005025125628140725,0.9928056300634708,0.05681598759613636
0.005025125628140614,1.003780376529096,0.05747025434106711
0.015075376884422065,0.9893387340102286,0.030821801726207083
0.025125628140703515,0.9202424371057267,0.01963333689374928
0.035175879396984966,0.8757269387468114,0.020410653495452128
0.045226130653266416,0.8202409777135695,0.023404460960865698
0.055276381909547645,0.7587310900065719,0.02678697663520476
0.0653266331658291,0.5517684579624997,0.02359807306541084
0.07537688442211055,0.3295946779899696,0.020745659059129534
0.085427135678392,0.3685283271836965,0.03147203116485198
0.09547738693467345,1.7398229701763022,0.17253939346505023
0.1055276381909549,12.316362124621941,1.5419471082054106
0.11557788944723613,6.234554428345685,0.5568221556785655
0.12562814070351758,3.983471516900132,0.14318827067018478
0.13567839195979903,3.877920348674436,0.10074532979725084
0.14572864321608048,4.095456512543977,0.08178681810016092
0.15577889447236193,4.261041962882995,0.07425891251424677
0.16582914572864316,4.393436798268322,0.065344348891551
0.1758793969849246,4.501285694152867,0.06381126204343587
0.18592964824120606,4.696977905837016,0.05202478461398737
0.1959798994974875,4.788998417040249,0.04532542870927203
0.20603015075376896,4.83768549819184,0.04202552660524529
0.2160804020100502,4.916314684581563,0.03829852203969738
0.22613065326633164,5.126165963699534,0.029231174991676562
0.2361809045226131,5.267575911364841,0.03041362817542515
0.24623115577889454,5.448023825488745,0.029007039210037902
0.256281407035176,5.516700708736058,0.03363900569400362
0.2663316582914572,5.59755813976587,0.03195428184696413
0.27638190954773867,5.6331058887811825,0.030752471759361872
0.2864321608040201,5.648340315517968,0.02736835658513003
0.29648241206030157,5.669084582598744,0.026982286279759633
0.306532663316583,5.700525003908795,0.024900813251089324
0.31658291457286425,5.733598382146407,0.021766316778351627
0.3266331658291457,5.771669255693735,0.02080985571704119
0.33668341708542715,5.774975856118733,0.019048736926386766
0.3467336683417086,5.772945616212008,0.018780009740322668
0.35678391959799005,5.789322437914192,0.015757252374223762
0.3668341708542713,5.823625760445085,0.01497119437339008
0.37688442211055273,5.903760348735902,0.016722361316332333
0.3869346733668342,5.969236203238453,0.016563118807236772
0.39698492462311563,6.081556328860875,0.013095886066815405
0.4070351758793971,6.153485959096727,0.01334948937118376
0.4170854271356783,6.24003511604807,0.014821682849900781
0.42713567839195976,6.290432085761975,0.014530314210214258
0.4371859296482412,6.3326916384771765,0.013738005495760562
0.44723618090452266,6.352747543190895,0.01459397592636849
0.4572864321608041,6.377857818873495,0.016272266725615683
0.46733668341708534,6.391873642575743,0.017528414549859032
0.4773869346733668,6.410037147549882,0.018117725796095868
0.48743718592964824,6.416528579261115,0.019253965996633246
0.4974874371859297,6.41378335628448,0.020531864046315452
0.5075376884422111,6.4072881314905485,0.02139572103244759
0.5175879396984926,6.379645542684394,0.022647731575412628
0.5276381909547738,6.353275260829461,0.023883554323661092
0.5376884422110553,6.307040141734708,0.02574869710403812
0.5477386934673367,6.277194466059896,0.02661043343908712
0.5577889447236182,6.229504487523478,0.02708520765361054
0.5678391959798996,6.190562794921268,0.027837373554343566
0.5778894472361809,6.124773985532218,0.028330805473264498
0.5879396984924623,6.069620888447827,0.028851769467406016
0.5979899497487438,5.9777265845125145,0.028534469517666996
0.6080402010050252,5.914380806619338,0.028382407432647947
0.6180904522613067,5.818102032288977,0.02781780822847421
0.6281407035175879,5.75158848088414,0.02799490482064104
0.6381909547738693,5.652226845140333,0.027583247339418263
0.6482412060301508,5.5854338176848515,0.026778480969928267
0.6582914572864322,5.484543840729662,0.026184542338837845
0.6683417085427137,5.419165393985814,0.025618991112346844
0.6783919597989949,5.322667420666259,0.02486194708850518
0.6884422110552764,5.261333724743665,0.024705245840715963
0.6984924623115578,5.175607726277143,0.02416105877243835
0.7085427135678393,5.121543729975329,0.023663255586246837
0.7185929648241207,5.044743433228707,0.023461182691632863
0.728643216080402,4.996159480277233,0.023040482318170727
0.7386934673366834,4.923870154236908,0.022985475711549755
0.7487437185929648,4.87599319647836,0.022775683378908708
0.7587939698492463,4.806558839309912,0.022184725889079264
0.7688442211055277,4.761734754164252,0.022022394713100992
0.778894472361809,4.696371042352148,0.02214877676669233
0.7889447236180904,4.655924471054699,0.022225837331577816
0.7989949748743719,4.597715342114722,0.022410098854848414
0.8090452261306533,4.5583458005973645,0.022959775933211333
0.8190954773869348,4.500397407775125,0.023328066341428918
0.829145728643216,4.462828217751793,0.02308278715355625
0.8391959798994975,4.407970019118879,0.022674732617229965
0.8492462311557789,4.371531948448084,0.022763548079074127
0.8592964824120604,4.317595281412041,0.02259749445760107
0.8693467336683418,4.2841825754031735,0.02221940650002211
0.879396984924623,4.235542120218833,0.021553543443945715
0.8894472361809045,4.201579028195803,0.02105570114712007
0.8994974874371859,4.153196797899516,0.019912048011167274
0.9095477386934674,4.1231801003096,0.019362994354772945
0.9195979899497488,4.078897347350199,0.018890623855873034
0.9296482412060301,4.050609559356223,0.0184991786067284
0.9396984924623115,4.009364859003012,0.01790123579966432
0.949748743718593,3.9833522478784342,0.01746149429423587
0.9597989949748744,3.9460571286266637,0.01676112318683213
0.9698492462311559,3.9236072226202294,0.016537545944767584
0.9798994974874373,3.889627086444295,0.01565498110894044
0.9899497487437185,3.8581815463224864,0.015180666129270173
1.0,3.844508526538411,0.01514182677616806
