Repository: sadityakr/Large-MR-due-to-interlayer-hybridization-CrSBr

# Large magnetoresistance from interlayer hybridization in CrSBr: data and analysis code

Data, analysis scripts and Jupyter notebooks for the paper
([arXiv:2608.11389](https://doi.org/10.48550/arXiv.2608.11389))

> **Large bias-tunable magnetoresistance from spin-dependent interlayer
> hybridization in van der Waals antiferromagnet CrSBr-based heterostructures**

The work studies vertical tunnelling transport through a graphene / CrSBr /
graphene junction ("Device 2"). Current-voltage curves
I(V) were recorded as a function of magnetic field applied along the crystal
**b** axis and the **c** axis, at temperatures from 3 K to 160 K. The

File: output/IV_H_scans/dataframes/c_scans/TMR_ratio_vs_V_10K.csv
Voltage (V),TMR_Ratio,TMR_Error
-1.0,2.8575164140443703,0.018269710844008913
-0.9899497487437185,2.862297934081682,0.018154951087373816
-0.9798994974874372,2.8660321480332316,0.018235628600077363
-0.9698492462311558,2.8717464221692115,0.018138620205561614
-0.9597989949748744,2.8765912694458855,0.01811708666184639
-0.949748743718593,2.8838884851133746,0.01820813228483788
-0.9396984924623115,2.88896900208007,0.018068301095284112
-0.9296482412060302,2.8969311176011896,0.01825854242037404
-0.9195979899497487,2.9030788896434023,0.018318979553650225
-0.9095477386934674,2.9141480697171587,0.01858877346626881
-0.8994974874371859,2.92115743307971,0.018754176145354698
-0.8894472361809045,2.931938955219867,0.018895600041839898
-0.8793969849246231,2.9397416998040504,0.019116035648188943
-0.8693467336683417,2.952042418935844,0.019373448962453535
-0.8592964824120604,2.961050623385687,0.019499082464831965
-0.8492462311557789,2.975137616022081,0.019953975196205474
-0.8391959798994975,2.9850652948498277,0.02013625908879275
-0.8291457286432161,3.0002626423723218,0.020601617643000187
-0.8190954773869347,3.0109309629275907,0.020886615621156002
-0.8090452261306533,3.027769974625185,0.02101491037987586
-0.7989949748743719,3.0390990866922913,0.02128124758528512
-0.7889447236180904,3.0569865958509546,0.021802703372280064
-0.778894472361809,3.068895071138211,0.022106492125177474
-0.7688442211055276,3.08895314648037,0.02213283820879563
-0.7587939698492463,3.10328360997219,0.02230210390349502
-0.7487437185929648,3.1239218669975446,0.022863829012321195
-0.7386934673366834,3.1397700125426486,0.023073142049392
-0.728643216080402,3.16376137479304,0.023514529385578666
-0.7185929648241206,3.1799772597761646,0.023746919097706817
-0.7085427135678393,3.2052609501516107,0.023915718394899504
-0.6984924623115578,3.221762991109321,0.02410065376224005
-0.6884422110552764,3.2480316273615055,0.024276256865335553
-0.6783919597989949,3.2658354479093985,0.024442433638469672
-0.6683417085427136,3.290694215812422,0.0245254910231325
-0.6582914572864322,3.3066959745859488,0.024720950658643846
-0.6482412060301508,3.328394124733308,0.02477676294856557
-0.6381909547738693,3.3425578984423585,0.02418715480358288
-0.6281407035175879,3.362679072308178,0.023982368734067772
-0.6180904522613065,3.377047943150336,0.023834301554014167
-0.6080402010050251,3.3990134962427,0.024191793368235022
-0.5979899497487438,3.4120842982282915,0.023880990472233063
-0.5879396984924623,3.4284672069378623,0.024166883436832383
-0.5778894472361809,3.437624617590826,0.02516474995869603
-0.5678391959798995,3.4491929632557294,0.02436165566146477
-0.5577889447236181,3.456775286373819,0.024848531564331873
-0.5477386934673367,3.4689517447981197,0.02505502861096854
-0.5376884422110553,3.472429729235972,0.0248655775188526
-0.5276381909547738,3.477722249511627,0.025373053912900668
-0.5175879396984925,3.481124070236595,0.024615260551007358
-0.507537688442211,3.486800127107447,0.024504212300722392
-0.4974874371859297,3.492139084530441,0.023870767079009664
-0.48743718592964824,3.5000433707291365,0.023675214706923423
-0.4773869346733668,3.5082468627579204,0.024325370893319157
-0.46733668341708545,3.518617712353023,0.022676823983109093
-0.457286432160804,3.5254422760370616,0.02288266005223864
-0.44723618090452255,3.524097487589481,0.023335847519148536
-0.4371859296482412,3.5187007342604186,0.022805217237165488
-0.42713567839195976,3.5150782301215506,0.022756619830718056
-0.4170854271356784,3.507245716599368,0.020305792036892187
-0.40703517587939697,3.488044778698483,0.01973263293486743
-0.3969849246231155,3.4712041670374587,0.019457677617408527
-0.3869346733668342,3.438129811265338,0.021169543489786946
-0.37688442211055273,3.413248514443338,0.02182561694807849
-0.3668341708542714,3.3680143709799486,0.019964883272063683
-0.35678391959798994,3.334865351828932,0.019612952103076956
-0.3467336683417085,3.2711647652365206,0.01731450508272376
-0.33668341708542715,3.2090577165059764,0.019073288437016063
-0.3266331658291457,3.164954136258024,0.017663575021609115
-0.31658291457286436,3.082586105496514,0.017046145293522358
-0.3065326633165829,3.039912173282516,0.01670511255788041
-0.29648241206030146,2.9668244724035016,0.01688990192647459
-0.2864321608040201,2.9279601672166016,0.015846107393285576
-0.27638190954773867,2.8619504041771973,0.016501314090162596
-0.26633165829145733,2.8137851287765763,0.01995480421440193
-0.2562814070351759,2.7405865877296454,0.021895521335480537
-0.24623115577889443,2.679763033681489,0.019313804673223276
-0.2361809045226131,2.6196269173293354,0.017896474459596832
-0.22613065326633164,2.569851955952581,0.01961560211192548
-0.2160804020100502,2.471769906973833,0.01895049421923257
-0.20603015075376885,2.4032204429968838,0.02163692116511602
-0.1959798994974874,2.2555874571999035,0.02085136149940662
-0.18592964824120606,2.156331808936567,0.022595084503684977
-0.1758793969849246,1.993985620343412,0.02376677420890464
-0.16582914572864316,1.894186680056654,0.018601196750047812
-0.15577889447236182,1.7502052810680635,0.02110249562892846
-0.14572864321608037,1.6623674407706621,0.016950204555085446
-0.13567839195979903,1.5229890901890653,0.025155073846632802
-0.12562814070351758,1.4311585099420239,0.02258571908637122
-0.11557788944723613,1.3547482884706592,0.021295533965094527
-0.10552763819095479,1.3272748707318014,0.023733441562756214
-0.09547738693467334,1.2679526425603245,0.028292223011936443
-0.085427135678392,1.2422644740474758,0.03272420372656523
-0.07537688442211055,1.2247747021402398,0.032529542494323604
-0.0653266331658291,1.2273551675358356,0.03984129728239144
-0.055276381909547756,1.1582808630895456,0.033967545253613084
-0.045226130653266305,1.1163781766267054,0.03464635276520716
-0.035175879396984966,1.0480461140845114,0.052468464715118054
-0.025125628140703515,1.0135391582342683,0.05572570059618436
-0.015075376884422065,1.0318251572045463,0.05910542648410013
-0.005025125628140725,1.0032084816531641,0.08072252221454602
0.005025125628140614,0.9720020762311744,0.07695200247810013
0.015075376884422065,0.9701125552398453,0.04091687391047831
0.025125628140703515,0.8886499137760586,0.03644126745781111
0.035175879396984966,0.8290765556379219,0.03516219970389811
0.045226130653266416,0.6969291717174462,0.029485622209859657
0.055276381909547645,0.5578916981411838,0.037486571048768694
0.0653266331658291,0.19852326298580594,0.027458401329985407
0.07537688442211055,0.5198416338651759,0.0736846167541692
0.085427135678392,6.495590039622776,1.5491153510243605
0.09547738693467345,3.3723767030723484,0.4535091119784287
0.1055276381909549,2.3184204014915966,0.14627530331166058
0.11557788944723613,2.151665449375307,0.10298413245764214
0.12562814070351758,2.219068063273586,0.09082273027541668
0.13567839195979903,2.326633507655839,0.07214862447151354
0.14572864321608048,2.595679367276793,0.07170977882862706
0.15577889447236193,2.7744293914152394,0.056348423932794635
0.16582914572864316,3.0376072950239372,0.04456763597166906
0.1758793969849246,3.1441244513550752,0.046604554804354444
0.18592964824120606,3.2771616344078245,0.047269932991166635
0.1959798994974875,3.36313182887632,0.043799992633279994
0.20603015075376896,3.435211015161613,0.04250348643590415
0.2160804020100502,3.481105608465187,0.03728748740331112
0.22613065326633164,3.59268483609224,0.03815311996208545
0.2361809045226131,3.703477752359849,0.0371202726346835
0.24623115577889454,3.8362933976517133,0.043691626176951444
0.256281407035176,3.9247083610879114,0.03990833154832935
0.2663316582914572,4.023816572071552,0.033575458380407354
0.27638190954773867,4.06421143541868,0.035181684579623486
0.2864321608040201,4.110167638009587,0.03235211426458878
0.29648241206030157,4.128677273237634,0.03246825692690282
0.306532663316583,4.159443472491052,0.029623654153930132
0.31658291457286425,4.175172634481082,0.02959586719336855
0.3266331658291457,4.215539949543937,0.028172463943883643
0.33668341708542715,4.256729160706375,0.02743348674525444
0.3467336683417086,4.271130664384435,0.028852602891909888
0.35678391959799005,4.28408646965972,0.026240362451633328
0.3668341708542713,4.299908927475552,0.02801299381829606
0.37688442211055273,4.3464379759709555,0.028816886502521757
0.3869346733668342,4.387541305422602,0.02914277232099237
0.39698492462311563,4.466544698971912,0.033552394030803304
0.4070351758793971,4.523640357060445,0.03558767215972755
0.4170854271356783,4.59628490434641,0.03856584355641249
0.42713567839195976,4.635790925090118,0.03723130339689044
0.4371859296482412,4.683315996520163,0.03851632992468715
0.44723618090452266,4.702204210014369,0.03862562021600201
0.4572864321608041,4.727363095594652,0.04076848326514856
0.46733668341708534,4.735250387556218,0.04246311406966402
0.4773869346733668,4.751603730004565,0.0413404477443838
0.48743718592964824,4.754300217464034,0.04179870560741587
0.4974874371859297,4.750767126061964,0.04143234793462688
0.5075376884422111,4.743924196005372,0.041939333271295
0.5175879396984926,4.718880128556255,0.042329340779907354
0.5276381909547738,4.70269299127953,0.04247980314660659
0.5376884422110553,4.665300960212251,0.043344490681149914
0.5477386934673367,4.642800306673025,0.04351975538155846
0.5577889447236182,4.606433498509762,0.04443002211158468
0.5678391959798996,4.576392053549564,0.044134417642770304
0.5778894472361809,4.526010376003284,0.04315725252658147
0.5879396984924623,4.484172079129179,0.042574073212523794
0.5979899497487438,4.419162874620955,0.041173983421536074
0.6080402010050252,4.368778510805968,0.040339475348824656
0.6180904522613067,4.295278707966174,0.03957278480882974
0.6281407035175879,4.24690158276052,0.038831632940087624
0.6381909547738693,4.174965979061995,0.03851724373374041
0.6482412060301508,4.124807357908308,0.03802317296369152
0.6582914572864322,4.048826395245355,0.03770340955454805
0.6683417085427137,3.9988393298090585,0.03736215561832684
0.6783919597989949,3.9268576213973625,0.03707262206406793
0.6884422110552764,3.880436793880883,0.037454462167644864
0.6984924623115578,3.8162955115503636,0.037246211287399335
0.7085427135678393,3.7768239282833242,0.03734088749786419
0.7185929648241207,3.718535453353294,0.037346590426638064
0.728643216080402,3.6820701944052834,0.03747022319327152
0.7386934673366834,3.6290446646306265,0.03704803672894345
0.7487437185929648,3.5954708181657082,0.036280821100736514
0.7587939698492463,3.5469736968439687,0.0358704537043822
0.7688442211055277,3.516102969533644,0.03562209262289454
0.778894472361809,3.4721152865739326,0.03480500394379474
0.7889447236180904,3.4444137671735433,0.03433412597625906
0.7989949748743719,3.405090418701032,0.033349031318899984
0.8090452261306533,3.3795312988468815,0.03299045924165715
0.8190954773869348,3.3408691959245274,0.032286229960971136
0.829145728643216,3.3163977321034896,0.03155356993990045
0.8391959798994975,3.282127548141756,0.030900648121048556
0.8492462311557789,3.258542550336984,0.030299231052635118
0.8592964824120604,3.223867227818886,0.02997653649924969
0.8693467336683418,3.2027327992920065,0.029836845139389178
0.879396984924623,3.1688305349406023,0.029247469448378187
0.8894472361809045,3.146254848569441,0.028943444229204144
0.8994974874371859,3.1166359577440157,0.027817527103764988
0.9095477386934674,3.09667779936882,0.027045747335419788
0.9195979899497488,3.0676561205890023,0.026249744053830435
0.9296482412060301,3.049794513794299,0.025854923035802845
0.9396984924623115,3.0226694830962093,0.025273218231420674
0.949748743718593,3.0057459406260656,0.02491421549024693
0.9597989949748744,2.982902142731754,0.024520028585743692
0.9698492462311559,2.967776753867974,0.024190751080344484
0.9798994974874373,2.945746281269026,0.02372341567986371
0.9899497487437185,2.925164247624961,0.02352022420152186
1.0,2.9170449123750526,0.02350733656062983

File: output/IV_H_scans/dataframes/c_scans/TMR_ratio_vs_V_110K.csv
Voltage (V),TMR_Ratio,TMR_Error
-0.4974874371859297,1.6255763968992598,0.0087313371466755
-0.4874371859296482,1.6326765557090963,0.0088609070425953
-0.4773869346733668,1.6403553393016592,0.0089840363343253
-0.4673366834170854,1.6482163575185516,0.0091159907746189
-0.457286432160804,1.6562938318758826,0.0092646341506361
-0.4472361809045225,1.6646081901708958,0.0093999797068561
-0.4371859296482412,1.673098942524765,0.0095560144037454
-0.4271356783919597,1.6819036248148758,0.0097132478345826
-0.4170854271356784,1.690899781457977,0.0098640551040598
-0.4070351758793969,1.7002733467748887,0.0100214407977483
-0.3969849246231155,1.7097966396224116,0.010208187474312
-0.3869346733668342,1.7195318955869072,0.010389187200469
-0.3768844221105527,1.729758003798723,0.0105666007027062
-0.3668341708542714,1.740288174204698,0.0107715013223399
-0.3567839195979899,1.7573748891079657,0.0110748671881568
-0.3467336683417085,1.764873799656822,0.0112000451734854
-0.3366834170854271,1.776584474659005,0.0114048269393744
-0.3266331658291457,1.7888722662811458,0.011609141937654
-0.3165829145728643,1.801611812009096,0.0118461779226712
-0.3065326633165829,1.8147769714019075,0.0120755971553479
-0.2964824120603014,1.8285167296755949,0.0123113221903252
-0.2864321608040201,1.842715727291829,0.0125620114229912
-0.2763819095477386,1.8576088965370487,0.0128322709843462
-0.2663316582914573,1.8732471122269967,0.0131217804110233
-0.2562814070351759,1.8893611168400823,0.0134288830735856
-0.2462311557788944,1.9063809013258828,0.0137527076376483
-0.2361809045226131,1.9242417680882624,0.0140683289802636
-0.2261306532663316,1.942978258834268,0.0144247426655262
-0.2160804020100502,1.9625164849950187,0.0147251518188075
-0.2060301507537688,1.982974689257844,0.0150871283522018
-0.1959798994974874,2.004864749876798,0.0154877090327871
-0.185929648241206,2.0276744643372644,0.0159137999406232
-0.1758793969849246,2.0518331847304188,0.0163236710809953
-0.1658291457286431,2.077498083237768,0.0168176587591101
-0.1557788944723618,2.104405556192934,0.0172672190820594
-0.1457286432160803,2.13305343873059,0.0177060468838637
-0.135678391959799,2.1634194655924985,0.0183074381982379
-0.1256281407035175,2.196240226871756,0.0189610118347605
-0.1155778894472361,2.231118141773783,0.0195966138309879
-0.1055276381909547,2.268145036824075,0.0203342926990189
-0.0954773869346733,2.3073748159591534,0.0210824813466575
-0.085427135678392,2.34916828638447,0.0217517570167953
-0.0753768844221105,2.3933655979244297,0.02254881120481
-0.0653266331658291,2.4395385193840373,0.0234625414194172
-0.0552763819095477,2.487718291435425,0.0243136409044441
-0.0452261306532663,2.53641873744117,0.0251390993971899
-0.0351758793969849,2.582064200063106,0.0257753525619031
-0.0251256281407035,2.623329955482747,0.0268024266660064
-0.015075376884422,2.6522233740119807,0.0273814447051089
-0.0050251256281407,2.648785255454657,0.0269898828642126
0.0050251256281406,2.713767526245785,0.0297446748411479
0.015075376884422,2.6780511121152544,0.0287095929084816
0.0251256281407035,2.642307095565376,0.0279798318354386
0.0351758793969849,2.5978803109534407,0.0272251787763355
0.0452261306532664,2.5470250177435503,0.026321636467575
0.0552763819095476,2.493387349407155,0.0252841132071722
0.0653266331658291,2.4393153291920764,0.0242711644338287
0.0753768844221105,2.387120616585341,0.023291175271088
0.085427135678392,2.3379532002808325,0.0223716029836604
0.0954773869346734,2.2918935816673334,0.0214987703890107
0.1055276381909549,2.2488522161722417,0.0207130549953687
0.1155778894472361,2.208876191833839,0.019965659013051
0.1256281407035175,2.171761618785122,0.019245487051918
0.135678391959799,2.137334710212448,0.018617076728511
0.1457286432160804,2.105459482905747,0.0179881211311529
0.1557788944723619,2.075736448176124,0.017399584349095
0.1658291457286431,2.0480223635736623,0.016844060712978
0.1758793969849246,2.0221059487885444,0.0163874816921036
0.185929648241206,1.9978587049003853,0.0159116027932302
0.1959798994974875,1.9751863326669907,0.0154783809278364
0.2060301507537689,1.9537815315499056,0.0150660961577197
0.2160804020100502,1.9337825493731555,0.0146871594785975
0.2261306532663316,1.914777711998206,0.0143188109640641
0.2361809045226131,1.896804848410552,0.0139491975917259
0.2462311557788945,1.879832836452478,0.0136266801499548
0.256281407035176,1.863635479152825,0.0133191239908652
0.2663316582914572,1.8483075222873544,0.0130277946971636
0.2763819095477386,1.8336265765083173,0.0127464238542352
0.2864321608040201,1.819548949833128,0.0124801465519551
0.2964824120603015,1.80618138253114,0.0122339140780327
0.306532663316583,1.7933405609357438,0.0119767932659483
0.3165829145728642,1.7809390469611572,0.0117281164256246
0.3266331658291457,1.78361121661375,0.0116033921909846
0.3366834170854271,1.755482854666111,0.0112573733452479
0.3467336683417086,1.7445700663365813,0.011062664584312
0.35678391959799,1.7340349651179416,0.0108652580051364
0.3668341708542713,1.7237898143496737,0.0106742817074643
0.3768844221105527,1.713876423184866,0.0105022743036114
0.3869346733668342,1.704190663738515,0.0103291466818959
0.3969849246231156,1.6949818736820317,0.0101579458500133
0.4070351758793971,1.6859248810958267,0.0099775454752841
0.4170854271356783,1.6771398618087283,0.0098116232814866
0.4271356783919597,1.6686040651842609,0.0096546900244751
0.4371859296482412,1.6602880576077743,0.0095090709855075
0.4472361809045226,1.6521092235133423,0.0093560843883832
0.4572864321608041,1.6441663164930602,0.009219181767576
0.4673366834170853,1.636410930512612,0.0090813226818015
0.4773869346733668,1.6288073879071376,0.0089456672112534
0.4874371859296482,1.6213394562221417,0.0088097958240614
0.4974874371859297,1.6144271730132191,0.0086894222232514

File: output/IV_H_scans/dataframes/c_scans/TMR_ratio_vs_V_120K.csv
Voltage (V),TMR_Ratio,TMR_Error
-0.4974874371859297,1.440862613809279,0.0068572618839192
-0.4874371859296482,1.4450270738393682,0.0069490069020566
-0.4773869346733668,1.4494934974967848,0.0070349639817786
-0.4673366834170854,1.454115397440126,0.007116545076436
-0.457286432160804,1.458838128115349,0.0071997813767116
-0.4472361809045225,1.4636213408087284,0.0072880359560409
-0.4371859296482412,1.4685893079737042,0.007386353156968
-0.4271356783919597,1.473632838285086,0.007491139354179
-0.4170854271356784,1.4788248913704003,0.0075928389327078
-0.4070351758793969,1.484110339299467,0.0077000488338284
-0.3969849246231155,1.4896789133880528,0.0078056448222771
-0.3869346733668342,1.4953753898944453,0.0079178551300658
-0.3768844221105527,1.5012372665961398,0.0080390258396629
-0.3668341708542714,1.5073349741282902,0.0081526350425615
-0.3567839195979899,1.5138841192922834,0.0081554554725903
-0.3467336683417085,1.521369090240521,0.0084282715543636
-0.3366834170854271,1.528167292778858,0.0085482843573626
-0.3266331658291457,1.5352395167218038,0.0087042219069666
-0.3165829145728643,1.542679916861488,0.0088576218734048
-0.3065326633165829,1.5502991481094752,0.0090180927579838
-0.2964824120603014,1.558350568604266,0.0091715332610901
-0.2864321608040201,1.566699892025002,0.0093425608698917
-0.2763819095477386,1.575431302559839,0.0095220758778816
-0.2663316582914573,1.5845967823917064,0.0097013052667343
-0.2562814070351759,1.594126890474283,0.0098892494376702
-0.2462311557788944,1.6042012068274063,0.0101009652395138
-0.2361809045226131,1.6147713147182263,0.0103046388793997
-0.2261306532663316,1.6258784209658106,0.0105360854115265
-0.2160804020100502,1.6376038753967377,0.010779567975548
-0.2060301507537688,1.649925099308289,0.0110346694968482
-0.1959798994974874,1.6629703852019426,0.0112818343963772
-0.185929648241206,1.676755019468394,0.0115824826704853
-0.1758793969849246,1.691445029284488,0.0118729519739723
-0.1658291457286431,1.707084395676376,0.0121966707390398
-0.1557788944723618,1.7236475017110808,0.0125344157608813
-0.1457286432160803,1.7415112838392577,0.0129384467413573
-0.135678391959799,1.7602857776237335,0.0133252206556857
-0.1256281407035175,1.7804873662524912,0.0137594471765985
-0.1155778894472361,1.802106209445801,0.0141727476406269
-0.1055276381909547,1.8250641998695027,0.0146651124447955
-0.0954773869346733,1.8496419110099849,0.0151668266975034
-0.085427135678392,1.875584329491764,0.0157372668296886
-0.0753768844221105,1.9028813823717745,0.016358445657464
-0.0653266331658291,1.9311787289787687,0.0170029246653985
-0.0552763819095477,1.959589484079568,0.0175802149703757
-0.0452261306532663,1.987390232140696,0.0181731954613381
-0.0351758793969849,2.0129304747112515,0.0187724250970675
-0.0251256281407035,2.034362362247185,0.019299196051094
-0.015075376884422,2.049866576604287,0.0196118476228022
-0.0050251256281407,2.061926925505668,0.0198628263570846
0.0050251256281406,2.037608271357916,0.0196621336816913
0.015075376884422,2.0305198040934145,0.0193439332118815
0.0251256281407035,2.0100513644536178,0.0189521936582121
0.0351758793969849,1.9832892837583307,0.0183448315297528
0.0452261306532664,1.9532039916794512,0.0176820218496286
0.0552763819095476,1.921532891164308,0.0169839705790304
0.0653266331658291,1.8902104513109923,0.0163091860588272
0.0753768844221105,1.859906300938096,0.0156296068354145
0.085427135678392,1.8312404279979344,0.0150294656354301
0.0954773869346734,1.8044137610688955,0.0144700760888191
0.1055276381909549,1.7795067082145235,0.0139144033062908
0.1155778894472361,1.7563497138170785,0.0134308447086514
0.1256281407035175,1.734985079878108,0.0129875190079683
0.135678391959799,1.7151700908000866,0.0125587122079074
0.1457286432160804,1.6968750507612136,0.0121780307004856
0.1557788944723619,1.6799048517173116,0.0118124159643973
0.1658291457286431,1.6641584835064231,0.011485732527469
0.1758793969849246,1.6494150447343428,0.0111707444653955
0.185929648241206,1.6357301814688965,0.0109017034205204
0.1959798994974875,1.622893688948193,0.010627967699903
0.2060301507537689,1.6108513135124845,0.0103787072464626
0.2160804020100502,1.5995807972444185,0.0101326782736107
0.2261306532663316,1.588894116276534,0.0099128835913406
0.2361809045226131,1.5788219464569118,0.0097020662199862
0.2462311557788945,1.5692953960114713,0.0095078494756932
0.256281407035176,1.560233642764113,0.0093212456671695
0.2663316582914572,1.551697265524154,0.0091512182729114
0.2763819095477386,1.5435295356876269,0.0089891974192185
0.2864321608040201,1.5356969178886672,0.008839460133921
0.2964824120603015,1.5282189153402492,0.0086757686294031
0.306532663316583,1.5210660500467088,0.0085427029518795
0.3165829145728642,1.5141862891445004,0.0084150424914935
0.3266331658291457,1.506283221295232,0.0082475245442318
0.3366834170854271,1.4999204794256444,0.008122905045631
0.3467336683417086,1.49383603474473,0.0080127121992029
0.35678391959799,1.4879262106310898,0.0078805272737475
0.3668341708542713,1.482245331768005,0.0077704614621615
0.3768844221105527,1.476779545210286,0.0076604373595763
0.3869346733668342,1.4715064026646691,0.007567885880316
0.3969849246231156,1.4662903312010156,0.0074611221863741
0.4070351758793971,1.461294342853667,0.0073510166170317
0.4170854271356783,1.456410191708786,0.0072623236801288
0.4271356783919597,1.4516297407954954,0.0071754919575221
0.4371859296482412,1.4469747582275287,0.0070879351594667
0.4472361809045226,1.4424577419407696,0.0069908895663039
0.4572864321608041,1.4380749130049717,0.0069003820061051
0.4673366834170853,1.4336934215978197,0.0068219358860533
0.4773869346733668,1.4294579322029288,0.0067304225461324
0.4874371859296482,1.425243297443331,0.0066508098584494
0.4974874371859297,1.4212944783778134,0.0065859003160987

File: output/IV_H_scans/dataframes/c_scans/TMR_ratio_vs_V_130K.csv
Voltage (V),TMR_Ratio,TMR_Error
-0.4974874371859297,1.3074434731128153,0.0077711053588394
-0.4874371859296482,1.3098842003377835,0.0078653578831398
-0.4773869346733668,1.3125246583192467,0.0079610926644231
-0.4673366834170854,1.3152842106620823,0.0080623186459433
-0.457286432160804,1.318036444900145,0.008160965998276
-0.4472361809045225,1.3208501202908725,0.0082587876669388
-0.4371859296482412,1.3237449688421012,0.0083676100272876
-0.4271356783919597,1.3266877551918137,0.008486385910473
-0.4170854271356784,1.3297330124058508,0.0085982757022869
-0.4070351758793969,1.3328554085965274,0.0087013331435044
-0.3969849246231155,1.3361269844971584,0.008820700252268
-0.3869346733668342,1.339408415035832,0.0089462306935377
-0.3768844221105527,1.3428568375488878,0.0090766314501826
-0.3668341708542714,1.346334796014786,0.0091983130831894
-0.3567839195979899,1.346918242620343,0.0090785597305138
-0.3467336683417085,1.3544030154890565,0.0095147635043774
-0.3366834170854271,1.3583267966935133,0.0096640984308712
-0.3266331658291457,1.3623460773462588,0.0098064904447735
-0.3165829145728643,1.3665231862294898,0.0099645432483077
-0.3065326633165829,1.370848524434968,0.0101273054902261
-0.2964824120603014,1.3753883309107409,0.010306730060688
-0.2864321608040201,1.3801028393862995,0.0104883189037965
-0.2763819095477386,1.384988631499764,0.0106665062611611
-0.2663316582914573,1.3900597713740497,0.0108511891121735
-0.2562814070351759,1.3953715978717454,0.0110744669348377
-0.2462311557788944,1.400912581200036,0.0112903632194414
-0.2361809045226131,1.4066564416570184,0.0115173018193091
-0.2261306532663316,1.4127281934947975,0.0117504535289105
-0.2160804020100502,1.4191057581409157,0.012011178225817
-0.2060301507537688,1.4257397292859524,0.0122753961090999
-0.1959798994974874,1.432838895669517,0.0125716942731303
-0.185929648241206,1.440181478983625,0.0128625256656625
-0.1758793969849246,1.4480231501464371,0.0131810329637764
-0.1658291457286431,1.4562468091580751,0.0135237856490404
-0.1557788944723618,1.4649935437673316,0.0138837940469849
-0.1457286432160803,1.4742555682069634,0.0142652193585247
-0.135678391959799,1.4839606139624169,0.0146640374005659
-0.1256281407035175,1.4941997697524856,0.0150977164337688
-0.1155778894472361,1.5050516925199429,0.0155574915964252
-0.1055276381909547,1.5163360634595764,0.016052621452117
-0.0954773869346733,1.5282409030854278,0.0165688773583771
-0.085427135678392,1.5404312557262836,0.0171157512636631
-0.0753768844221105,1.5530047493035672,0.0176915324731298
-0.0653266331658291,1.5654761687376058,0.0182958258390757
-0.0552763819095477,1.5777132504545266,0.0188775843877544
-0.0452261306532663,1.5891486787199798,0.0194341040701699
-0.0351758793969849,1.5991454867676766,0.0199430477000203
-0.0251256281407035,1.6072274836086946,0.020359586438388
-0.015075376884422,1.6132713773465477,0.020711219408456
-0.0050251256281407,1.6223452937001506,0.0213150543061727
0.0050251256281406,1.5954496568854304,0.0196245368314703
0.015075376884422,1.596774281574652,0.0198327346743978
0.0251256281407035,1.5889456358212894,0.0194643912032316
0.0351758793969849,1.5779530516262226,0.0189568411157039
0.0452261306532664,1.5650991368559664,0.0183375118482151
0.0552763819095476,1.5513466012009094,0.0177168436940334
0.0653266331658291,1.5373200150079842,0.0170933613501837
0.0753768844221105,1.5234006591556326,0.0164541877196207
0.085427135678392,1.509873709344062,0.0158544679671248
0.0954773869346734,1.4970167947078288,0.0152948456038426
0.1055276381909549,1.4848673542344948,0.0147732893229055
0.1155778894472361,1.473404583572983,0.0142839209419717
0.1256281407035175,1.462528764209737,0.0138397080445717
0.135678391959799,1.4523906472792958,0.013418180556661
0.1457286432160804,1.4429089884039683,0.0130441059352557
0.1557788944723619,1.4340419926434826,0.0126785871743691
0.1658291457286431,1.425645111948011,0.0123434250691001
0.1758793969849246,1.417811788480778,0.0120178043343273
0.185929648241206,1.4104260987319952,0.011739425279403
0.1959798994974875,1.403420750444366,0.0114721256030383
0.2060301507537689,1.3967993018666185,0.0112106032812461
0.2160804020100502,1.3905899510167652,0.0109640475276224
0.2261306532663316,1.3846642409515406,0.0107470890366969
0.2361809045226131,1.379011073836398,0.0105363014991371
0.2462311557788945,1.3736571393629762,0.0103311612171173
0.256281407035176,1.3685185201119427,0.0101431062147027
0.2663316582914572,1.363651351339661,0.0099681316403433
0.2763819095477386,1.3589760301434466,0.009794761578214
0.2864321608040201,1.3545168977222275,0.0096320965404404
0.2964824120603015,1.3501986274333793,0.0094821627225615
0.306532663316583,1.3460203664383343,0.0093340032633432
0.3165829145728642,1.3420005851086092,0.0091944287342894
0.3266331658291457,1.3373948514679486,0.0090365007010688
0.3366834170854271,1.3337273812565194,0.0088967661769648
0.3467336683417086,1.330217960720209,0.008776060553521
0.35678391959799,1.3267423547293615,0.0086563062615289
0.3668341708542713,1.3234207606935735,0.008518951141998
0.3768844221105527,1.320252773657444,0.0084022089169849
0.3869346733668342,1.3170869992894685,0.0082735031138791
0.3969849246231156,1.314070500192641,0.0081786461061887
0.4070351758793971,1.3110772749442643,0.0080784736346461
0.4170854271356783,1.3082001744659295,0.0079915355142179
0.4271356783919597,1.305335945267421,0.0078881064193873
0.4371859296482412,1.3025041909408797,0.0077882217998652
0.4472361809045226,1.2998296413977697,0.0077008516388407
0.4572864321608041,1.297176199826421,0.007614090160442
0.4673366834170853,1.294596562119848,0.0075254734950621
0.4773869346733668,1.292041114283273,0.0074319266931479
0.4874371859296482,1.2895363508607576,0.0073610632212438
0.4974874371859297,1.2871613759143272,0.0073022524912313

File: output/IV_H_scans/dataframes/c_scans/TMR_ratio_vs_V_140K.csv
Voltage (V),TMR_Ratio,TMR_Error
-0.4974874371859297,1.19116119880684,0.0026478515551356
-0.4874371859296482,1.1923558110933827,0.00266781890792
-0.4773869346733668,1.1936766763376492,0.0026866289310872
-0.4673366834170854,1.195028716659828,0.0027215778685211
-0.457286432160804,1.1964456163442976,0.0027431764655104
-0.4472361809045225,1.1978466520494744,0.0027637425124489
-0.4371859296482412,1.1992489171960774,0.0027910393655236
-0.4271356783919597,1.2007161677981943,0.0028142438962332
-0.4170854271356784,1.202232684974311,0.0028489714893924
-0.4070351758793969,1.2037396419951818,0.0028719088535191
-0.3969849246231155,1.2053030817718324,0.0029005836444208
-0.3869346733668342,1.2068329960182818,0.0029348001664696
-0.3768844221105527,1.2084655928211523,0.0029496293871985
-0.3668341708542714,1.2101877283889546,0.0029667924280111
-0.3567839195979899,1.21178791342519,0.0029910836176073
-0.3467336683417085,1.2141262721580843,0.0030209984201091
-0.3366834170854271,1.2159343326097751,0.0030573310276833
-0.3266331658291457,1.21783935569452,0.0030871290999891
-0.3165829145728643,1.2197932069119326,0.0031192252128966
-0.3065326633165829,1.2218211043484586,0.0031414374066141
-0.2964824120603014,1.2238667390574802,0.0031749016438831
-0.2864321608040201,1.2259432642057295,0.0032156243885645
-0.2763819095477386,1.2281241681813966,0.0032580459542693
-0.2663316582914573,1.230353763239051,0.0032882923426795
-0.2562814070351759,1.2326815899745007,0.0033245376032839
-0.2462311557788944,1.2350797150586597,0.0033502171925457
-0.2361809045226131,1.237555186040509,0.0033952168109669
-0.2261306532663316,1.240148464340316,0.0034336685365439
-0.2160804020100502,1.2427272826400293,0.0034847607457622
-0.2060301507537688,1.2455201861037746,0.003522442453365
-0.1959798994974874,1.2483649617059809,0.0035754949199778
-0.185929648241206,1.2512705335598588,0.0036355376831681
-0.1758793969849246,1.2543108070659854,0.00368660605542
-0.1658291457286431,1.2574055171428498,0.0037235165435824
-0.1557788944723618,1.2606381507819953,0.0037844159432948
-0.1457286432160803,1.2640546316925854,0.003853375370997
-0.135678391959799,1.2674696346272705,0.0039100448897038
-0.1256281407035175,1.2710138558160418,0.0039742949150878
-0.1155778894472361,1.2745492964260852,0.0040350100183282
-0.1055276381909547,1.2780938489036406,0.0041014659224875
-0.0954773869346733,1.2817152433764525,0.0041619715252927
-0.085427135678392,1.2851940288667332,0.0042287716525399
-0.0753768844221105,1.2885768867909848,0.004285243343461
-0.0653266331658291,1.291734498234902,0.0043361596287816
-0.0552763819095477,1.294611993573483,0.004386813354854
-0.0452261306532663,1.2971834489169398,0.0044424323851451
-0.0351758793969849,1.2991983673476102,0.0044720293291787
-0.0251256281407035,1.300779397099178,0.0045025733284571
-0.015075376884422,1.3017210176470566,0.0045454194727566
-0.0050251256281407,1.3042643561846157,0.0045809168577182
0.0050251256281406,1.295546501754799,0.0043962322631633
0.015075376884422,1.2963337995176356,0.0044210627684132
0.0251256281407035,1.294374793940512,0.0043957883856837
0.0351758793969849,1.2915865374302382,0.0043218060645623
0.0452261306532664,1.2881122007950678,0.0042504473719754
0.0552763819095476,1.2843175301089984,0.0041895264997426
0.0653266331658291,1.2802547913788302,0.0041168302396941
0.0753768844221105,1.276148131807858,0.0040248996851096
0.085427135678392,1.2717748566187606,0.0039393965131674
0.0954773869346734,1.2675773128762249,0.0038742681759426
0.1055276381909549,1.2633641620003304,0.0038099249616641
0.1155778894472361,1.2593390414404169,0.0037318666993482
0.1256281407035175,1.2554206053100594,0.0036606754663824
0.135678391959799,1.2515572495934042,0.0035892919887196
0.1457286432160804,1.2479085964120689,0.0035236490149918
0.1557788944723619,1.2443425824320833,0.0034758975575145
0.1658291457286431,1.240919280811677,0.0034223139706259
0.1758793969849246,1.2377213344820168,0.0033720475654604
0.185929648241206,1.2346477681569406,0.0033099121965261
0.1959798994974875,1.2316493616492123,0.003252648104097
0.2060301507537689,1.228694536147815,0.0032032041595299
0.2160804020100502,1.225896998052922,0.0031496089996802
0.2261306532663316,1.22326550274649,0.0031119879483004
0.2361809045226131,1.220788157372914,0.0030698508559779
0.2462311557788945,1.218297684191113,0.0030342451069767
0.256281407035176,1.2159509633095085,0.0029892763055519
0.2663316582914572,1.213676432750563,0.0029671870087715
0.2763819095477386,1.2114218451760457,0.00292475056909
0.2864321608040201,1.2091835915462257,0.0028770692399315
0.2964824120603015,1.2071605963819811,0.0028400278942708
0.306532663316583,1.2051880030541442,0.0028145073977221
0.3165829145728642,1.2033016685885494,0.0027817550255666
0.3266331658291457,1.2010828065438803,0.0027535170589993
0.3366834170854271,1.1992837050573522,0.0027208573655963
0.3467336683417086,1.1976427434430974,0.0026874174429977
0.35678391959799,1.1959346516554858,0.0026572493265688
0.3668341708542713,1.1942668473402482,0.0026357238414886
0.3768844221105527,1.1926422152880547,0.002604605157571
0.3869346733668342,1.1910439746745884,0.0025830989437568
0.3969849246231156,1.1895545036126434,0.0025758764184998
0.4070351758793971,1.1880507653619523,0.0025483971120987
0.4170854271356783,1.1865614276132734,0.0025322495267034
0.4271356783919597,1.1851637600225722,0.0025014705053427
0.4371859296482412,1.1837718619257114,0.0024708203074514
0.4472361809045226,1.1823992808236343,0.002456007917154
0.4572864321608041,1.1810247051480691,0.0024348863618676
0.4673366834170853,1.1797694232653324,0.0024144206324718
0.4773869346733668,1.178515813470962,0.0024091164703941
0.4874371859296482,1.1772413091935567,0.0023911823600673
0.4974874371859297,1.1759998526571669,0.0023676933120452
