Repository: sadityakr/Large-MR-due-to-interlayer-hybridization-CrSBr

# Large magnetoresistance from interlayer hybridization in CrSBr: data and analysis code

Data, analysis scripts and Jupyter notebooks for the paper
([arXiv:2608.11389](https://doi.org/10.48550/arXiv.2608.11389))

> **Large bias-tunable magnetoresistance from spin-dependent interlayer
> hybridization in van der Waals antiferromagnet CrSBr-based heterostructures**

The work studies vertical tunnelling transport through a graphene / CrSBr /
graphene junction ("Device 2"). Current-voltage curves
I(V) were recorded as a function of magnetic field applied along the crystal
**b** axis and the **c** axis, at temperatures from 3 K to 160 K. The

File: output/IV_H_scans/dataframes/c_scans/TMR_ratio_vs_V_150K.csv
Voltage (V),TMR_Ratio,TMR_Error
-0.4974874371859297,1.178640362151048,0.0021235114705978
-0.4874371859296482,1.179568004566824,0.0021301932432128
-0.4773869346733668,1.1806020969277051,0.0021472585957215
-0.4673366834170854,1.1816628107072678,0.0021740498679632
-0.457286432160804,1.182674432517836,0.0021931684653275
-0.4472361809045225,1.183704256623756,0.0022190570663102
-0.4371859296482412,1.184829323888826,0.0022286326301921
-0.4271356783919597,1.1859815702828245,0.0022494707116388
-0.4170854271356784,1.1870390070778336,0.0022706287005856
-0.4070351758793969,1.1881843234486484,0.0023012950952546
-0.3969849246231155,1.1893424741947751,0.002314654013084
-0.3869346733668342,1.190566436016281,0.0023327384647128
-0.3768844221105527,1.191818073581074,0.0023621288819511
-0.3668341708542714,1.193120722498359,0.0023851875056805
-0.3567839195979899,1.192525201137481,0.0023014219009937
-0.3467336683417085,1.195998626260223,0.0024307377169037
-0.3366834170854271,1.1973432726164472,0.0024590442292829
-0.3266331658291457,1.198739452040234,0.0024830286138863
-0.3165829145728643,1.200184000344853,0.0025039365458765
-0.3065326633165829,1.2015847877631876,0.0025390821206151
-0.2964824120603014,1.2030280929851591,0.0025796204780004
-0.2864321608040201,1.204562090123748,0.0026015736364875
-0.2763819095477386,1.2060880603217805,0.0026281797389139
-0.2663316582914573,1.2076890222560197,0.0026570860250309
-0.2562814070351759,1.2093003177814374,0.0026995841252606
-0.2462311557788944,1.2109114340299425,0.002730774036287
-0.2361809045226131,1.2125513408317037,0.0027749913990422
-0.2261306532663316,1.2143646616241408,0.0028014457601374
-0.2160804020100502,1.2161131513193224,0.0028319166433565
-0.2060301507537688,1.2179579407764698,0.0028891164425748
-0.1959798994974874,1.2198273063205345,0.002930858349758
-0.185929648241206,1.2217635446569095,0.0029771249758205
-0.1758793969849246,1.2237108372427492,0.0030193972434722
-0.1658291457286431,1.2256491507188845,0.0030730587527949
-0.1557788944723618,1.2276553486819808,0.0031183493126367
-0.1457286432160803,1.2296379839929554,0.0031574046371814
-0.135678391959799,1.2316764114937075,0.0032062456662056
-0.1256281407035175,1.233694685629373,0.0032593746155928
-0.1155778894472361,1.2357775861672329,0.003309522740258
-0.1055276381909547,1.2377881990168973,0.0033517537754613
-0.0954773869346733,1.2397014135699074,0.0034062741270052
-0.085427135678392,1.2415468240359062,0.0034651360374993
-0.0753768844221105,1.243275059633368,0.0035062524723041
-0.0653266331658291,1.244846755036464,0.0035585741168274
-0.0552763819095477,1.246296729308981,0.0035960231651642
-0.0452261306532663,1.2475005147788618,0.003632692618119
-0.0351758793969849,1.24834581852808,0.00366441646213
-0.0251256281407035,1.2490037050207763,0.0036720820879001
-0.015075376884422,1.2493535343847604,0.0036986887644918
-0.0050251256281407,1.2503562253356226,0.0038675855740436
0.0050251256281406,1.2460454166472432,0.0035146983716858
0.015075376884422,1.2461640442148814,0.0035792103026673
0.0251256281407035,1.245120448600223,0.0035560115507993
0.0351758793969849,1.2435146148897052,0.0035125332788602
0.0452261306532664,1.2416182808196634,0.003465277424379
0.0552763819095476,1.2394675250035427,0.0034145476229988
0.0653266331658291,1.237159611921132,0.0033521403144263
0.0753768844221105,1.2347614731618528,0.0032839487768647
0.085427135678392,1.2322529483850455,0.0032215330036917
0.0954773869346734,1.2296785051805132,0.003157940604449
0.1055276381909549,1.2271496431312208,0.0030933818959913
0.1155778894472361,1.2246108413302363,0.0030261425024786
0.1256281407035175,1.22214807649473,0.0029843793447741
0.135678391959799,1.2197213550029915,0.0029211384234148
0.1457286432160804,1.2174100911891912,0.0028686797568025
0.1557788944723619,1.215093112412609,0.0028219224986967
0.1658291457286431,1.2128612046624534,0.0027764759173379
0.1758793969849246,1.2106157824882615,0.0027311579134191
0.185929648241206,1.2084854373227083,0.0026939889463883
0.1959798994974875,1.206426065420517,0.0026523746839346
0.2060301507537689,1.2044294725004587,0.0025992944496864
0.2160804020100502,1.202460785326936,0.002563663579595
0.2261306532663316,1.2005404037471126,0.0025240830344314
0.2361809045226131,1.1987370113560425,0.0024846858882602
0.2462311557788945,1.1970014793033783,0.0024502686029864
0.256281407035176,1.1952607484503983,0.0024176268004172
0.2663316582914572,1.1935969008834066,0.0023898023111534
0.2763819095477386,1.1919702924916664,0.0023726963762817
0.2864321608040201,1.190388999157639,0.0023408809001021
0.2964824120603015,1.1887964838363727,0.0023091245658353
0.306532663316583,1.187303728158284,0.0022789609886717
0.3165829145728642,1.1859250988036656,0.002255465327531
0.3266331658291457,1.1842776019137975,0.002221132369327
0.3366834170854271,1.1829357440697088,0.002205264996884
0.3467336683417086,1.1816110639689643,0.0021842759917769
0.35678391959799,1.1803203819759458,0.0021587184074672
0.3668341708542713,1.1790518356609805,0.0021379642176189
0.3768844221105527,1.1778480571937178,0.0021193529508553
0.3869346733668342,1.1766223397293196,0.0021003632333001
0.3969849246231156,1.1754247930412824,0.0020832913945716
0.4070351758793971,1.174295287291106,0.0020743397316763
0.4170854271356783,1.1732203476397969,0.0020602115719712
0.4271356783919597,1.172153827850932,0.0020464185522039
0.4371859296482412,1.1710806745577949,0.002021145866732
0.4472361809045226,1.1700554196803397,0.0020017396448827
0.4572864321608041,1.1690252836816992,0.0019852831148605
0.4673366834170853,1.168034044738693,0.001975686956471
0.4773869346733668,1.1670098999995504,0.0019582611460849
0.4874371859296482,1.1660053334830376,0.0019413019918783
0.4974874371859297,1.1651406843122536,0.0019397488067449

File: output/IV_H_scans/dataframes/c_scans/TMR_ratio_vs_V_160K.csv
Voltage (V),TMR_Ratio,TMR_Error
-0.4974874371859297,1.1609120188456057,0.0022496790369732
-0.4874371859296482,1.1615497665110863,0.0022566602085501
-0.4773869346733668,1.1622519216682248,0.0022730087462784
-0.4673366834170854,1.1629387781793348,0.0022834590719358
-0.457286432160804,1.1636282011833352,0.0022958033820204
-0.4472361809045225,1.1643345029459884,0.0023069734581675
-0.4371859296482412,1.1650516668685604,0.0023199987403418
-0.4271356783919597,1.1658264657026456,0.0023318620983134
-0.4170854271356784,1.1665984448852558,0.0023475015742305
-0.4070351758793969,1.1673420855083982,0.002354962042494
-0.3969849246231155,1.1681681177476595,0.0023730279293061
-0.3869346733668342,1.1689786734669392,0.0023879817437913
-0.3768844221105527,1.1697548774519506,0.0023996938059032
-0.3668341708542714,1.1705798039850452,0.0024163810510959
-0.3567839195979899,1.169922448270576,0.0023892884061993
-0.3467336683417085,1.172461802071724,0.0024496862725269
-0.3366834170854271,1.1733947211142228,0.0024607623908863
-0.3266331658291457,1.174325346518419,0.0024788271470883
-0.3165829145728643,1.1752413517253957,0.0024910725098165
-0.3065326633165829,1.1761378437522851,0.0025089344382322
-0.2964824120603014,1.1770557273485558,0.0025229114677178
-0.2864321608040201,1.1779569773240337,0.0025418108615776
-0.2763819095477386,1.1789302545803355,0.0025553666941663
-0.2663316582914573,1.179885858846861,0.0025665259347327
-0.2562814070351759,1.1808982105168824,0.0025841277683989
-0.2462311557788944,1.18193552406475,0.002601062983718
-0.2361809045226131,1.182892559225605,0.0026188687590062
-0.2261306532663316,1.183923413669414,0.0026365443729417
-0.2160804020100502,1.185030572896539,0.002657350515084
-0.2060301507537688,1.1861175167377689,0.0026706604475689
-0.1959798994974874,1.1872248760639998,0.0026921122077732
-0.185929648241206,1.1882608488376494,0.0027112025363996
-0.1758793969849246,1.1893879889689147,0.0027305644665453
-0.1658291457286431,1.1905361617752808,0.0027462776278853
-0.1557788944723618,1.1916436528664422,0.0027640671723169
-0.1457286432160803,1.1927356348592668,0.0027844825221761
-0.135678391959799,1.1938141678175722,0.0028064309617647
-0.1256281407035175,1.1949788916918194,0.0028202616718713
-0.1155778894472361,1.1960049120475724,0.0028388743758087
-0.1055276381909547,1.1970409851067785,0.0028544217504676
-0.0954773869346733,1.19804730228154,0.0028721392364031
-0.085427135678392,1.1989750465286244,0.0028845974659786
-0.0753768844221105,1.1997885670516724,0.0028940446842763
-0.0653266331658291,1.2005964640484563,0.0029048832949845
-0.0552763819095477,1.2012930491844491,0.0029185215725537
-0.0452261306532663,1.2018044271147872,0.0029247427741657
-0.0351758793969849,1.202178060882276,0.0029375565373734
-0.0251256281407035,1.20245655843205,0.0029413648644727
-0.015075376884422,1.2025866256136064,0.0029679436230836
-0.0050251256281407,1.2032333303767584,0.0029834213554861
0.0050251256281406,1.2003480218164,0.0028625211446231
0.015075376884422,1.2005768651717663,0.0028964037962033
0.0251256281407035,1.200028318206461,0.0028851339242803
0.0351758793969849,1.1991620702359755,0.0028709683347998
0.0452261306532664,1.1981244523648604,0.0028537372478563
0.0552763819095476,1.1969442720479289,0.0028345079364784
0.0653266331658291,1.1956746030417007,0.0028185121045172
0.0753768844221105,1.1943387020949925,0.0027983226033634
0.085427135678392,1.192919561486349,0.00277226099797
0.0954773869346734,1.1914773846356586,0.0027460383477764
0.1055276381909549,1.1900970890591605,0.0027241192126239
0.1155778894472361,1.1886332292368214,0.002700199817158
0.1256281407035175,1.1871910258262794,0.0026772263750486
0.135678391959799,1.185729308526164,0.0026513102479391
0.1457286432160804,1.1842651704132745,0.0026285872840994
0.1557788944723619,1.1829386929034178,0.002608397269711
0.1658291457286431,1.1815661346820645,0.0025880384695975
0.1758793969849246,1.1801593046801235,0.0025631371711202
0.185929648241206,1.1788807450067793,0.0025419263745442
0.1959798994974875,1.177588085550656,0.0025181321041428
0.2060301507537689,1.176341043638377,0.0024992827467546
0.2160804020100502,1.1751135948540596,0.0024794875825155
0.2261306532663316,1.1739633327615575,0.0024621426449488
0.2361809045226131,1.172809329082569,0.0024457357970465
0.2462311557788945,1.1717280227272766,0.0024260847447818
0.256281407035176,1.1705853970853075,0.0024096083681065
0.2663316582914572,1.169475812811218,0.0023886867451207
0.2763819095477386,1.168388012171718,0.0023758917333102
0.2864321608040201,1.167307987641566,0.0023575415565556
0.2964824120603015,1.1662645058603405,0.0023372745586461
0.306532663316583,1.1652358349506622,0.00232127368232
0.3165829145728642,1.1643521921974398,0.0023129952837892
0.3266331658291457,1.1633057937715623,0.0022877199431688
0.3366834170854271,1.162335943488109,0.0022763398947143
0.3467336683417086,1.1614066476108913,0.0022663087344712
0.35678391959799,1.160542522131495,0.0022436340603417
0.3668341708542713,1.159676280239471,0.0022319563304205
0.3768844221105527,1.1588496673728903,0.0022207056744829
0.3869346733668342,1.1580232794379008,0.0022045285732072
0.3969849246231156,1.1572233789572028,0.0021909974437776
0.4070351758793971,1.1564176346428612,0.0021794920302632
0.4170854271356783,1.1556941564019134,0.0021714449943791
0.4271356783919597,1.1549170064131915,0.0021630846793012
0.4371859296482412,1.1542049833753232,0.0021460970426541
0.4472361809045226,1.1535009047696354,0.0021386447784105
0.4572864321608041,1.1527616586827922,0.0021289916488931
0.4673366834170853,1.1520569045852516,0.0021116813911327
0.4773869346733668,1.151430294687588,0.002106634485222
0.4874371859296482,1.1507232577833315,0.0020949460047808
0.4974874371859297,1.150020825078807,0.0020894180663581

File: output/IV_H_scans/dataframes/c_scans/TMR_ratio_vs_V_20K.csv
Voltage (V),TMR_Ratio,TMR_Error
-1.0,2.278677058235661,0.010787763287437113
-0.9899497487437185,2.289103068691598,0.010857488256156983
-0.9798994974874372,2.298365378275799,0.010921534704084024
-0.9698492462311558,2.3128343845918256,0.01109305587479762
-0.9597989949748744,2.3229236240794284,0.011232145837854948
-0.949748743718593,2.338199344917768,0.011429930422797737
-0.9396984924623115,2.348778122870923,0.011556817564537433
-0.9296482412060302,2.3650403367300252,0.011764732807772944
-0.9195979899497487,2.3758155464481208,0.011911803576691558
-0.9095477386934674,2.3922753374576926,0.012099422132708842
-0.8994974874371859,2.403996841069197,0.012146816663148638
-0.8894472361809045,2.4215371574193485,0.012329277109026648
-0.8793969849246231,2.4332383996290945,0.012489720500429798
-0.8693467336683417,2.451200461556821,0.012653795560316193
-0.8592964824120604,2.4637577528111354,0.01280729075856565
-0.8492462311557789,2.4833367151072956,0.013056856527359556
-0.8391959798994975,2.4963398334923546,0.013203526909787986
-0.8291457286432161,2.516105323956124,0.013441596162855812
-0.8190954773869347,2.529516126124342,0.013536786790084545
-0.8090452261306533,2.549670331717567,0.013801517330325709
-0.7989949748743719,2.5633645117635915,0.014003274388990565
-0.7889447236180904,2.584772123232619,0.014263528339903981
-0.778894472361809,2.5991643477465187,0.014425123888520401
-0.7688442211055276,2.6211170379572253,0.014714774489152118
-0.7587939698492463,2.635825075109091,0.014878416743792706
-0.7487437185929648,2.657889125320252,0.015090326020749658
-0.7386934673366834,2.67361576505634,0.015255436971222128
-0.728643216080402,2.69706429144653,0.015397756899153224
-0.7185929648241206,2.7131362668749537,0.01554698228988128
-0.7085427135678393,2.737141378759867,0.015768407456415424
-0.6984924623115578,2.752787973318255,0.01591649721494826
-0.6884422110552764,2.776548906095149,0.0161071501201346
-0.6783919597989949,2.791976867344696,0.016202722529928434
-0.6683417085427136,2.816042356752153,0.016316168348768364
-0.6582914572864322,2.832441811327982,0.016377002475360607
-0.6482412060301508,2.8554597356250215,0.016446776628684993
-0.6381909547738693,2.8701577259504996,0.016472269487597193
-0.6281407035175879,2.8916848330485583,0.01655084749421288
-0.6180904522613065,2.905717502773729,0.016553966984285785
-0.6080402010050251,2.9259947625989784,0.016459586869566323
-0.5979899497487438,2.9381851922906534,0.01631344041758786
-0.5879396984924623,2.9535425563114797,0.016111711573545108
-0.5778894472361809,2.963224295958142,0.01601193714159655
-0.5678391959798995,2.9755757286915583,0.015673248642385694
-0.5577889447236181,2.982391926047581,0.015390872033479382
-0.5477386934673367,2.992548609943705,0.014831094494276758
-0.5376884422110553,2.9977059465276548,0.014561481581784599
-0.5276381909547738,3.000885403069011,0.014166703040696454
-0.5175879396984925,3.001480832501637,0.013921938688119124
-0.507537688442211,2.9992406927175583,0.013473418632795135
-0.4974874371859297,2.9951429626061934,0.013249883135050709
-0.48743718592964824,2.9863152387392966,0.012837549454906621
-0.4773869346733668,2.9801401211907548,0.012421397679147905
-0.46733668341708545,2.9645776896200764,0.012103551421223966
-0.457286432160804,2.95094765842349,0.011840517794410949
-0.44723618090452255,2.9255637853751053,0.011352859207630212
-0.4371859296482412,2.905887705790165,0.010893817997580242
-0.42713567839195976,2.8752191229196375,0.010517746796189643
-0.4170854271356784,2.8526971289353154,0.010325592019177798
-0.40703517587939697,2.814332649178884,0.010206917078318913
-0.3969849246231155,2.7881275121675735,0.010156883952467206
-0.3869346733668342,2.7473001070595973,0.010161543576947717
-0.37688442211055273,2.7173600499981796,0.010015186822629045
-0.3668341708542714,2.669560491050928,0.009607200706027998
-0.35678391959798994,2.6360149151522543,0.009469030705748503
-0.3467336683417085,2.5853804463985792,0.009621559458042255
-0.33668341708542715,2.5284268153940554,0.009466351673457045
-0.3266331658291457,2.488456110736888,0.0092465692106635
-0.31658291457286436,2.4304520913509178,0.008741875561363494
-0.3065326633165829,2.3910382244950177,0.008620560693994209
-0.29648241206030146,2.330898063587603,0.00850630308023455
-0.2864321608040201,2.290781502334069,0.008425415411406479
-0.27638190954773867,2.23153247948477,0.008494212858548431
-0.26633165829145733,2.1888836000060556,0.008693258313081839
-0.2562814070351759,2.126867779234613,0.008814317105573339
-0.24623115577889443,2.0880904105498,0.008645531813199984
-0.2361809045226131,2.0299366584466263,0.008968822686811838
-0.22613065326633164,1.99010541034064,0.0091937648984401
-0.2160804020100502,1.9290070207967147,0.009085381021817744
-0.20603015075376885,1.892549641705695,0.009282752039789082
-0.1959798994974874,1.844849172842904,0.009552077486520401
-0.18592964824120606,1.8153121270346029,0.009693975598579185
-0.1758793969849246,1.7705249889487473,0.010310075732711184
-0.16582914572864316,1.7404915385977797,0.010846262386169677
-0.15577889447236182,1.7023466162381111,0.011577546612810147
-0.14572864321608037,1.6844316112221085,0.013173772446382287
-0.13567839195979903,1.6715093969992785,0.015086840759332285
-0.12562814070351758,1.6805505457752554,0.01621665592152541
-0.11557788944723613,1.718968440637457,0.018427410342584848
-0.10552763819095479,1.7478733372801811,0.01952138429114509
-0.09547738693467334,1.7958314762944783,0.021970627186834474
-0.085427135678392,1.8198243203381903,0.02316059129310447
-0.07537688442211055,1.8391258384883822,0.02438738376648102
-0.0653266331658291,1.8237966744376088,0.024394662391496135
-0.055276381909547756,1.7415411223391384,0.02379211372504251
-0.045226130653266305,1.643347245057146,0.02213292576447619
-0.035175879396984966,1.4633931844147126,0.020489045767535262
-0.025125628140703515,1.316986016258392,0.021099711211815735
-0.015075376884422065,1.1107582332401913,0.03107896818726955
-0.005025125628140725,1.042524110290352,0.06275999137902062
0.005025125628140614,0.927685838564559,0.0899858364506592
0.015075376884422065,0.5456142476678906,0.057661000267682665
0.025125628140703515,6.442653765565855,1.627310682074232
0.035175879396984966,2.858662063532908,0.17533546151589985
0.045226130653266416,2.3118075934811593,0.06267229547778512
0.055276381909547645,2.1977824319097508,0.05093893996383364
0.0653266331658291,2.150601679196943,0.04236750815138204
0.07537688442211055,2.1193352109107435,0.04328324917780448
0.085427135678392,2.057875266128783,0.044740396587972034
0.09547738693467345,2.019626013506127,0.04084259476003429
0.1055276381909549,1.96915641126583,0.03724155632434356
0.11557788944723613,1.9495701258504359,0.033058551223996646
0.12562814070351758,1.979151458319751,0.03138877434231645
0.13567839195979903,2.0413850012436567,0.03091011490500163
0.14572864321608048,2.177690227476945,0.03015071847355644
0.15577889447236193,2.2847344145380353,0.03104771756043293
0.16582914572864316,2.448749254975066,0.033806665518981795
0.1758793969849246,2.5542835518769706,0.035347268232295476
0.18592964824120606,2.690996976430914,0.03565128479995146
0.1959798994974875,2.768391432581098,0.03583390503436764
0.20603015075376896,2.8697380023540817,0.035434942781352986
0.2160804020100502,2.92568952394348,0.03454166547191953
0.22613065326633164,2.99689101722713,0.03309329122436863
0.2361809045226131,3.0404504825243195,0.03253311535590992
0.24623115577889454,3.102495873421926,0.031043421990101707
0.256281407035176,3.144039037935729,0.030527601239722
0.2663316582914572,3.201006554620212,0.03015405872420474
0.27638190954773867,3.238273043925657,0.030040978591854135
0.2864321608040201,3.2873079008042527,0.02900665443038257
0.29648241206030157,3.316601453638349,0.028057028031509567
0.306532663316583,3.3584759321151574,0.02682567303445842
0.31658291457286425,3.384594273844627,0.026037234944916294
0.3266331658291457,3.422651909916924,0.025892008544211042
0.33668341708542715,3.4596441011203187,0.02545321141773495
0.3467336683417086,3.481771753409762,0.02546605040693972
0.35678391959799005,3.513849603364281,0.025747676185068867
0.3668341708542713,3.535591683579481,0.025898817943161793
0.37688442211055273,3.5685512816020135,0.025585615031070704
0.3869346733668342,3.5914360100472,0.02592000422359369
0.39698492462311563,3.6298636804167157,0.02657019840828817
0.4070351758793971,3.6555626902709655,0.02708987676292906
0.4170854271356783,3.693096644137574,0.027171631739248393
0.42713567839195976,3.7181616119098195,0.02758848090388202
0.4371859296482412,3.7531685961231585,0.028100972363377465
0.44723618090452266,3.77347061675458,0.02850297589354362
0.4572864321608041,3.800481873982166,0.02883902755101611
0.46733668341708534,3.8142870197270615,0.029226647859532353
0.4773869346733668,3.830007523116744,0.029494659219183594
0.48743718592964824,3.8368007999579645,0.029811253090844037
0.4974874371859297,3.842526830218963,0.030156439132102347
0.5075376884422111,3.842814433868327,0.030501646424138978
0.5175879396984926,3.83851110909502,0.030747658452913953
0.5276381909547738,3.832139653266503,0.03065508914271153
0.5376884422110553,3.8178126767072342,0.030634494286757977
0.5477386934673367,3.8058235883823803,0.03060002271768307
0.5577889447236182,3.783722899735619,0.03041363464106461
0.5678391959798996,3.7659057037032846,0.030381461190801196
0.5778894472361809,3.734928731798724,0.030177258701222794
0.5879396984924623,3.713930188857184,0.030095312015769083
0.5979899497487438,3.679777251517413,0.029825838599722234
0.6080402010050252,3.65501102142875,0.02971584773395337
0.6180904522613067,3.6161896018280686,0.029456173959618623
0.6281407035175879,3.589601573217029,0.02930347942548356
0.6381909547738693,3.5479761410626844,0.02903566275964355
0.6482412060301508,3.518319699146419,0.028760703784755075
0.6582914572864322,3.472259562477663,0.028437461414296965
0.6683417085427137,3.441182320044807,0.028294624632093274
0.6783919597989949,3.3932133864624823,0.02799065607648734
0.6884422110552764,3.3608255804545077,0.027747969385629758
0.6984924623115578,3.311611636388346,0.02713662129255888
0.7085427135678393,3.278509835084793,0.02674527377715576
0.7185929648241207,3.228362621247413,0.026165898825333763
0.728643216080402,3.194328337467026,0.025720066620330658
0.7386934673366834,3.1433531995014876,0.025057560330432885
0.7487437185929648,3.1092107694634636,0.024544817676678574
0.7587939698492463,3.0584679204597043,0.023834976718927415
0.7688442211055277,3.0247254198521545,0.023339006190535333
0.778894472361809,2.9746579476204715,0.022642937514710314
0.7889447236180904,2.941803932817513,0.022202427853575953
0.7989949748743719,2.8930542762627893,0.02146004859385432
0.8090452261306533,2.8614353176449963,0.02100003109241103
0.8190954773869348,2.815205112449541,0.02041422031861052
0.829145728643216,2.785414220868865,0.020000990372579804
0.8391959798994975,2.7424309647636496,0.01941710750856663
0.8492462311557789,2.7147632664269032,0.01903401244739247
0.8592964824120604,2.674570605708525,0.018594505013891607
0.8693467336683418,2.649213695402824,0.018306153938129212
0.879396984924623,2.6127050939106162,0.017853700840462818
0.8894472361809045,2.58913921162904,0.01755733764515617
0.8994974874371859,2.5552999010013697,0.0171200980307767
0.9095477386934674,2.533899244149908,0.016883011962159564
0.9195979899497488,2.5032507878810377,0.016457334862730853
0.9296482412060301,2.483488312006364,0.016214373443944764
0.9396984924623115,2.4557539987161494,0.015892714922067168
0.949748743718593,2.437876575120378,0.01567469046454092
0.9597989949748744,2.411981085224565,0.01535608987782751
0.9698492462311559,2.3955959674221328,0.015066440028442561
0.9798994974874373,2.3719160081140536,0.014736077606164353
0.9899497487437185,2.324867435109895,0.014330417472248513
1.0,2.340337363256531,0.01438236711059403

File: output/IV_H_scans/dataframes/c_scans/TMR_ratio_vs_V_30K.csv
Voltage (V),TMR_Ratio,TMR_Error
-1.0,2.1179226484395115,0.008567293386004744
-0.9899497487437185,2.1292537570804453,0.008659502583919737
-0.9798994974874372,2.1395485753758776,0.00874704929031022
-0.9698492462311558,2.1553972493065765,0.008886293857705847
-0.9597989949748744,2.166184257887765,0.008977218965005558
-0.949748743718593,2.182542437609625,0.009114957596436823
-0.9396984924623115,2.1936478566548736,0.009204658614608124
-0.9296482412060302,2.2108129708972575,0.009346611615437903
-0.9195979899497487,2.222340614148755,0.009456006997940487
-0.9095477386934674,2.2396980553413024,0.009608372619354537
-0.8994974874371859,2.2516469361976497,0.009656845337214526
-0.8894472361809045,2.2696565566706823,0.009803575808418634
-0.8793969849246231,2.2818544929695683,0.00991089632108035
-0.8693467336683417,2.3006034384286824,0.010041704555748186
-0.8592964824120604,2.3131659010469408,0.010177777891801713
-0.8492462311557789,2.332207513545699,0.01038653847415854
-0.8391959798994975,2.345000025359956,0.010482335519016141
-0.8291457286432161,2.3641807455188943,0.010647161250404828
-0.8190954773869347,2.3771493943437347,0.010768145339014103
-0.8090452261306533,2.3969011688383506,0.010918964331328638
-0.7989949748743719,2.410225627950936,0.011017559220736634
-0.7889447236180904,2.430257123845388,0.011225578291940527
-0.778894472361809,2.443568296912824,0.011373764880906983
-0.7688442211055276,2.4636299621674347,0.011562266081001964
-0.7587939698492463,2.4771690034690472,0.01167228363433609
-0.7487437185929648,2.497534300549348,0.011791299951885586
-0.7386934673366834,2.510985391156462,0.011827325962113723
-0.728643216080402,2.5310112924131336,0.01191790171534561
-0.7185929648241206,2.5443845197756256,0.012005268294993548
-0.7085427135678393,2.5639920448868434,0.012166092955658068
-0.6984924623115578,2.577081600431429,0.012237183024386181
-0.6884422110552764,2.596680783256111,0.012249496504474686
-0.6783919597989949,2.609216628325444,0.012284347830274524
-0.6683417085427136,2.6279104418214407,0.012340545575790304
-0.6582914572864322,2.6398946720308194,0.01229144374163722
-0.6482412060301508,2.6570786721593174,0.012158731668314226
-0.6381909547738693,2.66756075045313,0.012125631628084315
-0.6281407035175879,2.682407591431118,0.012030159909595953
-0.6180904522613065,2.690992779594563,0.011914197396988756
-0.6080402010050251,2.702349929071476,0.011704130271267975
-0.5979899497487438,2.708504943117414,0.011551411883889822
-0.5879396984924623,2.716033832023678,0.011248975954056953
-0.5778894472361809,2.7196980630821823,0.011033937407318546
-0.5678391959798995,2.7218592137213307,0.010714793628705123
-0.5577889447236181,2.7213769804895023,0.010487008692863274
-0.5477386934673367,2.718432169248091,0.010128614479371797
-0.5376884422110553,2.7139398662055227,0.009887037662924059
-0.5276381909547738,2.7056028129097593,0.00959235305466524
-0.5175879396984925,2.6984896684422917,0.009373715029095732
-0.507537688442211,2.6841313971574605,0.00904522029195384
-0.4974874371859297,2.6725833091084352,0.00890114168015199
-0.48743718592964824,2.65298250776845,0.008658094466164787
-0.4773869346733668,2.638314741100978,0.008505806421628185
-0.46733668341708545,2.6136502758354534,0.008355961483655533
-0.457286432160804,2.5955032193617193,0.008304364892316885
-0.44723618090452255,2.5664906987001856,0.008221592286855059
-0.4371859296482412,2.545525319424208,0.008152667987777406
-0.42713567839195976,2.5121617899440403,0.008068601320984078
-0.4170854271356784,2.4889087239350705,0.008076155256992573
-0.40703517587939697,2.452349980373673,0.008198266448513748
-0.3969849246231155,2.4269813917386984,0.008213308118419024
-0.3869346733668342,2.387769457265405,0.008213424546302889
-0.37688442211055273,2.3603861875083383,0.0082117451173286
-0.3668341708542714,2.318567382563452,0.008281287400957172
-0.35678391959798994,2.290154210715741,0.008341531581624321
-0.3467336683417085,2.2451052647519623,0.00847937613029156
-0.33668341708542715,2.1990694242658573,0.008524444904587475
-0.3266331658291457,2.1678057844326593,0.008632723039626268
-0.31658291457286436,2.1194883315161372,0.008787724344272755
-0.3065326633165829,2.086509202779163,0.008842387824391838
-0.29648241206030146,2.036203988412031,0.008985472019187294
-0.2864321608040201,2.002361205559786,0.009098120049514685
-0.27638190954773867,1.9506955702067332,0.009140384573410234
-0.26633165829145733,1.9163666514158726,0.009127658318847645
-0.2562814070351759,1.8656391978135107,0.00911581453131957
-0.24623115577889443,1.832199594578508,0.009162941401493005
-0.2361809045226131,1.7828323701636932,0.009310777505312113
-0.22613065326633164,1.7503293578281023,0.00917803316913747
-0.2160804020100502,1.7023440800458616,0.008946382991943495
-0.20603015075376885,1.6715795134613796,0.008908267049368491
-0.1959798994974874,1.6293643822234012,0.008900049580604053
-0.18592964824120606,1.6050794135741289,0.008723931832953028
-0.1758793969849246,1.5753157516837388,0.00848598023467023
-0.16582914572864316,1.5611292579354061,0.008505527458910181
-0.15577889447236182,1.5509689312439865,0.00825973586946188
-0.14572864321608037,1.552432744774603,0.008425368212099642
-0.13567839195979903,1.5671275873198693,0.009460704584178754
-0.12562814070351758,1.5854867822580694,0.010201298655050811
-0.11557788944723613,1.6183097333001701,0.011958563646369848
-0.10552763819095479,1.6390076284410622,0.012832422675785585
-0.09547738693467334,1.6539394193142998,0.013038470682701779
-0.085427135678392,1.6478938765482543,0.012711981927964881
-0.07537688442211055,1.6113367598603616,0.011765099212515725
-0.0653266331658291,1.5705350058502678,0.010375375774789886
-0.055276381909547756,1.4859008341731987,0.008146836617478014
-0.045226130653266305,1.4166951867695257,0.0073056223392784
-0.035175879396984966,1.3077969133478793,0.006680889000260323
-0.025125628140703515,1.2403045211959385,0.007230910632774543
-0.015075376884422065,1.1562653508505876,0.012450276583448295
-0.005025125628140725,1.10031237290034,0.03374566870007641
0.005025125628140614,1.5615982814969895,0.20214632705161598
0.015075376884422065,1.308073935368402,0.018965399595075483
0.025125628140703515,1.3459246636120847,0.00811267320238665
0.035175879396984966,1.3961357103619847,0.007986434869008819
0.045226130653266416,1.480726177609769,0.009601278168863695
0.055276381909547645,1.5358617562052799,0.011641875581325171
0.0653266331658291,1.6139530323623834,0.014559925160636882
0.07537688442211055,1.6626799359296043,0.016391717496984894
0.085427135678392,1.7305295407849588,0.018747796293706202
0.09547738693467345,1.7724861578958957,0.020455222549571717
0.1055276381909549,1.8333337888580141,0.022513899019010665
0.11557788944723613,1.8784520062058372,0.023603054439216876
0.12562814070351758,1.961895637505056,0.024803337881197755
0.13567839195979903,2.028356045843822,0.02557391761106029
0.14572864321608048,2.1373101116042554,0.026767266552985204
0.15577889447236193,2.2106535185453446,0.02730563006827338
0.16582914572864316,2.3121434865157484,0.02789407013026061
0.1758793969849246,2.3716805918033366,0.02830130431958614
0.18592964824120606,2.4488409959702433,0.028775531329106634
0.1959798994974875,2.494881290623645,0.028906441849436294
0.20603015075376896,2.5578005992496515,0.02873954291340038
0.2160804020100502,2.5976001035085625,0.028629393928441636
0.22613065326633164,2.654958329035279,0.028334597413418247
0.2361809045226131,2.6908876416829033,0.027965971373396747
0.24623115577889454,2.7421823514960564,0.027348993531331155
0.256281407035176,2.7737237322522685,0.026889000846492202
0.2663316582914572,2.8179199339391032,0.02648290835007503
0.27638190954773867,2.845515763075416,0.026241041559014026
0.2864321608040201,2.884434031384999,0.025690850053248084
0.29648241206030157,2.9092507426844767,0.025384484469833584
0.306532663316583,2.943967600179153,0.02505397497106153
0.31658291457286425,2.966068895053502,0.024960698174002007
0.3266331658291457,2.998798066778988,0.02492600259966513
0.33668341708542715,3.0329955899057914,0.024735087210656148
0.3467336683417086,3.054870883776357,0.024654671142594377
0.35678391959799005,3.0865593141765992,0.024717955456980727
0.3668341708542713,3.10794674660479,0.024765910539332726
0.37688442211055273,3.1411568234338647,0.024724388870141754
0.3869346733668342,3.1630841740435547,0.024903272081783022
0.39698492462311563,3.1953255142658077,0.024976398088289716
0.4070351758793971,3.2165291025546057,0.025122836748080888
0.4170854271356783,3.24791593724416,0.02543306802208563
0.42713567839195976,3.268520025407659,0.025733981978082743
0.4371859296482412,3.29803548180433,0.025908535322890027
0.44723618090452266,3.316681883889094,0.02604158970902375
0.4572864321608041,3.3419582843263425,0.02650234030672908
0.46733668341708534,3.3575170196873394,0.026815242424425883
0.4773869346733668,3.378273535233923,0.02715179622210116
0.48743718592964824,3.3895327341212833,0.0273302662754196
0.4974874371859297,3.402888105754596,0.027674129102227527
0.5075376884422111,3.409109673546988,0.027890053622117023
0.5175879396984926,3.414925349782624,0.02798785108631908
0.5276381909547738,3.4162591202824997,0.027959178271949815
0.5376884422110553,3.414813539535325,0.02784503256800397
0.5477386934673367,3.4112664849846315,0.027748972189272324
0.5577889447236182,3.403521166954083,0.027680224954714575
0.5678391959798996,3.3964918439971394,0.027556475588273354
0.5778894472361809,3.3828879933070723,0.027291007861311674
0.5879396984924623,3.371749475046992,0.027020655840132714
0.5979899497487438,3.3522716778793304,0.026559839412120475
0.6080402010050252,3.337373740081914,0.026342781496934302
0.6180904522613067,3.312096528622859,0.02590974089671279
0.6281407035175879,3.2935710220605787,0.025547762993381382
0.6381909547738693,3.264002400789163,0.025092207237274736
0.6482412060301508,3.242891944935506,0.024814310357877473
0.6582914572864322,3.209401766465982,0.02443052678774532
0.6683417085427137,3.186362436099587,0.024158250885613998
0.6783919597989949,3.1503755035712113,0.023685237781079758
0.6884422110552764,3.1256530394923225,0.023340305774510878
0.6984924623115578,3.087596221407977,0.02281614867821493
0.7085427135678393,3.0613377222005926,0.02246785044640991
0.7185929648241207,3.020916178712226,0.021953632278110154
0.728643216080402,2.993354847420755,0.021593681040033376
0.7386934673366834,2.950986900720409,0.020993217271622382
0.7487437185929648,2.9219282664181554,0.020579655798565404
0.7587939698492463,2.877781577705219,0.019998140723240864
0.7688442211055277,2.8484226317506973,0.019597371369648266
0.778894472361809,2.804404530333765,0.019006744398484453
0.7889447236180904,2.775201005516166,0.018631901751068297
0.7989949748743719,2.7316544556640396,0.01810277451372185
0.8090452261306533,2.7031997653802575,0.017739506764145714
0.8190954773869348,2.6613131649436386,0.01725235588257891
0.829145728643216,2.6339712567010385,0.01695768797971619
0.8391959798994975,2.594076097107832,0.016458008771924566
0.8492462311557789,2.568155793894979,0.01614559594547728
0.8592964824120604,2.5306497844978963,0.015701169795822915
0.8693467336683418,2.506500906402776,0.015423570813163397
0.879396984924623,2.471244245737176,0.015025403119186416
0.8894472361809045,2.448679125156399,0.014771513546325658
0.8994974874371859,2.4158153406266365,0.01440998824301774
0.9095477386934674,2.394631978844785,0.01416174838197003
0.9195979899497488,2.363970748208214,0.013811592539619564
0.9296482412060301,2.344170786620706,0.01359227924080506
0.9396984924623115,2.3158990440007656,0.013268143740921005
0.949748743718593,2.2974921867730496,0.013078403660359297
0.9597989949748744,2.271113117648526,0.012784162895108052
0.9698492462311559,2.2541766296060155,0.012577632626848656
0.9798994974874373,2.229624616369831,0.012277021132814779
0.9899497487437185,2.2117673908006785,0.011313085893479534
1.0,2.197088667461338,0.011892860202662897

File: output/IV_H_scans/dataframes/c_scans/TMR_ratio_vs_V_3K.csv
Voltage (V),TMR_Ratio,TMR_Error
-1.0,6.932190566556975,0.06418817889742341
-0.9899497487437185,7.065871144067077,0.06583028635474106
-0.9798994974874372,7.1972175743196365,0.0669295033522507
-0.9698492462311558,7.263854228409999,0.06808939796249759
-0.9597989949748744,7.393205244126024,0.07085303365300565
-0.949748743718593,7.514647089965142,0.07338632362776361
-0.9396984924623115,7.573972635212829,0.07474147658849675
-0.9296482412060302,7.6958269659401255,0.07771808332775809
-0.9195979899497487,7.822395203218145,0.07987875784760658
-0.9095477386934674,7.888730147836354,0.08137081963895179
-0.8994974874371859,8.02509035129171,0.08442902556185358
-0.8894472361809045,8.159082318278655,0.08644239809786333
-0.8793969849246231,8.229472880504924,0.08818087952861225
-0.8693467336683417,8.380789549302113,0.09373726606971801
-0.8592964824120604,8.535801511314014,0.09674926891062885
-0.8492462311557789,8.616287884637284,0.09873180846229694
-0.8391959798994975,8.791540022398276,0.10480437205000798
-0.8291457286432161,8.953354804175056,0.10886696309268797
-0.8190954773869347,9.035718550833835,0.10932076231138765
-0.8090452261306533,9.233095113895772,0.1139013465915598
-0.7989949748743719,9.418056966374596,0.12401932780733631
-0.7889447236180904,9.502889875588147,0.12957348297440854
-0.778894472361809,9.693141425452543,0.14032177385841055
-0.7688442211055276,9.87717122771795,0.1579137481892875
-0.7587939698492463,9.946262715258396,0.1629082841558935
-0.7487437185929648,10.070835505965851,0.16237732852521541
-0.7386934673366834,10.198701274854411,0.17045120329913968
-0.728643216080402,10.23448791947916,0.17782868247056152
-0.7185929648241206,10.267336769683283,0.1874492482341348
-0.7085427135678393,10.178508599694984,0.18736567651442995
-0.6984924623115578,10.122505402019886,0.19153150165597516
-0.6884422110552764,10.00553049333429,0.20935874399153429
-0.6783919597989949,9.805063932601248,0.2027561222199283
-0.6683417085427136,9.660353918388399,0.1997602613055854
-0.6582914572864322,9.427059230040353,0.21373884169153254
-0.6482412060301508,9.27321389914584,0.22587491158016845
-0.6381909547738693,9.146436248452993,0.21645669294121395
-0.6281407035175879,8.818468688894852,0.20064196856291905
-0.6180904522613065,8.4432874616408,0.18983545157670909
-0.6080402010050251,8.237531412734553,0.202938450603694
-0.5979899497487438,7.738567127321314,0.22464918810340453
-0.5879396984924623,7.22569589904943,0.20152727669024906
-0.5778894472361809,6.931358917720107,0.21254284237079896
-0.5678391959798995,6.300874854269972,0.20737408709058966
-0.5577889447236181,5.845935972725902,0.1839541743099925
-0.5477386934673367,5.670923150104762,0.17442570917630154
-0.5376884422110553,5.189982565834239,0.179839312370911
-0.5276381909547738,4.5770410871535665,0.16194399534556203
-0.5175879396984925,4.307946836180931,0.16222409874886626
-0.507537688442211,3.8174448720897085,0.17053504266410238
-0.4974874371859297,3.389937661476095,0.13713168561556072
-0.48743718592964824,3.22433376300812,0.1221522066143876
-0.4773869346733668,2.800970749915275,0.10054089261921607
-0.46733668341708545,2.4625628564469237,0.0933499912035622
-0.457286432160804,2.334327454236864,0.08813307016073042
-0.44723618090452255,2.094316612936903,0.08140983555851114
-0.4371859296482412,1.9595522475581564,0.06963306613998943
-0.42713567839195976,1.8881016694262729,0.07108547501654659
-0.4170854271356784,1.6711539682543899,0.06685951592208668
-0.40703517587939697,1.4862695260277738,0.06631199593766927
-0.3969849246231155,1.4362282639992106,0.05997873154795233
-0.3869346733668342,1.367717344739676,0.049832397823744184
-0.37688442211055273,1.2745883612580278,0.04931111964494753
-0.3668341708542714,1.2349269195233197,0.04998539538374988
-0.35678391959798994,1.1872055444883969,0.048522393073128126
-0.3467336683417085,1.1447251474379032,0.05299519700805606
-0.33668341708542715,1.0823960880456056,0.05051013859033475
-0.3266331658291457,1.049759383263428,0.045170838386377726
-0.31658291457286436,1.042554004758949,0.04111980586661716
-0.3065326633165829,1.0480213408011327,0.04645140121326954
-0.29648241206030146,1.0383731388081514,0.04713494712659942
-0.2864321608040201,1.042673849448661,0.04369732801043689
-0.27638190954773867,1.0344982044299764,0.044411617083013756
-0.26633165829145733,1.038288098060765,0.04586500284359263
-0.2562814070351759,1.0217142127136012,0.04442853159448128
-0.24623115577889443,1.007597392428568,0.0426208958163559
-0.2361809045226131,0.9951825654182964,0.04374993695912754
-0.22613065326633164,0.9857280830710986,0.040611485359399395
-0.2160804020100502,1.0068866418606879,0.04284612134249544
-0.20603015075376885,1.0131153367302685,0.04202709584311879
-0.1959798994974874,1.0279140989354771,0.04488335279225651
-0.18592964824120606,1.0132717956092916,0.04785180473396488
-0.1758793969849246,1.0064932602456496,0.05126186009589423
-0.16582914572864316,0.9931106859189688,0.049005533643603966
-0.15577889447236182,1.0044167642620685,0.03745043957094166
-0.14572864321608037,1.0000140756062008,0.03455582789457732
-0.13567839195979903,0.9730556386227022,0.03383646621956031
-0.12562814070351758,0.9677542162310936,0.03815758029793847
-0.11557788944723613,0.9596054997222501,0.04104862506526727
-0.10552763819095479,0.9527638999934704,0.04322854918861028
-0.09547738693467334,0.9963476583584274,0.04099591006023478
-0.085427135678392,1.012475503311886,0.04091559223423051
-0.07537688442211055,0.9886798588126661,0.04028130740381408
-0.0653266331658291,0.9802115335941871,0.045991810521057386
-0.055276381909547756,0.987146843078192,0.046015039021026355
-0.045226130653266305,0.9806145082422095,0.04113527603144655
-0.035175879396984966,0.9722191704858769,0.03983546667462413
-0.025125628140703515,0.9905671194871792,0.03793324373824984
-0.015075376884422065,0.9903225671980302,0.04379010240650598
-0.005025125628140725,1.002716996676695,0.08679801981238436
0.005025125628140614,1.0164791415306662,0.09742628787125439
0.015075376884422065,1.0083623203528298,0.05623598583476696
0.025125628140703515,0.9864441889797956,0.04877555678179984
0.035175879396984966,0.9863474505906101,0.0482193457109189
0.045226130653266416,0.9890943452348357,0.04303040137598985
0.055276381909547645,1.0138570386206824,0.04022296552525562
0.0653266331658291,1.0115154697233224,0.03956964691779067
0.07537688442211055,0.9870692736620951,0.04738951869606183
0.085427135678392,1.0175226634894683,0.052695293259628934
0.09547738693467345,1.0220745628715655,0.051231921481833434
0.1055276381909549,0.9810982556225168,0.04463361516267577
0.11557788944723613,0.9911638792200462,0.04464794818380646
0.12562814070351758,0.9992468082091822,0.03826850926030882
0.13567839195979903,1.005198733299784,0.03795823228136858
0.14572864321608048,0.9993408106991966,0.03766697401168714
0.15577889447236193,1.0007537186532385,0.038625163465655504
0.16582914572864316,0.9995778457740166,0.03925559196144517
0.1758793969849246,0.9808555927841637,0.03922316253544567
0.18592964824120606,0.9856089365940798,0.0439530565311462
0.1959798994974875,1.0149123397604167,0.04695679209047203
0.20603015075376896,1.0138362614881715,0.05712369794983254
0.2160804020100502,0.9886597585815446,0.05269580665600714
0.22613065326633164,0.9729749575277088,0.041006784230483845
0.2361809045226131,0.9743521015240885,0.03951727188090338
0.24623115577889454,0.9772364972383963,0.04171875491298985
0.256281407035176,0.9908676549644951,0.045978764419098886
0.2663316582914572,0.9527297657021082,0.042614037381745205
0.27638190954773867,0.9389624544986783,0.042764535419889935
0.2864321608040201,0.937169612451469,0.04688823367394449
0.29648241206030157,0.931639495462911,0.044323951184267255
0.306532663316583,0.9117888936623524,0.0419346276125541
0.31658291457286425,0.8820169918445028,0.04165413671867121
0.3266331658291457,0.8556384736955246,0.032091456710442764
0.33668341708542715,0.834210555321898,0.03351752230203344
0.3467336683417086,0.8263862071499913,0.037808154953259315
0.35678391959799005,0.7849713762395348,0.04392053164187548
0.3668341708542713,0.7175220056154925,0.03913935414397216
0.37688442211055273,0.669474317702213,0.03432789058947288
0.3869346733668342,0.5432090042700071,0.028432792650778645
0.39698492462311563,0.41066687996830914,0.02433534908447208
0.4070351758793971,0.3331194477464535,0.02260131633537185
0.4170854271356783,0.151669780732986,0.016943598664779153
0.42713567839195976,0.12868683325805133,0.013476684017322061
0.4371859296482412,0.26151321538821937,0.01867254214070506
0.44723618090452266,0.6398450234358151,0.030807449086995817
0.4572864321608041,1.122352792686623,0.0618565632394649
0.46733668341708534,1.4055822728410972,0.08083937167197112
0.4773869346733668,2.075647094790426,0.11296495501346276
0.48743718592964824,3.051908270006309,0.1489392536490945
0.4974874371859297,3.709590486947478,0.18914436951796657
0.5075376884422111,5.356810593515637,0.3108297037171109
0.5175879396984926,7.299426721739952,0.5351461669043721
0.5276381909547738,8.676168505887105,0.6274296530792408
0.5376884422110553,12.198244921515954,0.7927522271637142
0.5477386934673367,17.60280967869473,1.5846165895948567
0.5577889447236182,22.24270116665079,2.2639655443911204
0.5678391959798996,39.168285246391605,5.290793554056071
0.5778894472361809,75.59225258448299,12.668975209358523
0.5879396984924623,103.7672753981765,16.039260151034647
0.5979899497487438,162.2907553523913,27.112004705886953
0.6080402010050252,113.44254268106953,22.32306324273203
0.6180904522613067,81.67523617724359,12.424274146331951
0.6281407035175879,52.24775417964902,4.779184365527981
0.6381909547738693,39.10615774279244,2.345437697369062
0.6482412060301508,35.592868599493336,1.8676326849015166
0.6582914572864322,30.300794737427534,1.116115349475772
0.6683417085427137,26.04295207711215,0.7482806822460936
0.6783919597989949,24.428557971026432,0.7127492393509137
0.6884422110552764,22.00491507427207,0.6417655629965755
0.6984924623115578,19.831273526418723,0.46061115465062163
0.7085427135678393,18.817130551452422,0.3832206714767496
0.7185929648241207,17.20012623305154,0.32772828039045265
0.728643216080402,15.90766130069751,0.3308044500269764
0.7386934673366834,15.341486011744356,0.32314919470268444
0.7487437185929648,14.315647282337236,0.29110550138315916
0.7587939698492463,13.474732673958746,0.2634068134174555
0.7688442211055277,13.119768229647669,0.2535066110973167
0.778894472361809,12.483018427117626,0.2339623562291392
0.7889447236180904,11.9735918457322,0.2147695961579639
0.7989949748743719,11.754788237800405,0.20837562543323315
0.8090452261306533,11.284561657984442,0.19538554961048618
0.8190954773869348,10.788044811902214,0.1848164461699571
0.829145728643216,10.544354978745469,0.18074932263391938
0.8391959798994975,10.049999638442713,0.16870063051629297
0.8492462311557789,9.556882000424224,0.1603493773676817
0.8592964824120604,9.329464719482525,0.1584907906172398
0.8693467336683418,8.887755534320188,0.15211251060361408
0.879396984924623,8.488205941182821,0.14509853308619144
0.8894472361809045,8.30727641457119,0.1431684037263625
0.8994974874371859,7.9778728469782685,0.13764665843030302
0.9095477386934674,7.667025991473996,0.13004215058179397
0.9195979899497488,7.522619004677567,0.1287566484794741
0.9296482412060301,7.257538636317944,0.12491626845952492
0.9396984924623115,7.016558167006344,0.11673568595122057
0.949748743718593,6.905610582804357,0.1157252421976939
0.9597989949748744,6.692945504052566,0.11319923280829594
0.9698492462311559,6.5160944197942126,0.1082128798501107
0.9798994974874373,6.434762257573775,0.10603390451221498
0.9899497487437185,6.277715423023172,0.10222198033073653
1.0,6.129361616446545,0.09571150290563418
