Repository: sadityakr/Large-MR-due-to-interlayer-hybridization-CrSBr

# Large magnetoresistance from interlayer hybridization in CrSBr: data and analysis code

Data, analysis scripts and Jupyter notebooks for the paper
([arXiv:2608.11389](https://doi.org/10.48550/arXiv.2608.11389))

> **Large bias-tunable magnetoresistance from spin-dependent interlayer
> hybridization in van der Waals antiferromagnet CrSBr-based heterostructures**

The work studies vertical tunnelling transport through a graphene / CrSBr /
graphene junction ("Device 2"). Current-voltage curves
I(V) were recorded as a function of magnetic field applied along the crystal
**b** axis and the **c** axis, at temperatures from 3 K to 160 K. The

File: output/IV_H_scans/dataframes/c_scans/TMR_ratio_vs_V_40K.csv
Voltage (V),TMR_Ratio,TMR_Error
-0.7487437185929648,2.382582245429724,0.0109169341347508
-0.7386934673366834,2.3834293947611984,0.0110263426263012
-0.728643216080402,2.4202938205898072,0.0109957293567861
-0.7185929648241206,2.413787879468676,0.0109699403385213
-0.7085427135678393,2.448162841935872,0.0107395769129475
-0.6984924623115578,2.4404643692787884,0.0106790436112723
-0.6884422110552764,2.470472316773779,0.0107586379383326
-0.6783919597989949,2.461401523069961,0.0106766192856187
-0.6683417085427136,2.492175745362218,0.0108836683021609
-0.6582914572864322,2.488979350669186,0.0113441416892814
-0.6482412060301508,2.526828621291692,0.0115690889618992
-0.6381909547738693,2.5219709166829047,0.0110702553837161
-0.6281407035175879,2.550564436080493,0.0108821210983839
-0.6180904522613065,2.5385349009999323,0.0102908665773412
-0.6080402010050251,2.563309758099162,0.0101568153692734
-0.5979899497487438,2.545051160517241,0.0099584611582703
-0.5879396984924623,2.566612694162576,0.0097651447294535
-0.5778894472361809,2.544678403419725,0.0095058986790877
-0.5678391959798995,2.5712757713501446,0.0103822921059958
-0.5577889447236181,2.5581773943815893,0.0106104031963456
-0.5477386934673367,2.581311135339868,0.0098397635421389
-0.5376884422110553,2.555219295765352,0.0089856632284898
-0.5276381909547738,2.5662781929135434,0.0083966260324389
-0.5175879396984925,2.531946894077223,0.008148970229645
-0.507537688442211,2.536500547015128,0.0079856948978662
-0.4974874371859297,2.497560165644549,0.0077804181916916
-0.4874371859296482,2.4972492329411646,0.0076675286473696
-0.4773869346733668,2.462381476628524,0.0090687659400643
-0.4673366834170854,2.47429966382685,0.0100264500878406
-0.457286432160804,2.437687658381133,0.0088941673695917
-0.4472361809045225,2.4360427780774274,0.0072709594464105
-0.4371859296482412,2.3854736215680235,0.0071677133317494
-0.4271356783919597,2.373708116572598,0.0071920880812648
-0.4170854271356784,2.319626603384511,0.0070956530387922
-0.4070351758793969,2.305149356671758,0.0071750990638438
-0.3969849246231155,2.248622024089183,0.0071109027298319
-0.3869346733668342,2.23676934437593,0.0084798318928453
-0.3768844221105527,2.196721928501153,0.0106197958025988
-0.3668341708542714,2.1962539996285995,0.0095477607780971
-0.3567839195979899,2.1430045808889773,0.0074607348404207
-0.3467336683417085,2.1250074589787182,0.0076556383863274
-0.3366834170854271,2.106762282268772,0.0078088126062051
-0.3266331658291457,2.043104656245955,0.0077540092374087
-0.3165829145728643,2.0243565105274173,0.0079641478093221
-0.3065326633165829,1.959246103203436,0.0078235056101597
-0.2964824120603014,1.940559429990579,0.0079633391962044
-0.2864321608040201,1.8983547290538607,0.0117606636760141
-0.2763819095477386,1.902649880208372,0.0106255932957398
-0.2663316582914573,1.842981656362265,0.0082455127135774
-0.2562814070351759,1.8273547302373727,0.0084187311203455
-0.2462311557788944,1.7593154608463797,0.0082984838956975
-0.2361809045226131,1.746240896120907,0.0084726788160559
-0.2261306532663316,1.678577991892405,0.0082340131151354
-0.2160804020100502,1.6686805623515912,0.0082970463314448
-0.2060301507537688,1.6010165559603098,0.0080767617237495
-0.1959798994974874,1.6231901835692295,0.0124617635730437
-0.185929648241206,1.587251971185613,0.010518111465824
-0.1758793969849246,1.6046459431220066,0.0082597370345895
-0.1658291457286431,1.5418316365558722,0.0080084262532833
-0.1557788944723618,1.5621208494289156,0.0080534380793509
-0.1457286432160803,1.5039144097474857,0.0076729346794204
-0.135678391959799,1.5402784829394889,0.0078780422695834
-0.1256281407035175,1.485801427954195,0.0076605868165869
-0.1155778894472361,1.5340710210043054,0.0081633305035936
-0.1055276381909547,1.492452904242152,0.0129084391645302
-0.0954773869346733,1.5925606202438205,0.0125525189106064
-0.085427135678392,1.51767183285655,0.0078628442706874
-0.0753768844221105,1.5304618709651436,0.0073028565490139
-0.0653266331658291,1.4130911833473252,0.0063233442352233
-0.0552763819095477,1.4092231829015691,0.0055880859069001
-0.0452261306532663,1.2764266051392186,0.0046313364436867
-0.0351758793969849,1.278878436276866,0.0044898709401923
-0.0251256281407035,1.118197908360335,0.004435192429168
-0.015075376884422,1.145829239247821,0.0156617355988786
-0.0050251256281407,1.192202855474992,0.0303212713854102
0.0050251256281406,0.6827250908882181,0.0253077951908876
0.015075376884422,1.266313084152526,0.007117438164356
0.0251256281407035,1.1941341807651038,0.0041812386863231
0.0351758793969849,1.3591629878209204,0.0044436972915743
0.0452261306532664,1.3457368979851505,0.0052727978343979
0.0552763819095476,1.4888713161431006,0.0065717844735537
0.0653266331658291,1.499279547257104,0.0081193459281929
0.0753768844221105,1.636579775178307,0.0098955648003049
0.085427135678392,1.5381188139905997,0.0105237391276301
0.0954773869346734,1.6734747973065356,0.0122976908141517
0.1055276381909549,1.7036935367053372,0.0136828694153049
0.1155778894472361,1.8439501311960944,0.0155385355894353
0.1256281407035175,1.881331549868692,0.0165712373152944
0.135678391959799,2.024456986411918,0.0181842179088775
0.1457286432160804,2.061668191780278,0.0187844400901648
0.1557788944723619,2.194414539800944,0.0202895993215458
0.1658291457286431,2.2172237642314903,0.0207128249212925
0.1758793969849246,2.2304052478237044,0.0209507577248093
0.185929648241206,2.2492652801293955,0.0211960448314684
0.1959798994974875,2.353557010988041,0.0220949015124482
0.2060301507537689,2.367581986005193,0.0219590855873071
0.2160804020100502,2.46343880869552,0.022582838631109
0.2261306532663316,2.4727740082085683,0.0221666538903484
0.2361809045226131,2.5631994630340915,0.0227755987839364
0.2462311557788945,2.569554186747759,0.0224116106602855
0.256281407035176,2.6524511842126075,0.0228406517887031
0.2663316582914572,2.5965076954378974,0.0232215825185501
0.2763819095477386,2.658643901900076,0.0221713799455356
0.2864321608040201,2.6631940177605964,0.0216320471288033
0.2964824120603015,2.733846366511638,0.0220343494094194
0.306532663316583,2.734795299633639,0.0218758324702443
0.3165829145728642,2.800178343224617,0.0222919784302726
0.3266331658291457,2.804421090848035,0.0220436886908427
0.3366834170854271,2.8107019342162407,0.0218766019334039
0.3467336683417086,2.875490807920477,0.0222456294132423
0.35678391959799,2.846610729289728,0.0233664610747385
0.3668341708542713,2.885277561663333,0.0221602433115808
0.3768844221105527,2.8928421368996946,0.0222613468840425
0.3869346733668342,2.953600026986472,0.0227209655093961
0.3969849246231156,2.95941607392722,0.0226663412468684
0.4070351758793971,3.019016670611764,0.0229939750599876
0.4170854271356783,3.022237891860144,0.0230262949001383
0.4271356783919597,3.079884819027713,0.0235087507501346
0.4371859296482412,3.0751823898012893,0.0239243270796154
0.4472361809045226,3.1109305470727646,0.0249302462876944
0.4572864321608041,3.076263141345702,0.0233695464897095
0.4673366834170853,3.127773520647975,0.0237113225956494
0.4773869346733668,3.1183392482420333,0.0236992306624447
0.4874371859296482,3.1662211924628387,0.024128205229794
0.4974874371859297,3.1504761013797764,0.0240015865269057
0.5075376884422111,3.194282221469827,0.0243570889659646
0.5175879396984926,3.1717705428601377,0.0241497107386271
0.5276381909547738,3.20487777582364,0.0248214670489367
0.5376884422110553,3.157730752039517,0.0250044148386761
0.5477386934673367,3.1612867969246423,0.023860295510548
0.5577889447236182,3.1278410478373275,0.0234766131301052
0.5678391959798996,3.1565149058975708,0.023659724789548
0.5778894472361809,3.1187118210942204,0.0232260878019316
0.5879396984924623,3.1422841521637563,0.0232631436043429
0.5979899497487438,3.100766593378362,0.022801900306972
0.6080402010050252,3.1195522376096543,0.0227740697305592
0.6180904522613067,3.0689409208727167,0.0224915159920786
0.6281407035175879,3.071849264008994,0.022741367283696
0.6381909547738693,3.0004862819691924,0.0215346431787703
0.6482412060301508,3.0067437972881046,0.0211742140623945
0.6582914572864322,2.957541758141724,0.0206229031457746
0.6683417085427137,2.9651370611285945,0.0205642158357418
0.6783919597989949,2.914994045510179,0.0200948661211879
0.6884422110552764,2.9192839499062506,0.0199638451036519
0.6984924623115578,2.8682821575497672,0.0194105294202319
0.7085427135678393,2.8645665011579395,0.0195588760159468
0.7185929648241207,2.8076282610766223,0.0191416268164682
0.728643216080402,2.792003790252752,0.0187944645948636
0.7386934673366834,2.7326169517661767,0.0178501172343251
0.7487437185929648,2.7302083764120386,0.0177373192946975

File: output/IV_H_scans/dataframes/c_scans/TMR_ratio_vs_V_50K.csv
Voltage (V),TMR_Ratio,TMR_Error
-1.0,1.1234765355334466,0.0043779618299389
-0.9899497487437184,1.153422575538691,0.0045405081195555
-0.9798994974874372,1.18131802962809,0.0046903056022031
-0.969849246231156,1.2252676412406194,0.00490216166505
-0.9597989949748744,1.2559489620123594,0.0050598604190775
-0.949748743718593,1.3044433559313062,0.0053334601149429
-0.9396984924623116,1.3385827138919713,0.0055299724499977
-0.92964824120603,1.3919876498390105,0.0058121274781467
-0.9195979899497488,1.4296396136792415,0.0060161193884888
-0.9095477386934674,1.4886580026871137,0.0063545134861053
-0.8994974874371859,1.5301604425230508,0.0065939301349003
-0.8894472361809045,1.595752008843829,0.0069695878081891
-0.879396984924623,1.6417164517342926,0.0072296820827172
-0.8693467336683418,1.7146174793844604,0.0076643906960099
-0.8592964824120604,1.7656455061126912,0.007960642170526
-0.8492462311557789,1.84665388582208,0.0084310597326423
-0.8391959798994975,1.903624045268752,0.0087664217084873
-0.829145728643216,1.993772409029974,0.0093131150260073
-0.8190954773869348,2.0572479750536097,0.0096790161725515
-0.8090452261306533,2.1578767905557887,0.0102496671624364
-0.7989949748743719,2.228743623150505,0.0106657743134434
-0.7889447236180904,2.341163426982044,0.0113636037445079
-0.778894472361809,2.420228017699809,0.0118666239628361
-0.7688442211055277,2.545871856997969,0.0126512119280253
-0.7587939698492463,2.556886064399392,0.0128214870479918
-0.7487437185929648,2.612660005901242,0.0139106516141622
-0.7386934673366834,2.620585890159891,0.0145472820141638
-0.728643216080402,2.6606578735881463,0.013724413791659
-0.7185929648241207,2.671520729895577,0.0138906915841321
-0.7085427135678393,2.731058171395376,0.0143681026759941
-0.6984924623115578,2.7312046863068837,0.0160496353875565
-0.6884422110552764,2.7809078077363623,0.0163509364516914
-0.6783919597989949,2.778625227684552,0.0149536502188338
-0.6683417085427137,2.8393002932552114,0.0154323533236415
-0.6582914572864322,2.845981734024717,0.0155522530341495
-0.6482412060301508,2.895322409610398,0.0181610683829695
-0.6381909547738693,2.8761222229779584,0.0160035391635458
-0.6281407035175879,2.9357438874423445,0.0165161582744397
-0.6180904522613067,2.9377319307500347,0.0166329163243447
-0.6080402010050252,2.997689134167619,0.0170729130193726
-0.5979899497487438,2.9831542336404437,0.0200596456594518
-0.5879396984924623,3.0134543896130426,0.0173859818447152
-0.5778894472361809,3.0090241147989367,0.017431115545078
-0.5678391959798996,3.064804263482213,0.0177819857169472
-0.5577889447236182,3.049596293997779,0.0199592373881166
-0.5477386934673367,3.072090499719152,0.0200507002683293
-0.5376884422110553,3.052373356984803,0.0179407750577628
-0.5276381909547738,3.1010315356463174,0.0182401983988938
-0.5175879396984926,3.0841703250022627,0.0181368706003343
-0.5075376884422111,3.1123090119759844,0.0229585158553559
-0.4974874371859297,3.057885531069396,0.0180270293842269
-0.4874371859296482,3.0945506264125298,0.0181610807964706
-0.4773869346733668,3.067246432999908,0.0179725091221329
-0.4673366834170853,3.097285961411781,0.0180923800214913
-0.4572864321608041,3.048179226478023,0.0231687501753953
-0.4472361809045226,3.0381546293316206,0.0177460906516508
-0.4371859296482412,3.001950794197312,0.0175411738282919
-0.4271356783919597,3.019671126264098,0.017590091966314
-0.4170854271356783,2.9708766131994664,0.0207560793879195
-0.4070351758793971,2.9512720433422404,0.0203831787576911
-0.3969849246231156,2.900624036755643,0.0170455481838808
-0.3869346733668342,2.9123273208287164,0.0170935444674131
-0.3768844221105527,2.8676422532507253,0.0169570197280694
-0.3668341708542713,2.8611791849893966,0.0237889795394759
-0.35678391959799,2.7809622409287567,0.0166994947088775
-0.3467336683417086,2.7912872395833195,0.016902094758425
-0.3366834170854271,2.744417387096599,0.0167734446549316
-0.3266331658291457,2.753803903174118,0.0171002635423597
-0.3165829145728642,2.7375238056086806,0.0246313004485843
-0.306532663316583,2.659644121370702,0.0168905505671457
-0.2964824120603015,2.671868593512497,0.0171605886257151
-0.2864321608040201,2.6203438133887262,0.016854308087683
-0.2763819095477386,2.635064251374098,0.0171572634810025
-0.2663316582914572,2.517548729298145,0.0167360915259434
-0.256281407035176,2.5298363862003823,0.0171585369225324
-0.2462311557788945,2.4720412180335507,0.016893758960549
-0.2361809045226131,2.485839328080992,0.0170915650137525
-0.2261306532663316,2.4117391029489808,0.0233702203417876
-0.2160804020100502,2.36316816141111,0.0166581745145291
-0.2060301507537689,2.296517522679274,0.0162904349551903
-0.1959798994974875,2.3090967011639845,0.0165161145195282
-0.185929648241206,2.2388351692368635,0.016123129504081
-0.1758793969849246,2.1843471508761443,0.0230916395449326
-0.1658291457286431,2.0932992878807286,0.0146296930574874
-0.1557788944723619,2.0999647906884213,0.0144812466280787
-0.1457286432160804,2.012680363214095,0.0135789965173257
-0.135678391959799,2.013444534540117,0.0130661265786063
-0.1256281407035175,1.8192077226202847,0.0113246747098224
-0.1155778894472361,1.8128869194927053,0.0107587467579797
-0.1055276381909549,1.7129779000726104,0.0095895126644641
-0.0954773869346734,1.712259070079727,0.0088207113242039
-0.085427135678392,1.614299756090806,0.0076788941045998
-0.0753768844221105,1.5214734175121147,0.0064229684496295
-0.0653266331658291,1.427689151605011,0.0056589564522547
-0.0552763819095476,1.4544863736692406,0.004924775498032
-0.0452261306532664,1.363184207382053,0.0039460830715767
-0.0351758793969849,1.2889470457216474,0.0034556787960171
-0.0251256281407035,1.181841549378459,0.0030523487534743
-0.015075376884422,1.3446878474475168,0.0044426193495393
-0.0050251256281406,1.169194968414898,0.0195646773662272
0.0050251256281407,0.7853517471993391,0.0152668754914096
0.015075376884422,1.4000881828843548,0.0054201965590996
0.0251256281407035,1.229038122091925,0.0033665670239184
0.0351758793969849,1.3194295294196996,0.0031715222523732
0.0452261306532663,1.2598638934659507,0.002975970793407
0.0552763819095477,1.340960568839612,0.0034290732901102
0.0653266331658291,1.402896249102885,0.0041135274621802
0.0753768844221105,1.473085241776792,0.0047217312276667
0.085427135678392,1.4284879191198545,0.0048368121594571
0.0954773869346733,1.484635958750358,0.0052789884859638
0.1055276381909547,1.4867831648545813,0.0200386382792548
0.1155778894472361,1.554267064940667,0.006094902088666
0.1256281407035175,1.4949409495551236,0.0061661990223531
0.135678391959799,1.5305446831852088,0.0064993873347984
0.1457286432160803,1.4822427620131755,0.0066401287784076
0.1557788944723618,1.5856847007253314,0.0074587421530293
0.1658291457286431,1.5496461624424485,0.0072899228513484
0.1758793969849246,1.5914710817937092,0.0076297054921496
0.185929648241206,1.568294446969279,0.0076930488515483
0.1959798994974874,1.6126901647271106,0.0080759843174758
0.2060301507537688,1.653205684359961,0.0084941635083285
0.2160804020100502,1.6989871089695048,0.0088434484939244
0.2261306532663316,1.6892160584000433,0.0088000333350737
0.2361809045226131,1.736510054942427,0.0090804217420464
0.2462311557788944,1.7650052378890184,0.0185055884619741
0.2562814070351759,1.8287882107641475,0.0093351359081316
0.2663316582914573,1.826024299669037,0.0092354724795264
0.2763819095477386,1.874229443690786,0.009324231091235
0.2864321608040201,1.8741867911382617,0.0091864022471914
0.2964824120603014,1.953771431632524,0.0183962739824072
0.3065326633165829,1.9699356428092727,0.0091799844503459
0.3165829145728643,2.0169058273863354,0.0091937038506036
0.3266331658291457,2.0190403151911456,0.0090269902745907
0.3366834170854271,2.095077659869114,0.0175036864453806
0.3467336683417085,2.111421532646258,0.0088792064345071
0.3567839195979899,2.1134127902968656,0.0086679945948969
0.3668341708542714,2.1574228352019325,0.0087083002681903
0.3768844221105527,2.1588622647973224,0.0085032287686002
0.3869346733668342,2.2285246116240423,0.0162421981826951
0.3969849246231155,2.242598278401288,0.0083385856567234
0.4070351758793969,2.282799725508378,0.0082219200962278
0.4170854271356784,2.281118938706536,0.0080339519560951
0.4271356783919597,2.318878056411389,0.0080059588076045
0.4371859296482412,2.3408575412526265,0.0148139816696348
0.4472361809045225,2.3881433144402613,0.0078337906721696
0.457286432160804,2.380765786878132,0.0077346838571733
0.4673366834170854,2.411967435401533,0.0077853393558469
0.4773869346733668,2.42544653869164,0.0140351910275088
0.4874371859296482,2.458602947243484,0.0115685366965882
0.4974874371859297,2.4497206182382616,0.0077537834345222
0.507537688442211,2.4735052107905813,0.0077717928404955
0.5175879396984925,2.454502901815861,0.0077496341348758
0.5276381909547738,2.496472824094372,0.0130297660062826
0.5376884422110553,2.483958553731344,0.0078596178308999
0.5477386934673367,2.4998375083576367,0.0079756002189375
0.5577889447236181,2.4731088078943326,0.0081044432790924
0.5678391959798995,2.4858898210466505,0.0082254032111433
0.5778894472361809,2.476913812201484,0.0123695846818121
0.5879396984924623,2.4967545053874223,0.0084196027669164
0.5979899497487438,2.465052709508892,0.0084553890717316
0.6080402010050251,2.4721369875517225,0.0085268543668562
0.6180904522613065,2.4566583813513025,0.0118890166149959
0.6281407035175879,2.461358789146,0.0118647238817544
0.6381909547738693,2.434832185770009,0.0087020414329519
0.6482412060301508,2.437446210357339,0.0086761300896498
0.6582914572864322,2.401244031617521,0.008619000409016
0.6683417085427136,2.4199770393503504,0.0110717764139084
0.6783919597989949,2.3871497965342106,0.0098211410444172
0.6884422110552764,2.391549937821817,0.0085494747438773
0.6984924623115578,2.355134158628408,0.0084101624804042
0.7085427135678393,2.3583602977557905,0.0096149502783131
0.7185929648241206,2.3332672505450045,0.0101544895353876
0.728643216080402,2.339564852540523,0.0083725783399802
0.7386934673366834,2.3033890574839115,0.0082533344182009
0.7487437185929648,2.3014107252801264,0.0081941552799164
0.7587939698492463,2.279914544046832,0.0093110658581678
0.7688442211055276,2.277264809819254,0.0091837705085173
0.778894472361809,2.248446712993431,0.007890834673431
0.7889447236180904,2.1948703252648927,0.0382746768329463
0.7989949748743719,2.1721829481382406,0.0076555389460929
0.8090452261306533,2.113077473756706,0.0074297533505667
0.8190954773869347,2.0281930203482106,0.0070931900307258
0.8291457286432161,1.974066344409696,0.0068764168827255
0.8391959798994975,1.896471254542578,0.0065784779619588
0.8492462311557789,1.8470021955575409,0.0063787661908429
0.8592964824120604,1.7759419961847214,0.0060830715145922
0.8693467336683417,1.7307848590874837,0.0059035512179911
0.8793969849246231,1.665581688206244,0.0056635725117842
0.8894472361809045,1.624085930047499,0.0055113833126662
0.8994974874371859,1.5643609819473396,0.0052776787302893
0.9095477386934674,1.5262704007421086,0.0051259009842608
0.9195979899497488,1.4715830513969208,0.0049045486737911
0.9296482412060302,1.4365775491023218,0.0047797564128259
0.9396984924623116,1.3862338417962858,0.0045899145868671
0.949748743718593,1.354077516722871,0.0044557174308782
0.9597989949748744,1.3077556353475344,0.0042705355470249
0.9698492462311558,1.278187710748378,0.0041520403575364
0.9798994974874372,1.235448623258741,0.0039942373371576
0.9899497487437184,1.2082086910383218,0.0038851581620594
1.0,1.1787095807423844,0.0037732967684043

File: output/IV_H_scans/dataframes/c_scans/TMR_ratio_vs_V_5K.csv
Voltage (V),TMR_Ratio,TMR_Error
-1.0,5.785547203040024,0.06495454644762225
-0.9899497487437185,5.837019729867988,0.06590616264195608
-0.9798994974874372,5.893535761141717,0.06617058965833311
-0.9698492462311558,5.921929735948675,0.06647968509337379
-0.9597989949748744,5.970166615168048,0.06763930760326833
-0.949748743718593,6.0120551258920365,0.068521834883167
-0.9396984924623115,6.0318762750453105,0.06957182067761694
-0.9296482412060302,6.070841846364782,0.07071839406393494
-0.9195979899497487,6.105401954982656,0.070541573167534
-0.9095477386934674,6.120993092993251,0.07136261798339065
-0.8994974874371859,6.150777421535455,0.0735935549093946
-0.8894472361809045,6.1759567774474515,0.0755312395548483
-0.8793969849246231,6.186713291552018,0.0765155371601919
-0.8693467336683417,6.211259201423771,0.07849108168414351
-0.8592964824120604,6.240951650619665,0.08021617395691479
-0.8492462311557789,6.254189392612352,0.08089044440516711
-0.8391959798994975,6.286361873523739,0.08190735763830764
-0.8291457286432161,6.320501249912549,0.08348561975851106
-0.8190954773869347,6.337588212639965,0.08497890960846782
-0.8090452261306533,6.378093443983559,0.08790444350635121
-0.7989949748743719,6.420321097969333,0.09233431824261984
-0.7889447236180904,6.443141503868021,0.09520272885672598
-0.778894472361809,6.489449883781905,0.09825203098381324
-0.7688442211055276,6.530695380892726,0.09920114588212466
-0.7587939698492463,6.553474347829209,0.10105735357745575
-0.7487437185929648,6.598826630931605,0.10577868995514716
-0.7386934673366834,6.636673659471501,0.11091616141855141
-0.728643216080402,6.647271192607233,0.1128404059838253
-0.7185929648241206,6.662490172352678,0.1139615962451417
-0.7085427135678393,6.680170961525958,0.11614816918437611
-0.6984924623115578,6.686810289686876,0.11785364942622885
-0.6884422110552764,6.689537541501664,0.12129581621872251
-0.6783919597989949,6.6659493152298985,0.12565316081953531
-0.6683417085427136,6.648745465201962,0.12661097324562082
-0.6582914572864322,6.612820939359736,0.12929126908449193
-0.6482412060301508,6.5742708430882155,0.1332686988076812
-0.6381909547738693,6.547001138942902,0.13265083848089712
-0.6281407035175879,6.4695296294475115,0.1321468992287296
-0.6180904522613065,6.40454114837364,0.1336062505887191
-0.6080402010050251,6.380496972956241,0.13214721030498336
-0.5979899497487438,6.315880000049335,0.12859060260459912
-0.5879396984924623,6.219555565982881,0.13201015395421753
-0.5778894472361809,6.170081873347851,0.13316555951148937
-0.5678391959798995,6.043912047616417,0.12961502900548774
-0.5577889447236181,5.866233803979754,0.12578638219099728
-0.5477386934673367,5.772948250159458,0.12575207370107638
-0.5376884422110553,5.60499169309371,0.12902050840693935
-0.5276381909547738,5.426114598822086,0.12738262828491298
-0.5175879396984925,5.3257782156613835,0.12463376609451667
-0.507537688442211,5.105341033387383,0.12490370482903577
-0.4974874371859297,4.87404308766378,0.12060788355580687
-0.48743718592964824,4.756550297021628,0.11576589736663809
-0.4773869346733668,4.486619030908889,0.11035812614113728
-0.46733668341708545,4.191783675422727,0.11085388403067857
-0.457286432160804,4.045898233339884,0.11034465216733376
-0.44723618090452255,3.782494802207179,0.1042547965379414
-0.4371859296482412,3.5169322163050603,0.09660838595631803
-0.42713567839195976,3.3820588672029523,0.09459933039458289
-0.4170854271356784,3.1169926934144887,0.09748211951020978
-0.40703517587939697,2.87426930774962,0.09842754859633689
-0.3969849246231155,2.7598843540508984,0.09611566110908662
-0.3869346733668342,2.5421126827537144,0.0828655284869539
-0.37688442211055273,2.3554645680292023,0.07656766978734289
-0.3668341708542714,2.2646031219216303,0.07499712587874566
-0.35678391959798994,2.072374666309152,0.07373569174012357
-0.3467336683417085,1.902251348018374,0.07039424409003608
-0.33668341708542715,1.7773655403812147,0.06066665386207917
-0.3266331658291457,1.7140172051683753,0.058587550881140586
-0.31658291457286436,1.5907744501608223,0.06122793800585165
-0.3065326633165829,1.4859652056557608,0.0623494344312013
-0.29648241206030146,1.4453980738394956,0.060979781277465436
-0.2864321608040201,1.37708749166401,0.05711688409714997
-0.27638190954773867,1.312191785223051,0.054261594682744406
-0.26633165829145733,1.2837556332404798,0.05284169669827305
-0.2562814070351759,1.2294816964092754,0.05410120849297819
-0.24623115577889443,1.182998029451843,0.05299938455403147
-0.2361809045226131,1.156004882802283,0.05025732470140834
-0.22613065326633164,1.1125644364846363,0.04672748150142328
-0.2160804020100502,1.1006049434073335,0.04947797973334697
-0.20603015075376885,1.0952746778698557,0.05239103656779337
-0.1959798994974874,1.0684744811506475,0.05048644240909501
-0.18592964824120606,1.0512486759197084,0.04552488896937751
-0.1758793969849246,1.0463399094884682,0.04516910575253166
-0.16582914572864316,1.028071002835414,0.047245587577251426
-0.15577889447236182,1.0056830842290085,0.04691396991055003
-0.14572864321608037,1.003351283316633,0.047523103541767676
-0.13567839195979903,1.006228359087891,0.048324904211011155
-0.12562814070351758,1.0024506865460945,0.04903820596527502
-0.11557788944723613,1.0027113723472114,0.04944464434090307
-0.10552763819095479,1.0063171619218787,0.051380587363644634
-0.09547738693467334,1.0048296873267684,0.051054931181161195
-0.085427135678392,1.0071323951768814,0.0495559729339052
-0.07537688442211055,1.0060638267991364,0.04707411397085948
-0.0653266331658291,1.0017009802815326,0.046929956411449765
-0.055276381909547756,0.9963634763603505,0.04842391327366012
-0.045226130653266305,0.994477328182104,0.05062114424234306
-0.035175879396984966,0.9969977644508369,0.046237975075903326
-0.025125628140703515,0.9995842912553502,0.04717345657816648
-0.015075376884422065,1.0014242240188584,0.05945236065005574
-0.005025125628140725,0.9930350127053791,0.10349363243572839
0.005025125628140614,0.9851006357477387,0.10683114186812014
0.015075376884422065,0.9848452675015863,0.06017826189853947
0.025125628140703515,0.9953244196492939,0.05077438294438731
0.035175879396984966,0.9968903625383483,0.049533735671276384
0.045226130653266416,0.9873017990882443,0.04789072760312439
0.055276381909547645,0.9913431075041479,0.046936049253150466
0.0653266331658291,0.9982386301838766,0.046447242302214434
0.07537688442211055,1.0024177247882182,0.04549359583636546
0.085427135678392,0.9964895983447818,0.04824021893774685
0.09547738693467345,0.9989087063561379,0.05018787059316169
0.1055276381909549,0.9899406613893185,0.048808456463987425
0.11557788944723613,0.9870636109595265,0.044525652172854556
0.12562814070351758,0.9913292572099957,0.0440474633633713
0.13567839195979903,0.9920728309926294,0.04776136936762774
0.14572864321608048,0.9822323875528681,0.05059891534249596
0.15577889447236193,0.9759090611468729,0.05167947224910533
0.16582914572864316,0.9678990835553877,0.05025000878830084
0.1758793969849246,0.9502682264269051,0.050204953178449224
0.18592964824120606,0.9444297250780287,0.05127522981683946
0.1959798994974875,0.9241643724971085,0.051002938770860644
0.20603015075376896,0.8845003444332515,0.04822219301892817
0.2160804020100502,0.8707541975553897,0.04667548332404817
0.22613065326633164,0.845440878502539,0.0443674454854179
0.2361809045226131,0.8025110014865985,0.043883567938586214
0.24623115577889454,0.7711299611618743,0.043180903372625465
0.256281407035176,0.6988658912030313,0.03918535696239457
0.2663316582914572,0.622897184815823,0.03742157351782069
0.27638190954773867,0.5769085593992282,0.0366079884531504
0.2864321608040201,0.4718071568263218,0.03476023324824649
0.29648241206030157,0.33117266734133544,0.03153307089294094
0.306532663316583,0.24844997009397912,0.028775701829492465
0.31658291457286425,0.149895340974471,0.014273306415824307
0.3266331658291457,0.1766709634309809,0.025277305313174615
0.33668341708542715,0.4432505970909467,0.03719651566421387
0.3467336683417086,0.6241121653803656,0.04504453513600452
0.35678391959799005,1.0622753917114807,0.06925748281616119
0.3668341708542713,1.6080285758871637,0.10439803363106478
0.37688442211055273,1.9430124361740713,0.1249319700421557
0.3869346733668342,2.8680531128220133,0.1988685430648138
0.39698492462311563,4.1543972694914535,0.3221362935517961
0.4070351758793971,4.962882538090597,0.399483853850982
0.4170854271356783,7.238882304051436,0.6400463174148459
0.42713567839195976,10.729197391448846,1.243179307418912
0.4371859296482412,13.064529992353073,1.7991017871028885
0.44723618090452266,20.841856558473108,4.145247531019778
0.4572864321608041,35.07991258848418,8.16149272822129
0.46733668341708534,42.70544949570048,8.476126398509717
0.4773869346733668,58.91629640378745,9.846193086574273
0.48743718592964824,54.319117404437094,11.796895572648678
0.4974874371859297,43.69817419816194,8.38528264086257
0.5075376884422111,31.879094266892523,4.728360271103462
0.5175879396984926,25.57381359647702,2.452400347539452
0.5276381909547738,23.561406809644474,1.9390971665600003
0.5376884422110553,20.319973554526225,1.2969286120595318
0.5477386934673367,17.992527318442544,0.9356336805915524
0.5577889447236182,17.189252248476333,0.8226922999382459
0.5678391959798996,15.938926784923229,0.653655511143939
0.5778894472361809,14.831726302245087,0.51007641219424
0.5879396984924623,14.383369391599372,0.47586734483860316
0.5979899497487438,13.64795027789677,0.4467488164987007
0.6080402010050252,12.997014359539918,0.3793757591771772
0.6180904522613067,12.701158380545033,0.3466776056632552
0.6281407035175879,12.096805586202793,0.2963179153054564
0.6381909547738693,11.54970535781905,0.2623054472036412
0.6482412060301508,11.282239504247661,0.25027630696681796
0.6582914572864322,10.791193863281995,0.2299117842394808
0.6683417085427137,10.357924600583102,0.20876618954568688
0.6783919597989949,10.153716673343697,0.19691743325549366
0.6884422110552764,9.80152679746564,0.1844446212626095
0.6984924623115578,9.463473179799724,0.17946021073855953
0.7085427135678393,9.304470324820286,0.17630051054825613
0.7185929648241207,9.020655476481696,0.16611722203560922
0.728643216080402,8.776401278506555,0.15173421380774377
0.7386934673366834,8.66569496737738,0.1468219224096833
0.7487437185929648,8.46160234716597,0.14429894697102139
0.7587939698492463,8.288432050881672,0.14382715140239838
0.7688442211055277,8.207558720266377,0.14034198012507462
0.778894472361809,8.055308917327258,0.13315317615183553
0.7889447236180904,7.903237019445215,0.13239265936374853
0.7989949748743719,7.816672226291963,0.13115174740749563
0.8090452261306533,7.6201217389635545,0.12608710388452388
0.8190954773869348,7.432147330211516,0.12312602968015116
0.829145728643216,7.34078243776357,0.1204796817401541
0.8391959798994975,7.152763537718796,0.11622603673653978
0.8492462311557789,6.978716100392994,0.116542904203188
0.8592964824120604,6.895079080665963,0.11723288780727703
0.8693467336683418,6.721802834623965,0.11337613773901008
0.879396984924623,6.5585942710864025,0.10654629082050375
0.8894472361809045,6.480435599181685,0.10433457365925546
0.8994974874371859,6.32599710250776,0.10128622420887474
0.9095477386934674,6.179932314514945,0.09720886028449709
0.9195979899497488,6.108790008117187,0.09690614751957562
0.9296482412060301,5.975757198187851,0.09646977136476262
0.9396984924623115,5.85841738451228,0.0920079081449718
0.949748743718593,5.803319086624334,0.0907052124323167
0.9597989949748744,5.696211955251542,0.08944635864950412
0.9698492462311559,5.594146062109602,0.0868063989137695
0.9798994974874373,5.545767548341261,0.08537339740719384
0.9899497487437185,5.445926802902109,0.08258028345389502
1.0,5.348121289051022,0.07997810602032612

File: output/IV_H_scans/dataframes/c_scans/TMR_ratio_vs_V_60K.csv
Voltage (V),TMR_Ratio,TMR_Error
-1.0,2.452834799582941,0.0158291327300892
-0.9899497487437184,2.452834799582941,0.0158291327300892
-0.9798994974874372,2.452834799582941,0.0158291327300892
-0.969849246231156,2.452834799582941,0.0158291327300892
-0.9597989949748744,2.452834799582941,0.0158291327300892
-0.949748743718593,2.452834799582941,0.0158291327300892
-0.9396984924623116,2.452834799582941,0.0158291327300892
-0.92964824120603,2.452834799582941,0.0158291327300892
-0.9195979899497488,2.452834799582941,0.0158291327300892
-0.9095477386934674,2.452834799582941,0.0158291327300892
-0.8994974874371859,2.452834799582941,0.0158291327300892
-0.8894472361809045,2.452834799582941,0.0158291327300892
-0.879396984924623,2.452834799582941,0.0158291327300892
-0.8693467336683418,2.452834799582941,0.0158291327300892
-0.8592964824120604,2.452834799582941,0.0158291327300892
-0.8492462311557789,2.452834799582941,0.0158291327300892
-0.8391959798994975,2.452834799582941,0.0158291327300892
-0.829145728643216,2.452834799582941,0.0158291327300892
-0.8190954773869348,2.452834799582941,0.0158291327300892
-0.8090452261306533,2.452834799582941,0.0158291327300892
-0.7989949748743719,2.452834799582941,0.0158291327300892
-0.7889447236180904,2.452834799582941,0.0158291327300892
-0.778894472361809,2.452834799582941,0.0158291327300892
-0.7688442211055277,2.452834799582941,0.0158291327300892
-0.7587939698492463,2.452834799582941,0.0158291327300892
-0.7487437185929648,2.452834799582941,0.0158291327300892
-0.7386934673366834,2.452834799582941,0.0158291327300892
-0.728643216080402,2.452834799582941,0.0158291327300892
-0.7185929648241207,2.452834799582941,0.0158291327300892
-0.7085427135678393,2.452834799582941,0.0158291327300892
-0.6984924623115578,2.452834799582941,0.0158291327300892
-0.6884422110552764,2.452834799582941,0.0158291327300892
-0.6783919597989949,2.452834799582941,0.0158291327300892
-0.6683417085427137,2.452834799582941,0.0158291327300892
-0.6582914572864322,2.452834799582941,0.0158291327300892
-0.6482412060301508,2.452834799582941,0.0158291327300892
-0.6381909547738693,2.452834799582941,0.0158291327300892
-0.6281407035175879,2.452834799582941,0.0158291327300892
-0.6180904522613067,2.452834799582941,0.0158291327300892
-0.6080402010050252,2.452834799582941,0.0158291327300892
-0.5979899497487438,2.452834799582941,0.0158291327300892
-0.5879396984924623,2.452834799582941,0.0158291327300892
-0.5778894472361809,2.452834799582941,0.0158291327300892
-0.5678391959798996,2.452834799582941,0.0158291327300892
-0.5577889447236182,2.452834799582941,0.0158291327300892
-0.5477386934673367,2.452834799582941,0.0158291327300892
-0.5376884422110553,2.452834799582941,0.0158291327300892
-0.5276381909547738,2.452834799582941,0.0158291327300892
-0.5175879396984926,2.452834799582941,0.0158291327300892
-0.5075376884422111,2.452834799582941,0.0158291327300892
-0.4974874371859297,2.452834799582941,0.0158291327300892
-0.4874371859296482,2.452834799582941,0.0158291327300892
-0.4773869346733668,2.452834799582941,0.0158291327300892
-0.4673366834170853,2.452834799582941,0.0158291327300892
-0.4572864321608041,2.452834799582941,0.0158291327300892
-0.4472361809045226,2.452834799582941,0.0158291327300892
-0.4371859296482412,2.452834799582941,0.0158291327300892
-0.4271356783919597,2.452834799582941,0.0158291327300892
-0.4170854271356783,2.452834799582941,0.0158291327300892
-0.4070351758793971,2.452834799582941,0.0158291327300892
-0.3969849246231156,2.452834799582941,0.0158291327300892
-0.3869346733668342,2.452834799582941,0.0158291327300892
-0.3768844221105527,2.452834799582941,0.0158291327300892
-0.3668341708542713,2.452834799582941,0.0158291327300892
-0.35678391959799,2.452834799582941,0.0158291327300892
-0.3467336683417086,2.452834799582941,0.0158291327300892
-0.3366834170854271,2.452834799582941,0.0158291327300892
-0.3266331658291457,2.452834799582941,0.0158291327300892
-0.3165829145728642,2.452834799582941,0.0158291327300892
-0.306532663316583,2.452834799582941,0.0158291327300892
-0.2964824120603015,2.452834799582941,0.0158291327300892
-0.2864321608040201,2.452834799582941,0.0158291327300892
-0.2763819095477386,2.452834799582941,0.0158291327300892
-0.2663316582914572,2.452834799582941,0.0158291327300892
-0.256281407035176,2.452834799582941,0.0158291327300892
-0.2462311557788945,2.4400340689043643,0.0157736993695191
-0.2361809045226131,2.4014591396755454,0.0153792135383017
-0.2261306532663316,2.3622084881115675,0.0152292189757937
-0.2160804020100502,2.321962078022371,0.0148777219950312
-0.2060301507537689,2.280946199007725,0.0145556944221675
-0.1959798994974875,2.2386985371703823,0.0144128924497443
-0.185929648241206,2.195512546899088,0.0140767926169675
-0.1758793969849246,2.150839822497632,0.0138054106903399
-0.1658291457286431,2.1046069669943144,0.0134369568797888
-0.1557788944723619,2.0556207889431195,0.0129291392467158
-0.1457286432160804,2.0034706670073463,0.012214992341062
-0.135678391959799,1.9478384696737017,0.011811244249625
-0.1256281407035175,1.887494862911948,0.0107889339224668
-0.1155778894472361,1.8245978219357224,0.0099771779758099
-0.1055276381909549,1.7589397414168226,0.0092942581599212
-0.0954773869346734,1.6945553075643949,0.0085121494314036
-0.085427135678392,1.631888256532603,0.0077593578608454
-0.0753768844221105,1.5722180896639022,0.0068751374500551
-0.0653266331658291,1.5147491705979963,0.0059782528807619
-0.0552763819095476,1.4627980522893105,0.0049918538147611
-0.0452261306532664,1.4144270672714483,0.0040696940381469
-0.0351758793969849,1.3718950452471068,0.0038664210254603
-0.0251256281407035,1.3382407527623152,0.0034523587831887
-0.015075376884422,1.3152631951331637,0.0028599689125913
-0.0050251256281406,1.3381027597637187,0.0039190477884371
0.0050251256281407,1.224068821500392,0.0043943395827619
0.015075376884422,1.2754868726131028,0.003719539680914
0.0251256281407035,1.3042036439752551,0.0032012163922449
0.0351758793969849,1.333492221182622,0.0035449694763682
0.0452261306532663,1.362290591709232,0.0037828118624125
0.0552763819095477,1.3920200362988269,0.0042434240814994
0.0653266331658291,1.4196434475841893,0.0047048676397218
0.0753768844221105,1.445620344618355,0.004693855437901
0.085427135678392,1.4682055796717677,0.0050497825267223
0.0954773869346733,1.4873365346517429,0.0052989955576909
0.1055276381909547,1.5029384444686678,0.0054142779459834
0.1155778894472361,1.5159663612871317,0.0055111610036199
0.1256281407035175,1.529631666411064,0.0056681844693147
0.135678391959799,1.543203826280286,0.005833281767231
0.1457286432160803,1.5578776184715053,0.0059876726145683
0.1557788944723618,1.5738132160272604,0.0059814271178367
0.1658291457286431,1.5927711312347457,0.006180321530672
0.1758793969849246,1.612686181803833,0.006425312272657
0.185929648241206,1.6350083291633664,0.0064825452102388
0.1959798994974874,1.658967217693805,0.0067355537291257
0.2060301507537688,1.6849402191246463,0.0067904009204034
0.2160804020100502,1.712007205622537,0.0068045682968924
0.2261306532663316,1.7403695362741345,0.0067740036785639
0.2361809045226131,1.7697708931410423,0.0068096570198649
0.2462311557788944,1.7998482869531145,0.0068102565460943
0.2562814070351759,1.8100986247690445,0.006791837306384
0.2663316582914573,1.8100986247690445,0.006791837306384
0.2763819095477386,1.8100986247690445,0.006791837306384
0.2864321608040201,1.8100986247690445,0.006791837306384
0.2964824120603014,1.8100986247690445,0.006791837306384
0.3065326633165829,1.8100986247690445,0.006791837306384
0.3165829145728643,1.8100986247690445,0.006791837306384
0.3266331658291457,1.8100986247690445,0.006791837306384
0.3366834170854271,1.8100986247690445,0.006791837306384
0.3467336683417085,1.8100986247690445,0.006791837306384
0.3567839195979899,1.8100986247690445,0.006791837306384
0.3668341708542714,1.8100986247690445,0.006791837306384
0.3768844221105527,1.8100986247690445,0.006791837306384
0.3869346733668342,1.8100986247690445,0.006791837306384
0.3969849246231155,1.8100986247690445,0.006791837306384
0.4070351758793969,1.8100986247690445,0.006791837306384
0.4170854271356784,1.8100986247690445,0.006791837306384
0.4271356783919597,1.8100986247690445,0.006791837306384
0.4371859296482412,1.8100986247690445,0.006791837306384
0.4472361809045225,1.8100986247690445,0.006791837306384
0.457286432160804,1.8100986247690445,0.006791837306384
0.4673366834170854,1.8100986247690445,0.006791837306384
0.4773869346733668,1.8100986247690445,0.006791837306384
0.4874371859296482,1.8100986247690445,0.006791837306384
0.4974874371859297,1.8100986247690445,0.006791837306384
0.507537688442211,1.8100986247690445,0.006791837306384
0.5175879396984925,1.8100986247690445,0.006791837306384
0.5276381909547738,1.8100986247690445,0.006791837306384
0.5376884422110553,1.8100986247690445,0.006791837306384
0.5477386934673367,1.8100986247690445,0.006791837306384
0.5577889447236181,1.8100986247690445,0.006791837306384
0.5678391959798995,1.8100986247690445,0.006791837306384
0.5778894472361809,1.8100986247690445,0.006791837306384
0.5879396984924623,1.8100986247690445,0.006791837306384
0.5979899497487438,1.8100986247690445,0.006791837306384
0.6080402010050251,1.8100986247690445,0.006791837306384
0.6180904522613065,1.8100986247690445,0.006791837306384
0.6281407035175879,1.8100986247690445,0.006791837306384
0.6381909547738693,1.8100986247690445,0.006791837306384
0.6482412060301508,1.8100986247690445,0.006791837306384
0.6582914572864322,1.8100986247690445,0.006791837306384
0.6683417085427136,1.8100986247690445,0.006791837306384
0.6783919597989949,1.8100986247690445,0.006791837306384
0.6884422110552764,1.8100986247690445,0.006791837306384
0.6984924623115578,1.8100986247690445,0.006791837306384
0.7085427135678393,1.8100986247690445,0.006791837306384
0.7185929648241206,1.8100986247690445,0.006791837306384
0.728643216080402,1.8100986247690445,0.006791837306384
0.7386934673366834,1.8100986247690445,0.006791837306384
0.7487437185929648,1.8100986247690445,0.006791837306384
0.7587939698492463,1.8100986247690445,0.006791837306384
0.7688442211055276,1.8100986247690445,0.006791837306384
0.778894472361809,1.8100986247690445,0.006791837306384
0.7889447236180904,1.8100986247690445,0.006791837306384
0.7989949748743719,1.8100986247690445,0.006791837306384
0.8090452261306533,1.8100986247690445,0.006791837306384
0.8190954773869347,1.8100986247690445,0.006791837306384
0.8291457286432161,1.8100986247690445,0.006791837306384
0.8391959798994975,1.8100986247690445,0.006791837306384
0.8492462311557789,1.8100986247690445,0.006791837306384
0.8592964824120604,1.8100986247690445,0.006791837306384
0.8693467336683417,1.8100986247690445,0.006791837306384
0.8793969849246231,1.8100986247690445,0.006791837306384
0.8894472361809045,1.8100986247690445,0.006791837306384
0.8994974874371859,1.8100986247690445,0.006791837306384
0.9095477386934674,1.8100986247690445,0.006791837306384
0.9195979899497488,1.8100986247690445,0.006791837306384
0.9296482412060302,1.8100986247690445,0.006791837306384
0.9396984924623116,1.8100986247690445,0.006791837306384
0.949748743718593,1.8100986247690445,0.006791837306384
0.9597989949748744,1.8100986247690445,0.006791837306384
0.9698492462311558,1.8100986247690445,0.006791837306384
0.9798994974874372,1.8100986247690445,0.006791837306384
0.9899497487437184,1.8100986247690445,0.006791837306384
1.0,1.8100986247690445,0.006791837306384
